Repository: chrisw-17/rapid-SOH-prediction

# Rapid EIS-based SOH Estimation for Unknown LIBs

---

**This repository accompanies the paper:**

> **Fast state of health evaluation of lithium-ion batteries using EIS for second-life and recycling assessment**  
> *Authors: Christopher Wett, Jörg Lampe, Joey Danz, Thomas Seeger, Bugra Turan*

## Overview

This repository provides a complete workflow for rapid State of Health (SOH) estimation of lithium-ion batteries using Electrochemical Impedance Spectroscopy (EIS) and neural network models. The code and data enable reproducible analysis, model training, and evaluation for the fully connected neural network model as described in the associated publication.

File: Experimental_Data_RH/SingleSine_NC0003_10kHz_1mHz_Cyc2_SOC70.txt
EXPLAIN
TAG	GALVEIS
TITLE	LABEL	Galvanostatic EIS 70	Test Identifier
DATE	LABEL	31.10.2023	Date
TIME	LABEL	22:12:09	Time
NOTES	NOTES	1	Notes...
	EIS bei 70%
PSTAT	PSTAT	REF3000-39109	Potentiostat
FREQINIT	QUANT	1,00000E+004	Initial Freq. (Hz)
FREQFINAL	QUANT	1,00000E-003	Final Freq. (Hz)
PTSPERDEC	QUANT	1,00000E+001	Points/decade
IACREQ	QUANT	7,50000E-002	AC Current (A rms)
IDCREQ	QUANT	0,00000E+000	DC Current (A)
AREA	QUANT	1,00000E+000	Sample Area (cm^2)
SPEED	SELECTOR	1	Optimize for:
DRIFTCOR	SELECTOR	0	Drift Correction
ZGUESS	QUANT	1,70000E-002	Estimated Z (ohms)
EOC	QUANT	3,815372	Open Circuit (V)
SEQUENCER	TOGGLE	TRUE	Run as Sequence
PSTATMODEL	IQUANT	5	Pstat Model
PSTATSECTION	LABEL	REF3000-39109	Pstat Section
PSTATSERIALNO	LABEL	39109	Pstat Serial Number
CTRLMODE	IQUANT	0	Control Mode
ELECTROMETER	IQUANT	0	RE=0 or CS=1
IESTAB	IQUANT	0	I/E Stability
CASPEED	IQUANT	4	Control Amp Speed
CONVENTION	IQUANT	1	Current Convention
ICHRANGE	IQUANT	2	Ich Range
ICHRANGEMODE	TOGGLE	F	Ich Auto Range
ICHOFFSETENABLE	TOGGLE	T	Ich Offset Enable
ICHOFFSET	QUANT	0	Ich Offset (V)
ICHFILTER	IQUANT	3	Ich Filter
VCHRANGE	IQUANT	2	Vch Range
VCHRANGEMODE	TOGGLE	F	Vch Auto Range
VCHOFFSETENABLE	TOGGLE	T	Vch Offset Enable
VCHOFFSET	QUANT	0	Vch Offset (V)
VCHFILTER	IQUANT	3	Vch Filter
ACHRANGE	IQUANT	2	Ach Range
ACHOFFSETENABLE	TOGGLE	F	Ach Offset Enable
ACHOFFSET	QUANT	0	Ach Offset (V)
ACHFILTER	IQUANT	1	Ach Filter
IERANGELOWERLIMIT	IQUANT	2	I/E Range Lower Limit
IERANGEMODE	TOGGLE	F	I/E AutoRange
IERANGE	IQUANT	11	I/E Range
POSFEEDENABLE	TOGGLE	F	Positive Feedback IR Comp
POSFEEDRESISTANCE	QUANT	0	Positive Feedback Resistance (ohm)
ACHSELECT	IQUANT	4	Ach Select
SENSECABLEID	IQUANT	12	Sense Cable ID
PWRCABLEID	IQUANT	12	Power Cable ID
DCCALDATE	LABEL	7/6/2023	DC Calibration Date
ACCALDATE	LABEL	7/6/2023	AC Calibration Date
THERMOSELECT	IQUANT	1	Thermo Select
FRAMEWORKVERSION	LABEL	7.8.4	Framework Version
INSTRUMENTVERSION	LABEL	4.42	Instrument Version
COMPLIANCEVOLTAGE	IQUANT	0	Compliance Voltage
ZCURVE	TABLE
	Pt	Time	Freq	Zreal	Zimag	Zsig	Zmod	Zphz	Idc	Vdc	IERange
	#	s	Hz	ohm	ohm	V	ohm	°	A	V	#
	0	5	10078,13	0,0129156	0,0124313	1	0,0179262	43,90532	-0,0001395	3,815308	11
	1	7	8015,625	0,0126558	0,0098506	1	0,0160376	37,89523	-0,0001383	3,815305	11
	2	9	6328,125	0,0125011	0,0076999	1	0,0146821	31,63058	-0,0001397	3,815309	11
	3	10	5015,625	0,0124049	0,005999	1	0,0137794	25,80846	-0,0001381	3,81531	11
	4	12	3984,375	0,0123619	0,0046017	1	0,0131906	20,41773	-0,0001376	3,815308	11
	5	14	3170,956	0,0123771	0,003472	1	0,0128548	15,66971	-0,0001376	3,81531	11
	6	15	2527,573	0,0124135	0,0025383	1	0,0126704	11,55628	-0,0001382	3,815311	11
	7	17	1976,103	0,0124888	0,0016891	1	0,0126025	7,702401	-0,0001383	3,815311	11
	8	19	1577,524	0,012612	0,001055	1	0,0126561	4,7818	-0,0001382	3,815312	11
	9	20	1265,625	0,0127918	0,0005421	1	0,0128033	2,426461	-0,0001376	3,815316	11
	10	22	998,264	0,0129738	0,0001009	1	0,0129742	0,4456923	-0,0001383	3,815314	11
	11	24	796,875	0,0131841	-0,0002654	1	0,0131868	-1,153063	-0,0001382	3,815314	11
	12	25	627,7902	0,0133916	-0,0005935	1	0,0134048	-2,537673	-0,0001376	3,815316	11
	13	26	505,5147	0,0135851	-0,0007869	1	0,0136078	-3,315045	-0,0001335	3,815313	11
	14	28	397,9953	0,0138263	-0,0009861	1	0,0138614	-4,07928	-0,0001335	3,815313	11
	15	29	315,5048	0,0140828	-0,0011455	1	0,0141293	-4,65032	-0,0001324	3,815312	11
	16	31	252,4038	0,0143324	-0,001268	1	0,0143884	-5,055966	-0,000134	3,815316	11
	17	32	198,6229	0,0146088	-0,0013682	1	0,0146728	-5,350629	-0,0001327	3,815314	11
	18	34	158,3615	0,0148648	-0,0014337	1	0,0149338	-5,509131	-0,000132	3,815316	11
	19	35	125,558	0,015138	-0,0014845	1	0,0152106	-5,600659	-0,0001314	3,815316	11
	20	37	100,4464	0,0154015	-0,0015046	1	0,0154748	-5,5795	-0,0001338	3,815317	11
	21	38	79,00281	0,0156747	-0,0015065	1	0,0157469	-5,489898	-0,0001314	3,815316	11
	22	40	63,3446	0,0159252	-0,0014845	1	0,0159942	-5,325721	-0,0001334	3,815316	11
	23	42	50,22321	0,0161731	-0,0014556	1	0,0162385	-5,142769	-0,0001319	3,815318	11
	24	44	38,42213	0,0164559	-0,0014107	1	0,0165163	-4,899662	-0,000132	3,815314	11
	25	45	31,25	0,0166579	-0,0013409	1	0,0167118	-4,602327	-0,0001356	3,815313	11
	26	47	24,93351	0,0168549	-0,0012737	1	0,0169029	-4,321613	-0,0001317	3,815316	11
	27	48	19,86229	0,0170402	-0,0012136	1	0,0170833	-4,073698	-0,0001254	3,815323	11
	28	50	15,625	0,0172197	-0,0011403	1	0,0172574	-3,78877	-0,0001264	3,815324	11
	29	51	12,40079	0,0173495	-0,0010801	1	0,0173831	-3,562495	-0,0001249	3,815323	11
	30	53	9,93114	0,0174741	-0,0010359	1	0,0175048	-3,392573	-0,0001262	3,815322	11
	31	54	7,944915	0,0175918	-0,0009951	1	0,0176199	-3,237584	-0,0001266	3,815324	11
	32	56	6,317385	0,0177086	-0,0009785	1	0,0177356	-3,162812	-0,0001263	3,815322	11
	33	59	5,008013	0,0178206	-0,0009712	1	0,017847	-3,119459	-0,0001258	3,815322	11
	34	61	3,945707	0,0179479	-0,0009766	1	0,0179745	-3,114508	-0,0001267	3,815326	11
	35	64	3,158693	0,0180455	-0,0009909	1	0,0180727	-3,143035	-0,0001266	3,815325	11
	36	68	2,504006	0,0181703	-0,0010243	1	0,0181992	-3,226495	-0,0001232	3,815324	11
	37	72	1,998082	0,0183014	-0,0010679	1	0,0183325	-3,339314	-0,000122	3,815328	11
	38	76	1,584686	0,018425	-0,001135	1	0,01846	-3,524977	-0,0001231	3,815329	11
	39	82	1,266892	0,0185545	-0,0012091	1	0,0185938	-3,728282	-0,0001234	3,815327	11
	40	89	0,999041	0,0187045	-0,0012993	1	0,0187496	-3,973732	-0,0001224	3,815336	11
	41	95	0,7923428	0,0188777	-0,0014123	1	0,0189305	-4,278413	-0,0001231	3,815338	11
	42	101	0,6334459	0,0190458	-0,0015164	1	0,019106	-4,552211	-0,0001226	3,815343	11
	43	108	0,5040323	0,0192289	-0,0016664	1	0,019301	-4,95293	-0,0001232	3,815345	11
	44	120	0,400641	0,019439	-0,0018291	1	0,0195249	-5,375284	-0,0001243	3,815348	11
	45	133	0,316723	0,0196484	-0,00202	1	0,019752	-5,869797	-0,0001242	3,815353	11
	46	150	0,2520161	0,0199026	-0,0022297	1	0,0200271	-6,392225	-0,0001239	3,815358	11
	47	171	0,2003205	0,0201509	-0,0024682	1	0,0203015	-6,983056	-0,0001236	3,815367	11
	48	197	0,1588983	0,0204408	-0,0027488	1	0,0206248	-7,659042	-0,0001232	3,815376	11
	49	229	0,1260081	0,0207779	-0,0030648	1	0,0210027	-8,390823	-0,0001242	3,815418	11
	50	267	0,1001603	0,0211672	-0,0034227	1	0,0214421	-9,185236	-0,0001244	3,815521	11
	51	314	0,0794492	0,0215967	-0,0038333	1	0,0219343	-10,06489	-0,000124	3,815651	11
	52	365	0,0631739	0,0219433	-0,0043398	1	0,0223683	-11,18724	-0,0001242	3,815599	11
	53	430	0,0501337	0,0224222	-0,0049083	1	0,0229531	-12,34748	-0,0001247	3,815601	11
	54	511	0,0398258	0,0229469	-0,0055671	1	0,0236125	-13,63686	-0,0001241	3,815614	11
	55	612	0,0316296	0,0235413	-0,0063372	1	0,0243793	-15,06657	-0,0001243	3,815637	11
	56	740	0,0251206	0,0242404	-0,0072257	1	0,0252944	-16,59855	-0,0001237	3,815675	11
	57	860	0,0199553	0,0250335	-0,0082544	1	0,0263593	-18,24917	-0,0001244	3,815718	11
	58	1012	0,0158522	0,0259554	-0,0094304	1	0,0276155	-19,9676	-0,0001247	3,81577	11
	59	1202	0,0125907	0,0270225	-0,0107733	1	0,0290909	-21,73612	-0,0001243	3,815836	11
	60	1442	0,0100011	0,028282	-0,0122566	1	0,0308236	-23,43063	-0,0001238	3,815939	11
	61	1743	0,0079436	0,029676	-0,0139094	1	0,032774	-25,11285	-0,000124	3,816041	11
	62	2248	0,0063097	0,031256	-0,01571	1	0,034982	-26,68517	-0,0001244	3,81617	11
	63	2725	0,0050123	0,0329543	-0,0177274	1	0,0374199	-28,27758	-0,0001249	3,816321	11
	64	3524	0,0039812	0,0347714	-0,0200201	1	0,040123	-29,93178	-0,0001246	3,816513	11
	65	4530	0,0031623	0,0366705	-0,0226467	1	0,0430998	-31,69834	-0,0001244	3,816748	11
	66	5796	0,0025119	0,0386373	-0,0257643	1	0,0464396	-33,69638	-0,0001242	3,817031	11
	67	7390	0,0019953	0,040684	-0,0294871	1	0,0502462	-35,93402	-0,0001247	3,817338	11
	68	9395	0,0015849	0,0427915	-0,0340049	1	0,0546575	-38,47293	-0,0001242	3,817729	11
	69	11921	0,0012589	0,0449621	-0,0395116	1	0,0598562	-41,30824	-0,0001244	3,818227	11
	70	15099	0,001	0,0472535	-0,0462145	1	0,0660959	-44,36312	-0,0001246	3,818811	11

File: Experimental_Data_RH/SingleSine_NC0003_10kHz_1mHz_Cyc2_SOC90.txt
EXPLAIN
TAG	GALVEIS
TITLE	LABEL	Galvanostatic EIS 90	Test Identifier
DATE	LABEL	31.10.2023	Date
TIME	LABEL	14:52:20	Time
NOTES	NOTES	1	Notes...
	EIS bei 90%
PSTAT	PSTAT	REF3000-39109	Potentiostat
FREQINIT	QUANT	1,00000E+004	Initial Freq. (Hz)
FREQFINAL	QUANT	1,00000E-003	Final Freq. (Hz)
PTSPERDEC	QUANT	1,00000E+001	Points/decade
IACREQ	QUANT	7,50000E-002	AC Current (A rms)
IDCREQ	QUANT	0,00000E+000	DC Current (A)
AREA	QUANT	1,00000E+000	Sample Area (cm^2)
SPEED	SELECTOR	1	Optimize for:
DRIFTCOR	SELECTOR	0	Drift Correction
ZGUESS	QUANT	1,70000E-002	Estimated Z (ohms)
EOC	QUANT	4,020549	Open Circuit (V)
SEQUENCER	TOGGLE	TRUE	Run as Sequence
PSTATMODEL	IQUANT	5	Pstat Model
PSTATSECTION	LABEL	REF3000-39109	Pstat Section
PSTATSERIALNO	LABEL	39109	Pstat Serial Number
CTRLMODE	IQUANT	0	Control Mode
ELECTROMETER	IQUANT	0	RE=0 or CS=1
IESTAB	IQUANT	0	I/E Stability
CASPEED	IQUANT	4	Control Amp Speed
CONVENTION	IQUANT	1	Current Convention
ICHRANGE	IQUANT	2	Ich Range
ICHRANGEMODE	TOGGLE	F	Ich Auto Range
ICHOFFSETENABLE	TOGGLE	T	Ich Offset Enable
ICHOFFSET	QUANT	0	Ich Offset (V)
ICHFILTER	IQUANT	3	Ich Filter
VCHRANGE	IQUANT	2	Vch Range
VCHRANGEMODE	TOGGLE	F	Vch Auto Range
VCHOFFSETENABLE	TOGGLE	T	Vch Offset Enable
VCHOFFSET	QUANT	0	Vch Offset (V)
VCHFILTER	IQUANT	3	Vch Filter
ACHRANGE	IQUANT	2	Ach Range
ACHOFFSETENABLE	TOGGLE	F	Ach Offset Enable
ACHOFFSET	QUANT	0	Ach Offset (V)
ACHFILTER	IQUANT	1	Ach Filter
IERANGELOWERLIMIT	IQUANT	2	I/E Range Lower Limit
IERANGEMODE	TOGGLE	F	I/E AutoRange
IERANGE	IQUANT	11	I/E Range
POSFEEDENABLE	TOGGLE	F	Positive Feedback IR Comp
POSFEEDRESISTANCE	QUANT	0	Positive Feedback Resistance (ohm)
ACHSELECT	IQUANT	4	Ach Select
SENSECABLEID	IQUANT	12	Sense Cable ID
PWRCABLEID	IQUANT	12	Power Cable ID
DCCALDATE	LABEL	7/6/2023	DC Calibration Date
ACCALDATE	LABEL	7/6/2023	AC Calibration Date
THERMOSELECT	IQUANT	1	Thermo Select
FRAMEWORKVERSION	LABEL	7.8.4	Framework Version
INSTRUMENTVERSION	LABEL	4.42	Instrument Version
COMPLIANCEVOLTAGE	IQUANT	0	Compliance Voltage
ZCURVE	TABLE
	Pt	Time	Freq	Zreal	Zimag	Zsig	Zmod	Zphz	Idc	Vdc	IERange
	#	s	Hz	ohm	ohm	V	ohm	°	A	V	#
	0	5	10078,13	0,012857	0,0124471	1	0,017895	44,07177	-0,0001399	4,020514	11
	1	7	8015,625	0,0125895	0,0098777	1	0,016002	38,11765	-0,0001394	4,020515	11
	2	8	6328,125	0,012438	0,0077216	1	0,0146399	31,83223	-0,000139	4,020515	11
	3	10	5015,625	0,0123456	0,0060095	1	0,0137306	25,95547	-0,0001385	4,020514	11
	4	11	3984,375	0,0122924	0,0046222	1	0,0131326	20,60728	-0,0001386	4,020517	11
	5	13	3170,956	0,0122951	0,0035	1	0,0127836	15,89001	-0,0001383	4,020517	11
	6	14	2527,573	0,0123277	0,0025511	1	0,0125889	11,69189	-0,0001382	4,020519	11
	7	16	1976,103	0,012393	0,0017179	1	0,0125115	7,892066	-0,0001383	4,020519	11
	8	17	1577,524	0,0125293	0,0010866	1	0,0125763	4,956622	-0,0001379	4,020519	11
	9	19	1265,625	0,0127072	0,0005563	1	0,0127193	2,506936	-0,0001387	4,020516	11
	10	21	998,264	0,0129049	0,0001106	1	0,0129054	0,4908553	-0,0001385	4,020516	11
	11	22	796,875	0,0130662	-0,0002306	1	0,0130683	-1,011114	-0,0001372	4,020515	11
	12	24	627,7902	0,013294	-0,0005415	1	0,013305	-2,332701	-0,0001384	4,020517	11
	13	25	505,5147	0,0134847	-0,0007666	1	0,0135065	-3,253931	-0,000133	4,020517	11
	14	26	397,9953	0,013732	-0,0009675	1	0,0137661	-4,030063	-0,000133	4,020518	11
	15	28	315,5048	0,0139778	-0,0011262	1	0,0140231	-4,606405	-0,0001337	4,020515	11
	16	29	252,4038	0,0142214	-0,0012474	1	0,014276	-5,012607	-0,0001329	4,020518	11
	17	31	198,6229	0,0144965	-0,0013459	1	0,0145589	-5,304399	-0,0001332	4,020518	11
	18	32	158,3615	0,0147541	-0,0014217	1	0,0148224	-5,504004	-0,0001325	4,020519	11
	19	34	125,558	0,0150242	-0,0014723	1	0,0150961	-5,596986	-0,0001346	4,020517	11
	20	35	100,4464	0,0152773	-0,0014947	1	0,0153502	-5,587927	-0,0001335	4,020519	11
	21	37	79,00281	0,0155582	-0,0015007	1	0,0156305	-5,509595	-0,0001335	4,020518	11
	22	39	63,3446	0,0158046	-0,0014867	1	0,0158744	-5,373796	-0,0001327	4,020519	11
	23	40	50,22321	0,016053	-0,0014662	1	0,0161198	-5,218738	-0,0001313	4,020521	11
	24	42	38,42213	0,0163438	-0,0014015	1	0,0164038	-4,90133	-0,0001319	4,02052	11
	25	44	31,25	0,0165373	-0,0013551	1	0,0165927	-4,684536	-0,0001397	4,020518	11
	26	45	24,93351	0,0167457	-0,0012795	1	0,0167945	-4,369205	-0,0001322	4,020522	11
	27	47	19,86229	0,0169353	-0,0012053	1	0,0169782	-4,070893	-0,0001267	4,02053	11
	28	48	15,625	0,0171339	-0,0011368	1	0,0171716	-3,795906	-0,0001272	4,020526	11
	29	50	12,40079	0,0172688	-0,0010706	1	0,0173019	-3,547615	-0,0001269	4,020527	11
	30	51	9,93114	0,0173813	-0,0010159	1	0,017411	-3,344988	-0,0001271	4,02053	11
	31	53	7,944915	0,0175	-0,000973	1	0,017527	-3,182337	-0,0001275	4,020527	11
	32	55	6,317385	0,0176113	-0,0009415	1	0,0176365	-3,060097	-0,0001278	4,020525	11
	33	57	5,008013	0,0177153	-0,0009326	1	0,0177398	-3,01334	-0,0001275	4,020524	11
	34	60	3,945707	0,0178348	-0,0009291	1	0,017859	-2,982003	-0,0001278	4,020527	11
	35	62	3,158693	0,0179394	-0,0009381	1	0,0179639	-2,993316	-0,0001275	4,020529	11
	36	66	2,504006	0,0180342	-0,0009588	1	0,0180596	-3,043413	-0,0001231	4,020527	11
	37	70	1,998082	0,0181554	-0,0009966	1	0,0181828	-3,141925	-0,0001228	4,020529	11
	38	75	1,584686	0,0182818	-0,001045	1	0,0183116	-3,27152	-0,0001232	4,020531	11
	39	80	1,266892	0,0183929	-0,0011215	1	0,0184271	-3,48926	-0,0001237	4,020529	11
	40	88	0,999041	0,0185517	-0,0012004	1	0,0185905	-3,702172	-0,0001233	4,020535	11
	41	93	0,7923428	0,0186858	-0,0012963	1	0,0187307	-3,968597	-0,0001234	4,020536	11
	42	100	0,6334459	0,0188463	-0,0014067	1	0,0188987	-4,268742	-0,0001229	4,020538	11
	43	109	0,5040323	0,0189984	-0,0015326	1	0,0190601	-4,612091	-0,0001237	4,020543	11
	44	121	0,400641	0,0192023	-0,0016782	1	0,0192755	-4,994746	-0,0001244	4,020542	11
	45	134	0,316723	0,0194189	-0,0018549	1	0,0195073	-5,456217	-0,0001237	4,020547	11
	46	148	0,2520161	0,0196296	-0,0020501	1	0,0197363	-5,962239	-0,0001245	4,020549	11
	47	169	0,2003205	0,0198761	-0,0022604	1	0,0200043	-6,487919	-0,0001249	4,020554	11
	48	190	0,1588983	0,0201445	-0,0025136	1	0,0203007	-7,112583	-0,0001244	4,020557	11
	49	222	0,1260081	0,0204752	-0,0028013	1	0,0206659	-7,790556	-0,0001242	4,020589	11
	50	260	0,1001603	0,020849	-0,0031154	1	0,0210805	-8,498762	-0,0001237	4,020668	11
	51	306	0,0794492	0,0212749	-0,0034772	1	0,0215571	-9,282544	-0,0001242	4,020802	11
	52	345	0,0631739	0,0215972	-0,003917	1	0,0219495	-10,27983	-0,0001249	4,020751	11
	53	410	0,0501337	0,0220498	-0,0043991	1	0,0224844	-11,28278	-0,0001249	4,02075	11
	54	491	0,0398258	0,022586	-0,0049408	1	0,0231201	-12,33947	-0,0001247	4,020766	11
	55	567	0,0316296	0,023172	-0,0055617	1	0,0238301	-13,49684	-0,0001246	4,020781	11
	56	695	0,0251206	0,0238326	-0,0062582	1	0,0246406	-14,71317	-0,0001238	4,020806	11
	57	855	0,0199553	0,0245938	-0,0070558	1	0,025586	-16,00786	-0,0001247	4,020837	11
	58	1057	0,0158522	0,0254739	-0,0079335	1	0,0266807	-17,29845	-0,0001245	4,020877	11
	59	1311	0,0125907	0,0264824	-0,008899	1	0,0279376	-18,57414	-0,0001242	4,020926	11
	60	1629	0,0100011	0,027638	-0,0099394	1	0,0293709	-19,78003	-0,0001245	4,02099	11
	61	2031	0,0079436	0,0288862	-0,0110177	1	0,0309161	-20,8777	-0,000124	4,021066	11
	62	2535	0,0063097	0,0301889	-0,0121783	1	0,0325528	-21,96938	-0,0001245	4,021153	11
	63	3171	0,0050123	0,0314853	-0,0134695	1	0,0342455	-23,16129	-0,0001244	4,021267	11
	64	3970	0,0039812	0,03273	-0,0149794	1	0,035995	-24,592	-0,0001243	4,021404	11
	65	4976	0,0031623	0,0339382	-0,016847	1	0,0378896	-26,4	-0,0001246	4,021576	11
	66	6242	0,0025119	0,0350751	-0,0191922	1	0,0399826	-28,68633	-0,0001241	4,02178	11
	67	7835	0,0019953	0,0361796	-0,0222089	1	0,0424524	-31,54377	-0,0001241	4,022023	11
	68	9841	0,0015849	0,0372428	-0,0260507	1	0,0454495	-34,97211	-0,0001234	4,022293	11
	69	12366	0,0012589	0,0383591	-0,0309449	1	0,0492849	-38,89361	-0,0001234	4,022714	11
	70	14750	0,001	0,0395355	-0,0371317	1	0,0542386	-43,20413	-0,0001246	4,023215	11

File: Experimental_Data_RH/SingleSine_NC0003_10kHz_1mHz_Cyc3_SOC20.txt
EXPLAIN
TAG	GALVEIS
TITLE	LABEL	Galvanostatic EIS 30	Test Identifier
DATE	LABEL	29.11.2023	Date
TIME	LABEL	14:10:50	Time
NOTES	NOTES	1	Notes...
	EIS bei 30%
PSTAT	PSTAT	REF3000-39109	Potentiostat
FREQINIT	QUANT	1,00000E+004	Initial Freq. (Hz)
FREQFINAL	QUANT	1,00000E-003	Final Freq. (Hz)
PTSPERDEC	QUANT	1,00000E+001	Points/decade
IACREQ	QUANT	7,50000E-002	AC Current (A rms)
IDCREQ	QUANT	0,00000E+000	DC Current (A)
AREA	QUANT	1,00000E+000	Sample Area (cm^2)
SPEED	SELECTOR	1	Optimize for:
DRIFTCOR	SELECTOR	0	Drift Correction
ZGUESS	QUANT	1,70000E-002	Estimated Z (ohms)
EOC	QUANT	3,472309	Open Circuit (V)
SEQUENCER	TOGGLE	TRUE	Run as Sequence
PSTATMODEL	IQUANT	5	Pstat Model
PSTATSECTION	LABEL	REF3000-39109	Pstat Section
PSTATSERIALNO	LABEL	39109	Pstat Serial Number
CTRLMODE	IQUANT	0	Control Mode
ELECTROMETER	IQUANT	0	RE=0 or CS=1
IESTAB	IQUANT	0	I/E Stability
CASPEED	IQUANT	4	Control Amp Speed
CONVENTION	IQUANT	1	Current Convention
ICHRANGE	IQUANT	2	Ich Range
ICHRANGEMODE	TOGGLE	F	Ich Auto Range
ICHOFFSETENABLE	TOGGLE	T	Ich Offset Enable
ICHOFFSET	QUANT	0	Ich Offset (V)
ICHFILTER	IQUANT	3	Ich Filter
VCHRANGE	IQUANT	2	Vch Range
VCHRANGEMODE	TOGGLE	F	Vch Auto Range
VCHOFFSETENABLE	TOGGLE	T	Vch Offset Enable
VCHOFFSET	QUANT	0	Vch Offset (V)
VCHFILTER	IQUANT	3	Vch Filter
ACHRANGE	IQUANT	2	Ach Range
ACHOFFSETENABLE	TOGGLE	F	Ach Offset Enable
ACHOFFSET	QUANT	0	Ach Offset (V)
ACHFILTER	IQUANT	1	Ach Filter
IERANGELOWERLIMIT	IQUANT	2	I/E Range Lower Limit
IERANGEMODE	TOGGLE	F	I/E AutoRange
IERANGE	IQUANT	11	I/E Range
POSFEEDENABLE	TOGGLE	F	Positive Feedback IR Comp
POSFEEDRESISTANCE	QUANT	0	Positive Feedback Resistance (ohm)
ACHSELECT	IQUANT	4	Ach Select
SENSECABLEID	IQUANT	12	Sense Cable ID
PWRCABLEID	IQUANT	12	Power Cable ID
DCCALDATE	LABEL	7/6/2023	DC Calibration Date
ACCALDATE	LABEL	7/6/2023	AC Calibration Date
THERMOSELECT	IQUANT	1	Thermo Select
FRAMEWORKVERSION	LABEL	7.8.4	Framework Version
INSTRUMENTVERSION	LABEL	4.42	Instrument Version
COMPLIANCEVOLTAGE	IQUANT	0	Compliance Voltage
ZCURVE	TABLE
	Pt	Time	Freq	Zreal	Zimag	Zsig	Zmod	Zphz	Idc	Vdc	IERange
	#	s	Hz	ohm	ohm	V	ohm	°	A	V	#
	0	4	10078,13	0,0182999	0,0168914	1	0,0249039	42,70809	-0,0001387	3,472254	11
	1	6	8015,625	0,0177935	0,0134089	1	0,0222802	37,00108	-0,0001388	3,472252	11
	2	8	6328,125	0,0174697	0,0104808	1	0,0203725	30,96116	-0,0001376	3,472253	11
	3	9	5015,625	0,0172791	0,0081268	1	0,0190948	25,18884	-0,0001366	3,472254	11
	4	10	3984,375	0,0171954	0,006225	1	0,0182874	19,90093	-0,0001374	3,472255	11
	5	12	3170,956	0,0172189	0,0046678	1	0,0178404	15,16753	-0,0001381	3,472258	11
	6	13	2527,573	0,0172674	0,0034032	1	0,0175996	11,1494	-0,0001377	3,47226	11
	7	15	1976,103	0,0173988	0,002275	1	0,0175469	7,449411	-0,000138	3,472259	11
	8	17	1577,524	0,0175838	0,0014377	1	0,0176425	4,674149	-0,0001385	3,472261	11
	9	18	1265,625	0,0177875	0,0007559	1	0,0178035	2,433522	-0,0001381	3,472265	11
	10	20	998,264	0,0180512	0,0001911	1	0,0180522	0,6065441	-0,0001385	3,472267	11
	11	21	796,875	0,0182983	-0,0002396	1	0,0182999	-0,7502868	-0,0001382	3,472266	11
	12	22	627,7902	0,01857	-0,0006827	1	0,0185826	-2,105459	-0,0001389	3,472264	11
	13	24	505,5147	0,0188322	-0,0009476	1	0,0188561	-2,880564	-0,0001329	3,472269	11
	14	25	397,9953	0,0191251	-0,0012104	1	0,0191634	-3,621244	-0,0001319	3,472268	11
	15	26	315,5048	0,0194341	-0,0014294	1	0,0194866	-4,206743	-0,0001319	3,47227	11
	16	28	252,4038	0,0197278	-0,0015929	1	0,019792	-4,616272	-0,0001327	3,472273	11
	17	29	198,6229	0,0200523	-0,0017479	1	0,0201283	-4,981603	-0,0001316	3,472272	11
	18	31	158,3615	0,0203608	-0,0018643	1	0,020446	-5,231458	-0,0001318	3,472275	11
	19	32	125,558	0,0206771	-0,0019718	1	0,0207709	-5,44748	-0,0001336	3,472274	11
	20	33	100,4464	0,0209882	-0,0020751	1	0,0210906	-5,646516	-0,0001299	3,472277	11
	21	35	79,00281	0,021328	-0,0021649	1	0,0214376	-5,796074	-0,0001321	3,472277	11
	22	36	63,3446	0,0216506	-0,0022547	1	0,0217677	-5,945472	-0,0001315	3,472277	11
	23	38	50,22321	0,0219904	-0,002349	1	0,0221155	-6,097208	-0,000134	3,47228	11
	24	39	38,42213	0,0223989	-0,0024723	1	0,0225349	-6,298693	-0,0001333	3,47228	11
	25	41	31,25	0,0227358	-0,0025614	1	0,0228796	-6,42787	-0,0001246	3,472284	11
	26	42	24,93351	0,023141	-0,0026622	1	0,0232936	-6,562633	-0,0001316	3,472287	11
	27	44	19,86229	0,0235886	-0,0027495	1	0,0237483	-6,648527	-0,0001255	3,472305	11
	28	45	15,625	0,0240634	-0,0028303	1	0,0242293	-6,708176	-0,0001249	3,4723	11
	29	47	12,40079	0,0245215	-0,0028769	1	0,0246897	-6,691405	-0,0001255	3,472303	11
	30	48	9,93114	0,0249915	-0,0028968	1	0,0251588	-6,611804	-0,0001259	3,472301	11
	31	49	7,944915	0,0254493	-0,0028948	1	0,0256134	-6,489457	-0,0001263	3,4723	11
	32	51	6,317385	0,025903	-0,0028538	1	0,0260597	-6,287061	-0,0001257	3,4723	11
	33	53	5,008013	0,0263582	-0,0028	1	0,0265065	-6,063776	-0,0001263	3,472304	11
	34	55	3,945707	0,0267971	-0,0027153	1	0,0269343	-5,785943	-0,0001261	3,472307	11
	35	58	3,158693	0,0271668	-0,0026382	1	0,0272946	-5,54661	-0,0001263	3,472305	11
	36	61	2,504006	0,0275407	-0,0025492	1	0,0276584	-5,288272	-0,0001227	3,472309	11
	37	64	1,998082	0,0278664	-0,0024939	1	0,0279778	-5,11412	-0,0001222	3,472315	11
	38	68	1,584686	0,0281913	-0,0024593	1	0,0282984	-4,985565	-0,0001219	3,472319	11
	39	72	1,266892	0,0284877	-0,0024574	1	0,0285935	-4,930189	-0,000123	3,472325	11
	40	77	0,999041	0,0287889	-0,0024835	1	0,0288958	-4,93043	-0,0001231	3,472331	11
	41	82	0,7923428	0,0290893	-0,0025261	1	0,0291988	-4,963049	-0,0001231	3,472338	11
	42	89	0,6334459	0,0293717	-0,0026267	1	0,0294889	-5,110266	-0,0001226	3,472342	11
	43	98	0,5040323	0,0296807	-0,0027425	1	0,0298071	-5,279193	-0,000122	3,472354	11
	44	109	0,400641	0,0299964	-0,0029014	1	0,0301364	-5,524809	-0,000123	3,472365	11
	45	122	0,316723	0,0303412	-0,0031067	1	0,0304999	-5,846264	-0,0001238	3,472378	11
	46	139	0,2520161	0,0306863	-0,0033511	1	0,0308687	-6,232295	-0,0001231	3,472399	11
	47	160	0,2003205	0,0310775	-0,0036483	1	0,031291	-6,695566	-0,0001231	3,472424	11
	48	186	0,1588983	0,0314913	-0,0040119	1	0,0317458	-7,260245	-0,0001226	3,472449	11
	49	218	0,1260081	0,0319709	-0,0044273	1	0,032276	-7,884151	-0,0001229	3,472523	11
	50	256	0,1001603	0,0325197	-0,0049083	1	0,032888	-8,583069	-0,0001236	3,472683	11
	51	302	0,0794492	0,0331235	-0,0054533	1	0,0335694	-9,349095	-0,0001239	3,472884	11
	52	353	0,0631739	0,0336496	-0,0061231	1	0,0342021	-10,31309	-0,0001233	3,472863	11
	53	402	0,0501337	0,0343332	-0,0068726	1	0,0350143	-11,31957	-0,0001233	3,472901	11
	54	483	0,0398258	0,035099	-0,0077196	1	0,0359379	-12,40399	-0,0001238	3,472971	11
	55	559	0,0316296	0,035952	-0,0086974	1	0,036989	-13,59952	-0,0001233	3,473055	11
	56	655	0,0251206	0,0368945	-0,0098364	1	0,0381832	-14,92835	-0,0001235	3,47314	11
	57	776	0,0199553	0,0379578	-0,0111431	1	0,0395596	-16,36036	-0,0001231	3,473269	11
	58	927	0,0158522	0,0391895	-0,0126349	1	0,041176	-17,86964	-0,0001233	3,47344	11
	59	1181	0,0125907	0,0405697	-0,0142903	1	0,043013	-19,40436	-0,000124	3,473663	11
	60	1420	0,0100011	0,0421465	-0,0161516	1	0,0451354	-20,96814	-0,0001234	3,473902	11
	61	1721	0,0079436	0,0439095	-0,0181943	1	0,0475298	-22,50708	-0,0001231	3,47418	11
	62	2100	0,0063097	0,045768	-0,0204402	1	0,0501249	-24,06572	-0,000123	3,474552	11
	63	2735	0,0050123	0,0477485	-0,022911	1	0,0529607	-25,63294	-0,0001231	3,474988	11
	64	3335	0,0039812	0,0497246	-0,0257284	1	0,0559865	-27,35782	-0,0001226	3,475461	11
	65	4341	0,0031623	0,0516976	-0,0289577	1	0,0592553	-29,25477	-0,0001229	3,476106	11
	66	5607	0,0025119	0,0536406	-0,0327501	1	0,062848	-31,40602	-0,0001231	3,476791	11
	67	7200	0,0019953	0,0556007	-0,0372482	1	0,0669244	-33,81907	-0,0001228	3,477513	11
	68	9206	0,0015849	0,0577401	-0,0425882	1	0,0717473	-36,41193	-0,000123	3,478191	11
	69	11100	0,0012589	0,0599876	-0,0488631	1	0,07737	-39,16468	-0,0001231	3,478859	11
	70	14279	0,001	0,0627213	-0,0559138	1	0,0840257	-41,71585	-0,0001227	3,479589	11

File: Experimental_Data_RH/SingleSine_NC0003_10kHz_1mHz_Cyc3_SOC50.txt
EXPLAIN
TAG	GALVEIS
TITLE	LABEL	Galvanostatic EIS 50	Test Identifier
DATE	LABEL	29.11.2023	Date
TIME	LABEL	6:51:55	Time
NOTES	NOTES	1	Notes...
	EIS bei 50%
PSTAT	PSTAT	REF3000-39109	Potentiostat
FREQINIT	QUANT	1,00000E+004	Initial Freq. (Hz)
FREQFINAL	QUANT	1,00000E-003	Final Freq. (Hz)
PTSPERDEC	QUANT	1,00000E+001	Points/decade
IACREQ	QUANT	7,50000E-002	AC Current (A rms)
IDCREQ	QUANT	0,00000E+000	DC Current (A)
AREA	QUANT	1,00000E+000	Sample Area (cm^2)
SPEED	SELECTOR	1	Optimize for:
DRIFTCOR	SELECTOR	0	Drift Correction
ZGUESS	QUANT	1,70000E-002	Estimated Z (ohms)
EOC	QUANT	3,644018	Open Circuit (V)
SEQUENCER	TOGGLE	TRUE	Run as Sequence
PSTATMODEL	IQUANT	5	Pstat Model
PSTATSECTION	LABEL	REF3000-39109	Pstat Section
PSTATSERIALNO	LABEL	39109	Pstat Serial Number
CTRLMODE	IQUANT	0	Control Mode
ELECTROMETER	IQUANT	0	RE=0 or CS=1
IESTAB	IQUANT	0	I/E Stability
CASPEED	IQUANT	4	Control Amp Speed
CONVENTION	IQUANT	1	Current Convention
ICHRANGE	IQUANT	2	Ich Range
ICHRANGEMODE	TOGGLE	F	Ich Auto Range
ICHOFFSETENABLE	TOGGLE	T	Ich Offset Enable
ICHOFFSET	QUANT	0	Ich Offset (V)
ICHFILTER	IQUANT	3	Ich Filter
VCHRANGE	IQUANT	2	Vch Range
VCHRANGEMODE	TOGGLE	F	Vch Auto Range
VCHOFFSETENABLE	TOGGLE	T	Vch Offset Enable
VCHOFFSET	QUANT	0	Vch Offset (V)
VCHFILTER	IQUANT	3	Vch Filter
ACHRANGE	IQUANT	2	Ach Range
ACHOFFSETENABLE	TOGGLE	F	Ach Offset Enable
ACHOFFSET	QUANT	0	Ach Offset (V)
ACHFILTER	IQUANT	1	Ach Filter
IERANGELOWERLIMIT	IQUANT	2	I/E Range Lower Limit
IERANGEMODE	TOGGLE	F	I/E AutoRange
IERANGE	IQUANT	11	I/E Range
POSFEEDENABLE	TOGGLE	F	Positive Feedback IR Comp
POSFEEDRESISTANCE	QUANT	0	Positive Feedback Resistance (ohm)
ACHSELECT	IQUANT	4	Ach Select
SENSECABLEID	IQUANT	12	Sense Cable ID
PWRCABLEID	IQUANT	12	Power Cable ID
DCCALDATE	LABEL	7/6/2023	DC Calibration Date
ACCALDATE	LABEL	7/6/2023	AC Calibration Date
THERMOSELECT	IQUANT	1	Thermo Select
FRAMEWORKVERSION	LABEL	7.8.4	Framework Version
INSTRUMENTVERSION	LABEL	4.42	Instrument Version
COMPLIANCEVOLTAGE	IQUANT	0	Compliance Voltage
ZCURVE	TABLE
	Pt	Time	Freq	Zreal	Zimag	Zsig	Zmod	Zphz	Idc	Vdc	IERange
	#	s	Hz	ohm	ohm	V	ohm	°	A	V	#
	0	5	10078,13	0,0178724	0,0150697	1	0,0233777	40,13699	-0,0001391	3,644059	11
	1	7	8015,625	0,0173119	0,0120128	1	0,0210716	34,75695	-0,000137	3,644059	11
	2	8	6328,125	0,016924	0,0094215	1	0,0193697	29,10444	-0,0001378	3,64406	11
	3	10	5015,625	0,0166911	0,0072997	1	0,0182175	23,62177	-0,0001366	3,644063	11
	4	12	3984,375	0,0165793	0,005605	1	0,0175012	18,6788	-0,0001376	3,644063	11
	5	13	3170,956	0,0165434	0,0041754	1	0,0170622	14,16496	-0,0001376	3,644063	11
	6	15	2527,573	0,0166052	0,0030237	1	0,0168782	10,32022	-0,000137	3,644064	11
	7	16	1976,103	0,0167045	0,0020182	1	0,0168259	6,888842	-0,0001367	3,644068	11
	8	18	1577,524	0,016881	0,00124	1	0,0169264	4,201036	-0,0001386	3,644065	11
	9	20	1265,625	0,0170713	0,0006247	1	0,0170827	2,095627	-0,0001375	3,644066	11
	10	21	998,264	0,0173227	0,0000974	1	0,0173229	0,3222611	-0,0001371	3,644066	11
	11	23	796,875	0,0175253	-0,000326	1	0,0175284	-1,065678	-0,0001364	3,644065	11
	12	24	627,7902	0,0177987	-0,0007033	1	0,0178125	-2,26297	-0,0001357	3,644066	11
	13	26	505,5147	0,0180615	-0,0009276	1	0,0180853	-2,939863	-0,0001306	3,644066	11
	14	27	397,9953	0,0183463	-0,0011701	1	0,0183836	-3,649396	-0,0001312	3,644064	11
	15	29	315,5048	0,0186395	-0,0013541	1	0,0186887	-4,155114	-0,0001316	3,644066	11
	16	30	252,4038	0,0189258	-0,0014935	1	0,0189846	-4,512036	-0,0001302	3,644068	11
	17	32	198,6229	0,0192239	-0,0016205	1	0,0192921	-4,818278	-0,0001307	3,644067	11
	18	33	158,3615	0,0195353	-0,0017205	1	0,0196109	-5,033208	-0,0001312	3,644067	11
	19	35	125,558	0,0198401	-0,0017976	1	0,0199214	-5,17714	-0,0001314	3,644066	11
	20	36	100,4464	0,0201491	-0,0018519	1	0,020234	-5,251204	-0,0001335	3,644066	11
	21	38	79,00281	0,0204757	-0,0018916	1	0,0205629	-5,278033	-0,0001305	3,644068	11
	22	39	63,3446	0,0207789	-0,0019169	1	0,0208672	-5,270872	-0,0001321	3,644068	11
	23	41	50,22321	0,021097	-0,0019242	1	0,0211846	-5,211417	-0,0001294	3,64407	11
	24	42	38,42213	0,0214823	-0,0019237	1	0,0215683	-5,117054	-0,0001324	3,644068	11
	25	44	31,25	0,0217712	-0,0018905	1	0,0218531	-4,962868	-0,000129	3,64407	11
	26	45	24,93351	0,0220794	-0,0018463	1	0,0221565	-4,779952	-0,0001316	3,644071	11
	27	47	19,86229	0,0223875	-0,0017806	1	0,0224582	-4,547355	-0,0001251	3,644076	11
	28	48	15,625	0,0227009	-0,0016786	1	0,0227629	-4,22911	-0,0001247	3,644077	11
	29	50	12,40079	0,0229371	-0,0015665	1	0,0229905	-3,906877	-0,0001256	3,644077	11
	30	51	9,93114	0,0231595	-0,0014685	1	0,023206	-3,628247	-0,0001249	3,644075	11
	31	53	7,944915	0,0233498	-0,0013703	1	0,02339	-3,358545	-0,0001252	3,644076	11
	32	55	6,317385	0,0235229	-0,001273	1	0,0235573	-3,097765	-0,0001252	3,644075	11
	33	57	5,008013	0,0236705	-0,0011775	1	0,0236998	-2,847856	-0,0001251	3,644077	11
	34	59	3,945707	0,0238265	-0,0011105	1	0,0238523	-2,668565	-0,0001248	3,644079	11
	35	63	3,158693	0,023938	-0,0010639	1	0,0239616	-2,544862	-0,0001256	3,644081	11
	36	65	2,504006	0,0240458	-0,0010234	1	0,0240676	-2,436968	-0,0001216	3,644079	11
	37	70	1,998082	0,0241485	-0,0010088	1	0,0241696	-2,392089	-0,0001213	3,644082	11
	38	74	1,584686	0,0242554	-0,0010218	1	0,0242769	-2,412234	-0,0001219	3,644083	11
	39	79	1,266892	0,0243559	-0,00104	1	0,0243781	-2,444932	-0,0001224	3,644083	11
	40	87	0,999041	0,0244847	-0,0010856	1	0,0245088	-2,538734	-0,0001226	3,644087	11
	41	93	0,7923428	0,0245993	-0,0011423	1	0,0246258	-2,658684	-0,0001224	3,644092	11
	42	99	0,6334459	0,0247061	-0,0012271	1	0,0247365	-2,843493	-0,0001229	3,644095	11
	43	107	0,5040323	0,0248493	-0,0013303	1	0,0248849	-3,064378	-0,0001219	3,644093	11
	44	118	0,400641	0,0249991	-0,0014629	1	0,0250418	-3,348972	-0,0001228	3,6441	11
	45	131	0,316723	0,0251615	-0,0016184	1	0,0252135	-3,680223	-0,0001223	3,644108	11
	46	148	0,2520161	0,0253439	-0,001801	1	0,0254078	-4,064786	-0,0001226	3,644112	11
	47	169	0,2003205	0,0255566	-0,002015	1	0,0256359	-4,508036	-0,0001228	3,644117	11
	48	196	0,1588983	0,0257682	-0,0022571	1	0,0258669	-5,00599	-0,0001221	3,644125	11
	49	221	0,1260081	0,0260536	-0,0025549	1	0,0261785	-5,600631	-0,0001224	3,644153	11
	50	259	0,1001603	0,0263845	-0,0028812	1	0,0265414	-6,23203	-0,0001223	3,644221	11
	51	305	0,0794492	0,0267734	-0,0032635	1	0,0269716	-6,949679	-0,0001223	3,644259	11
	52	357	0,0631739	0,0270796	-0,0037001	1	0,0273312	-7,780613	-0,0001226	3,644217	11
	53	421	0,0501337	0,0275294	-0,0041852	1	0,0278457	-8,644252	-0,0001227	3,644225	11
	54	482	0,0398258	0,0280358	-0,0047204	1	0,0284304	-9,55723	-0,0001231	3,644234	11
	55	584	0,0316296	0,0286079	-0,0053109	1	0,0290967	-10,51698	-0,0001235	3,64425	11
	56	712	0,0251206	0,0292573	-0,0059743	1	0,029861	-11,541	-0,000123	3,644275	11
	57	832	0,0199553	0,029954	-0,0067357	1	0,030702	-12,67327	-0,0001231	3,644299	11
	58	1034	0,0158522	0,0307705	-0,0075933	1	0,0316936	-13,862	-0,0001231	3,644338	11
	59	1288	0,0125907	0,0317341	-0,0085489	1	0,0328654	-15,07708	-0,0001232	3,644386	11
	60	1607	0,0100011	0,0327733	-0,0096028	1	0,0341512	-16,331	-0,000123	3,644445	11
	61	2008	0,0079436	0,0339663	-0,0107768	1	0,0356349	-17,60319	-0,0001236	3,644519	11
	62	2512	0,0063097	0,0352963	-0,0120589	1	0,0372994	-18,86267	-0,0001229	3,644611	11
	63	3148	0,0050123	0,036769	-0,0134858	1	0,0391641	-20,14153	-0,0001235	3,644732	11
	64	3747	0,0039812	0,0383632	-0,0150947	1	0,0412261	-21,4781	-0,0001232	3,644854	11
	65	4753	0,0031623	0,0401659	-0,0168717	1	0,0435655	-22,78485	-0,0001232	3,645001	11
	66	5703	0,0025119	0,0421086	-0,0188875	1	0,0461505	-24,15828	-0,0001229	3,645166	11
	67	6899	0,0019953	0,0441876	-0,0212002	1	0,0490101	-25,63068	-0,0001229	3,645395	11
	68	8905	0,0015849	0,046445	-0,0237599	1	0,0521697	-27,09297	-0,0001233	3,645662	11
	69	10799	0,0012589	0,0487809	-0,0267565	1	0,0556371	-28,74489	-0,0001229	3,645981	11
	70	13977	0,001	0,0512653	-0,0302293	1	0,0595143	-30,52633	-0,000123	3,646338	11

File: Experimental_Data_RH/SingleSine_NC0003_10kHz_1mHz_Cyc3_SOC70.txt
EXPLAIN
TAG	GALVEIS
TITLE	LABEL	Galvanostatic EIS 70	Test Identifier
DATE	LABEL	28.11.2023	Date
TIME	LABEL	23:21:07	Time
NOTES	NOTES	1	Notes...
	EIS bei 70%
PSTAT	PSTAT	REF3000-39109	Potentiostat
FREQINIT	QUANT	1,00000E+004	Initial Freq. (Hz)
FREQFINAL	QUANT	1,00000E-003	Final Freq. (Hz)
PTSPERDEC	QUANT	1,00000E+001	Points/decade
IACREQ	QUANT	7,50000E-002	AC Current (A rms)
IDCREQ	QUANT	0,00000E+000	DC Current (A)
AREA	QUANT	1,00000E+000	Sample Area (cm^2)
SPEED	SELECTOR	1	Optimize for:
DRIFTCOR	SELECTOR	0	Drift Correction
ZGUESS	QUANT	1,70000E-002	Estimated Z (ohms)
EOC	QUANT	3,790399	Open Circuit (V)
SEQUENCER	TOGGLE	TRUE	Run as Sequence
PSTATMODEL	IQUANT	5	Pstat Model
PSTATSECTION	LABEL	REF3000-39109	Pstat Section
PSTATSERIALNO	LABEL	39109	Pstat Serial Number
CTRLMODE	IQUANT	0	Control Mode
ELECTROMETER	IQUANT	0	RE=0 or CS=1
IESTAB	IQUANT	0	I/E Stability
CASPEED	IQUANT	4	Control Amp Speed
CONVENTION	IQUANT	1	Current Convention
ICHRANGE	IQUANT	2	Ich Range
ICHRANGEMODE	TOGGLE	F	Ich Auto Range
ICHOFFSETENABLE	TOGGLE	T	Ich Offset Enable
ICHOFFSET	QUANT	0	Ich Offset (V)
ICHFILTER	IQUANT	3	Ich Filter
VCHRANGE	IQUANT	2	Vch Range
VCHRANGEMODE	TOGGLE	F	Vch Auto Range
VCHOFFSETENABLE	TOGGLE	T	Vch Offset Enable
VCHOFFSET	QUANT	0	Vch Offset (V)
VCHFILTER	IQUANT	3	Vch Filter
ACHRANGE	IQUANT	2	Ach Range
ACHOFFSETENABLE	TOGGLE	F	Ach Offset Enable
ACHOFFSET	QUANT	0	Ach Offset (V)
ACHFILTER	IQUANT	1	Ach Filter
IERANGELOWERLIMIT	IQUANT	2	I/E Range Lower Limit
IERANGEMODE	TOGGLE	F	I/E AutoRange
IERANGE	IQUANT	11	I/E Range
POSFEEDENABLE	TOGGLE	F	Positive Feedback IR Comp
POSFEEDRESISTANCE	QUANT	0	Positive Feedback Resistance (ohm)
ACHSELECT	IQUANT	4	Ach Select
SENSECABLEID	IQUANT	12	Sense Cable ID
PWRCABLEID	IQUANT	12	Power Cable ID
DCCALDATE	LABEL	7/6/2023	DC Calibration Date
ACCALDATE	LABEL	7/6/2023	AC Calibration Date
THERMOSELECT	IQUANT	1	Thermo Select
FRAMEWORKVERSION	LABEL	7.8.4	Framework Version
INSTRUMENTVERSION	LABEL	4.42	Instrument Version
COMPLIANCEVOLTAGE	IQUANT	0	Compliance Voltage
ZCURVE	TABLE
	Pt	Time	Freq	Zreal	Zimag	Zsig	Zmod	Zphz	Idc	Vdc	IERange
	#	s	Hz	ohm	ohm	V	ohm	°	A	V	#
	0	5	10078,13	0,0179103	0,0153208	1	0,0235692	40,54443	-0,0001394	3,790432	11
	1	7	8015,625	0,0173253	0,0122201	1	0,0212013	35,19664	-0,0001377	3,79043	11
	2	9	6328,125	0,0169417	0,0095768	1	0,0194612	29,47851	-0,0001376	3,790433	11
	3	10	5015,625	0,016698	0,0074567	1	0,0182873	24,0636	-0,0001378	3,790431	11
	4	12	3984,375	0,0165709	0,005697	1	0,0175229	18,97267	-0,000137	3,790435	11
	5	13	3170,956	0,0165571	0,0042909	1	0,0171041	14,52906	-0,0001372	3,790433	11
	6	15	2527,573	0,016599	0,0031302	1	0,0168916	10,67931	-0,0001378	3,790434	11
	7	17	1976,103	0,0166918	0,0020759	1	0,0168204	7,08942	-0,0001378	3,790434	11
	8	18	1577,524	0,0168714	0,0013028	1	0,0169216	4,415735	-0,0001373	3,790434	11
	9	20	1265,625	0,0170618	0,000688	1	0,0170757	2,309076	-0,0001373	3,790437	11
	10	22	998,264	0,0172869	0,0001496	1	0,0172876	0,4959424	-0,0001372	3,790436	11
	11	23	796,875	0,0175331	-0,0002616	1	0,017535	-0,8546818	-0,0001374	3,790437	11
	12	24	627,7902	0,0177659	-0,0006384	1	0,0177773	-2,05801	-0,0001367	3,790434	11
	13	26	505,5147	0,0180342	-0,0008935	1	0,0180564	-2,836373	-0,0001307	3,790435	11
	14	27	397,9953	0,0183191	-0,0011299	1	0,0183539	-3,529423	-0,0001312	3,790436	11
	15	29	315,5048	0,0186019	-0,0013172	1	0,0186485	-4,050245	-0,0001316	3,790436	11
	16	30	252,4038	0,0188787	-0,0014609	1	0,0189351	-4,424994	-0,0001304	3,790439	11
	17	32	198,6229	0,0191931	-0,0015878	1	0,0192587	-4,729023	-0,0001321	3,790437	11
	18	33	158,3615	0,0194734	-0,0016871	1	0,0195463	-4,951475	-0,0001318	3,790438	11
	19	35	125,558	0,0197849	-0,0017723	1	0,0198641	-5,118696	-0,0001304	3,790437	11
	20	36	100,4464	0,0200783	-0,00183	1	0,0201615	-5,207613	-0,0001313	3,790436	11
	21	38	79,00281	0,0204006	-0,0018761	1	0,0204867	-5,254397	-0,0001322	3,790438	11
	22	40	63,3446	0,0207013	-0,0019075	1	0,020789	-5,264601	-0,0001314	3,790435	11
	23	41	50,22321	0,0210266	-0,0019212	1	0,0211142	-5,220736	-0,0001306	3,790438	11
	24	43	38,42213	0,0213914	-0,0019425	1	0,0214794	-5,188704	-0,0001301	3,790437	11
	25	44	31,25	0,0216849	-0,0019178	1	0,0217695	-5,054157	-0,0001282	3,790439	11
	26	46	24,93351	0,0219912	-0,0018828	1	0,0220717	-4,893507	-0,0001312	3,790437	11
	27	47	19,86229	0,0223024	-0,0018346	1	0,0223778	-4,702456	-0,0001257	3,790448	11
	28	49	15,625	0,0226077	-0,0017701	1	0,0226769	-4,47681	-0,0001247	3,790446	11
	29	50	12,40079	0,0228743	-0,0016884	1	0,0229365	-4,221431	-0,0001247	3,790449	11
	30	52	9,93114	0,0230981	-0,0015971	1	0,0231533	-3,955276	-0,0001251	3,790447	11
	31	53	7,944915	0,0233072	-0,0015257	1	0,0233571	-3,745357	-0,000125	3,790449	11
	32	55	6,317385	0,0235009	-0,0014586	1	0,0235462	-3,551504	-0,0001246	3,790445	11
	33	57	5,008013	0,0236831	-0,0013956	1	0,0237242	-3,372453	-0,0001248	3,79045	11
	34	60	3,945707	0,0238571	-0,0013581	1	0,0238957	-3,258235	-0,0001253	3,790453	11
	35	62	3,158693	0,0240091	-0,001337	1	0,0240463	-3,187421	-0,0001251	3,790452	11
	36	66	2,504006	0,0241682	-0,0013206	1	0,0242042	-3,127717	-0,0001207	3,790451	11
	37	69	1,998082	0,0243112	-0,0013473	1	0,0243485	-3,172007	-0,000121	3,790452	11
	38	74	1,584686	0,0244622	-0,0013925	1	0,0245018	-3,258083	-0,0001208	3,790452	11
	39	81	1,266892	0,0246108	-0,0014545	1	0,0246537	-3,382365	-0,0001207	3,790457	11
	40	88	0,999041	0,0247973	-0,0015316	1	0,0248445	-3,534473	-0,0001214	3,790459	11
	41	94	0,7923428	0,0249766	-0,0016414	1	0,0250305	-3,759901	-0,0001219	3,790462	11
	42	102	0,6334459	0,0251544	-0,0017806	1	0,0252173	-4,048975	-0,000122	3,790469	11
	43	109	0,5040323	0,025358	-0,0019314	1	0,0254314	-4,355608	-0,0001214	3,79047	11
	44	120	0,400641	0,0255901	-0,0021202	1	0,0256778	-4,736372	-0,0001227	3,790473	11
	45	134	0,316723	0,0258412	-0,0023407	1	0,025947	-5,175775	-0,000122	3,790476	11
	46	151	0,2520161	0,0260983	-0,0025847	1	0,026226	-5,655942	-0,0001223	3,790485	11
	47	172	0,2003205	0,0263997	-0,0028823	1	0,0265565	-6,230869	-0,000122	3,790491	11
	48	198	0,1588983	0,0267386	-0,0032174	1	0,0269315	-6,861382	-0,0001217	3,790499	11
	49	230	0,1260081	0,0271342	-0,0036018	1	0,0273722	-7,561193	-0,0001219	3,790548	11
	50	260	0,1001603	0,0275802	-0,0040446	1	0,0278752	-8,342838	-0,0001216	3,790663	11
	51	306	0,0794492	0,0281219	-0,004554	1	0,0284882	-9,198587	-0,0001215	3,790822	11
	52	345	0,0631739	0,02851	-0,005167	1	0,0289744	-10,2725	-0,0001222	3,790768	11
	53	410	0,0501337	0,0290877	-0,0058546	1	0,0296711	-11,38013	-0,0001225	3,790774	11
	54	471	0,0398258	0,0297054	-0,006632	1	0,0304367	-12,58546	-0,000122	3,790787	11
	55	573	0,0316296	0,0304198	-0,0075497	1	0,0313427	-13,93826	-0,000122	3,790812	11
	56	700	0,0251206	0,0312183	-0,0086133	1	0,0323848	-15,42448	-0,0001218	3,790848	11
	57	861	0,0199553	0,0321104	-0,0098518	1	0,0335878	-17,05646	-0,0001222	3,790894	11
	58	1062	0,0158522	0,0331837	-0,0112881	1	0,0350511	-18,78682	-0,0001223	3,790954	11
	59	1253	0,0125907	0,0344022	-0,0129579	1	0,0367617	-20,63936	-0,0001223	3,791023	11
	60	1492	0,0100011	0,035755	-0,0148528	1	0,0387173	-22,55828	-0,0001225	3,791115	11
	61	1893	0,0079436	0,0373586	-0,0169875	1	0,0410396	-24,452	-0,000123	3,791228	11
	62	2272	0,0063097	0,0391294	-0,019407	1	0,0436776	-26,38002	-0,0001224	3,791361	11
	63	2749	0,0050123	0,0409927	-0,0221916	1	0,0466141	-28,42906	-0,0001224	3,791526	11
	64	3548	0,0039812	0,0429954	-0,0254113	1	0,0499434	-30,5841	-0,0001224	3,79172	11
	65	4554	0,0031623	0,0450692	-0,0291903	1	0,0536964	-32,93018	-0,0001229	3,791984	11
	66	5504	0,0025119	0,047147	-0,0337404	1	0,0579764	-35,58913	-0,0001226	3,792321	11
	67	6699	0,0019953	0,0492275	-0,0393655	1	0,0630316	-38,64808	-0,0001226	3,792702	11
	68	8705	0,0015849	0,0513723	-0,046328	1	0,0691766	-42,04446	-0,0001226	3,793184	11
	69	11230	0,0012589	0,0536226	-0,054924	1	0,0767596	-45,68694	-0,0001226	3,793741	11
	70	14409	0,001	0,0560111	-0,0655037	1	0,0861857	-49,46678	-0,000123	3,794455	11
