Repository: chrisw-17/rapid-SOH-prediction

# Rapid EIS-based SOH Estimation for Unknown LIBs

---

**This repository accompanies the paper:**

> **Fast state of health evaluation of lithium-ion batteries using EIS for second-life and recycling assessment**  
> *Authors: Christopher Wett, Jörg Lampe, Joey Danz, Thomas Seeger, Bugra Turan*

## Overview

This repository provides a complete workflow for rapid State of Health (SOH) estimation of lithium-ion batteries using Electrochemical Impedance Spectroscopy (EIS) and neural network models. The code and data enable reproducible analysis, model training, and evaluation for the fully connected neural network model as described in the associated publication.

File: Experimental_Data_RH/SingleSine_NC0003_10kHz_1mHz_Cyc3_SOC90.txt
EXPLAIN
TAG	GALVEIS
TITLE	LABEL	Galvanostatic EIS 90	Test Identifier
DATE	LABEL	28.11.2023	Date
TIME	LABEL	16:01:41	Time
NOTES	NOTES	1	Notes...
	EIS bei 90%
PSTAT	PSTAT	REF3000-39109	Potentiostat
FREQINIT	QUANT	1,00000E+004	Initial Freq. (Hz)
FREQFINAL	QUANT	1,00000E-003	Final Freq. (Hz)
PTSPERDEC	QUANT	1,00000E+001	Points/decade
IACREQ	QUANT	7,50000E-002	AC Current (A rms)
IDCREQ	QUANT	0,00000E+000	DC Current (A)
AREA	QUANT	1,00000E+000	Sample Area (cm^2)
SPEED	SELECTOR	1	Optimize for:
DRIFTCOR	SELECTOR	0	Drift Correction
ZGUESS	QUANT	1,70000E-002	Estimated Z (ohms)
EOC	QUANT	4,009267	Open Circuit (V)
SEQUENCER	TOGGLE	TRUE	Run as Sequence
PSTATMODEL	IQUANT	5	Pstat Model
PSTATSECTION	LABEL	REF3000-39109	Pstat Section
PSTATSERIALNO	LABEL	39109	Pstat Serial Number
CTRLMODE	IQUANT	0	Control Mode
ELECTROMETER	IQUANT	0	RE=0 or CS=1
IESTAB	IQUANT	0	I/E Stability
CASPEED	IQUANT	4	Control Amp Speed
CONVENTION	IQUANT	1	Current Convention
ICHRANGE	IQUANT	2	Ich Range
ICHRANGEMODE	TOGGLE	F	Ich Auto Range
ICHOFFSETENABLE	TOGGLE	T	Ich Offset Enable
ICHOFFSET	QUANT	0	Ich Offset (V)
ICHFILTER	IQUANT	3	Ich Filter
VCHRANGE	IQUANT	2	Vch Range
VCHRANGEMODE	TOGGLE	F	Vch Auto Range
VCHOFFSETENABLE	TOGGLE	T	Vch Offset Enable
VCHOFFSET	QUANT	0	Vch Offset (V)
VCHFILTER	IQUANT	3	Vch Filter
ACHRANGE	IQUANT	2	Ach Range
ACHOFFSETENABLE	TOGGLE	F	Ach Offset Enable
ACHOFFSET	QUANT	0	Ach Offset (V)
ACHFILTER	IQUANT	1	Ach Filter
IERANGELOWERLIMIT	IQUANT	2	I/E Range Lower Limit
IERANGEMODE	TOGGLE	F	I/E AutoRange
IERANGE	IQUANT	11	I/E Range
POSFEEDENABLE	TOGGLE	F	Positive Feedback IR Comp
POSFEEDRESISTANCE	QUANT	0	Positive Feedback Resistance (ohm)
ACHSELECT	IQUANT	4	Ach Select
SENSECABLEID	IQUANT	12	Sense Cable ID
PWRCABLEID	IQUANT	12	Power Cable ID
DCCALDATE	LABEL	7/6/2023	DC Calibration Date
ACCALDATE	LABEL	7/6/2023	AC Calibration Date
THERMOSELECT	IQUANT	1	Thermo Select
FRAMEWORKVERSION	LABEL	7.8.4	Framework Version
INSTRUMENTVERSION	LABEL	4.42	Instrument Version
COMPLIANCEVOLTAGE	IQUANT	0	Compliance Voltage
ZCURVE	TABLE
	Pt	Time	Freq	Zreal	Zimag	Zsig	Zmod	Zphz	Idc	Vdc	IERange
	#	s	Hz	ohm	ohm	V	ohm	°	A	V	#
	0	5	10078,13	0,0179808	0,0157056	1	0,0238741	41,13606	-0,0001376	4,009337	11
	1	7	8015,625	0,0173915	0,0125408	1	0,0214414	35,79481	-0,0001364	4,009337	11
	2	8	6328,125	0,0169655	0,0098362	1	0,0196107	30,10422	-0,0001353	4,009336	11
	3	10	5015,625	0,0167349	0,0076489	1	0,0184001	24,5634	-0,000135	4,009338	11
	4	12	3984,375	0,01661	0,0058737	1	0,017618	19,47469	-0,0001357	4,009338	11
	5	13	3170,956	0,0165994	0,0044173	1	0,0171771	14,90176	-0,0001349	4,009338	11
	6	15	2527,573	0,0166421	0,0032283	1	0,0169524	10,97821	-0,0001358	4,00934	11
	7	17	1976,103	0,0167262	0,0021723	1	0,0168667	7,399678	-0,0001356	4,009339	11
	8	18	1577,524	0,0168844	0,0013594	1	0,016939	4,603144	-0,0001364	4,009339	11
	9	20	1265,625	0,0170886	0,000745	1	0,0171048	2,496365	-0,0001369	4,009339	11
	10	21	998,264	0,0173147	0,0001741	1	0,0173156	0,5761611	-0,0001349	4,009341	11
	11	23	796,875	0,0175275	-0,0002448	1	0,0175292	-0,8000694	-0,0001353	4,009338	11
	12	24	627,7902	0,0177835	-0,0005895	1	0,0177933	-1,898622	-0,0001362	4,00934	11
	13	26	505,5147	0,0180521	-0,0008634	1	0,0180728	-2,738248	-0,00013	4,009336	11
	14	27	397,9953	0,0183297	-0,0010998	1	0,0183627	-3,433587	-0,0001296	4,009337	11
	15	29	315,5048	0,0186113	-0,0012891	1	0,0186559	-3,962372	-0,0001293	4,009335	11
	16	30	252,4038	0,0188879	-0,0014336	1	0,0189422	-4,340462	-0,0001302	4,009338	11
	17	32	198,6229	0,0191851	-0,0015633	1	0,0192487	-4,658379	-0,0001294	4,009339	11
	18	33	158,3615	0,0194799	-0,001667	1	0,0195511	-4,891254	-0,0001289	4,00934	11
	19	35	125,558	0,0197698	-0,0017535	1	0,0198474	-5,068748	-0,0001311	4,009339	11
	20	36	100,4464	0,0200667	-0,0018236	1	0,0201494	-5,192571	-0,0001284	4,009341	11
	21	38	79,00281	0,0203833	-0,0018782	1	0,0204697	-5,264669	-0,0001293	4,009341	11
	22	39	63,3446	0,0206863	-0,0019213	1	0,0207753	-5,30617	-0,000129	4,009344	11
	23	41	50,22321	0,0210011	-0,0019533	1	0,0210918	-5,313746	-0,0001279	4,009343	11
	24	43	38,42213	0,0213811	-0,0019762	1	0,0214722	-5,280746	-0,000128	4,009341	11
	25	44	31,25	0,0216744	-0,0019666	1	0,0217634	-5,184596	-0,0001319	4,009343	11
	26	46	24,93351	0,0220049	-0,0019528	1	0,0220913	-5,071317	-0,0001305	4,009345	11
	27	47	19,86229	0,0223355	-0,0019114	1	0,0224171	-4,891357	-0,0001242	4,009353	11
	28	49	15,625	0,0226509	-0,0018425	1	0,0227257	-4,650303	-0,0001234	4,009351	11
	29	50	12,40079	0,0229473	-0,001762	1	0,0230148	-4,390771	-0,000124	4,009353	11
	30	52	9,93114	0,0231784	-0,0016844	1	0,0232395	-4,156502	-0,0001237	4,00935	11
	31	53	7,944915	0,0234064	-0,0015924	1	0,0234605	-3,891892	-0,0001236	4,00935	11
	32	55	6,317385	0,0236101	-0,0015216	1	0,0236591	-3,687458	-0,0001237	4,009349	11
	33	58	5,008013	0,0238105	-0,0014632	1	0,0238554	-3,516559	-0,0001232	4,009351	11
	34	60	3,945707	0,0239863	-0,0014105	1	0,0240277	-3,365278	-0,0001238	4,009355	11
	35	62	3,158693	0,0241523	-0,0013883	1	0,0241922	-3,289724	-0,0001232	4,009354	11
	36	65	2,504006	0,0243086	-0,0013729	1	0,0243473	-3,232606	-0,0001204	4,009349	11
	37	69	1,998082	0,0244693	-0,0013827	1	0,0245083	-3,234237	-0,0001203	4,009348	11
	38	74	1,584686	0,0246253	-0,0014169	1	0,024666	-3,293029	-0,0001209	4,00935	11
	39	80	1,266892	0,02479	-0,0014712	1	0,0248336	-3,396418	-0,0001212	4,009349	11
	40	88	0,999041	0,0249749	-0,001541	1	0,0250224	-3,530847	-0,0001211	4,009356	11
	41	93	0,7923428	0,0251663	-0,0016434	1	0,0252199	-3,736276	-0,0001207	4,009357	11
	42	100	0,6334459	0,0253468	-0,0017625	1	0,025408	-3,977729	-0,0001201	4,00936	11
	43	109	0,5040323	0,0255708	-0,001882	1	0,0256399	-4,209345	-0,0001212	4,009359	11
	44	120	0,400641	0,0257929	-0,0020533	1	0,0258745	-4,551664	-0,0001223	4,009364	11
	45	134	0,316723	0,0260482	-0,0022396	1	0,0261443	-4,914236	-0,0001212	4,009368	11
	46	148	0,2520161	0,026327	-0,0024441	1	0,0264402	-5,303827	-0,0001216	4,00937	11
	47	169	0,2003205	0,0266208	-0,0026886	1	0,0267562	-5,76712	-0,0001222	4,009376	11
	48	195	0,1588983	0,0269463	-0,0029783	1	0,0271104	-6,307133	-0,000122	4,009381	11
	49	227	0,1260081	0,0273192	-0,0032944	1	0,0275171	-6,876096	-0,0001221	4,009416	11
	50	265	0,1001603	0,0277979	-0,0036534	1	0,0280369	-7,487385	-0,0001223	4,009539	11
	51	301	0,0794492	0,0282938	-0,004061	1	0,0285838	-8,1679	-0,0001223	4,009652	11
	52	340	0,0631739	0,0286883	-0,0045466	1	0,0290464	-9,005569	-0,0001215	4,009593	11
	53	405	0,0501337	0,0292384	-0,0050728	1	0,0296751	-9,84269	-0,0001219	4,00959	11
	54	486	0,0398258	0,0298634	-0,0056624	1	0,0303955	-10,73633	-0,0001223	4,009604	11
	55	562	0,0316296	0,0305648	-0,0063184	1	0,031211	-11,6797	-0,0001224	4,00962	11
	56	690	0,0251206	0,0313553	-0,0070491	1	0,0321379	-12,67019	-0,0001219	4,009645	11
	57	811	0,0199553	0,0322203	-0,0078792	1	0,0331697	-13,74146	-0,0001223	4,009677	11
	58	1012	0,0158522	0,0332338	-0,0088097	1	0,0343816	-14,84664	-0,0001219	4,009721	11
	59	1203	0,0125907	0,0343552	-0,0098061	1	0,0357273	-15,93052	-0,0001218	4,009774	11
	60	1442	0,0100011	0,0356165	-0,0108796	1	0,0372412	-16,9861	-0,0001221	4,009837	11
	61	1843	0,0079436	0,0369936	-0,0120235	1	0,0388985	-18,00499	-0,000122	4,009921	11
	62	2222	0,0063097	0,038423	-0,0132499	1	0,0406434	-19,0264	-0,0001219	4,01002	11
	63	2699	0,0050123	0,0398609	-0,014611	1	0,0424544	-20,1304	-0,0001215	4,010128	11
	64	3498	0,0039812	0,04128	-0,016195	1	0,0443431	-21,4211	-0,0001214	4,010266	11
	65	4504	0,0031623	0,0426539	-0,018131	1	0,0463475	-23,029	-0,0001219	4,010451	11
	66	5454	0,0025119	0,0439898	-0,0205541	1	0,0485548	-25,04425	-0,0001216	4,010668	11
	67	6649	0,0019953	0,045262	-0,0236539	1	0,0510701	-27,59151	-0,0001222	4,010905	11
	68	8655	0,0015849	0,0465711	-0,0275773	1	0,0541237	-30,63212	-0,000122	4,011231	11
	69	10549	0,0012589	0,0478936	-0,0325748	1	0,0579216	-34,22154	-0,0001221	4,011644	11
	70	13727	0,001	0,0492896	-0,0388849	1	0,0627813	-38,27016	-0,0001225	4,012113	11

File: Experimental_Data_RH/SingleSine_NC0003_10kHz_1mHz_Cyc4_SOC20.txt
EXPLAIN
TAG	GALVEIS
TITLE	LABEL	Galvanostatic EIS 30	Test Identifier
DATE	LABEL	20.12.2023	Date
TIME	LABEL	10:59:57	Time
NOTES	NOTES	1	Notes...
	EIS bei 30%
PSTAT	PSTAT	REF3000-39109	Potentiostat
FREQINIT	QUANT	1,00000E+004	Initial Freq. (Hz)
FREQFINAL	QUANT	1,00000E-003	Final Freq. (Hz)
PTSPERDEC	QUANT	1,00000E+001	Points/decade
IACREQ	QUANT	7,50000E-002	AC Current (A rms)
IDCREQ	QUANT	0,00000E+000	DC Current (A)
AREA	QUANT	1,00000E+000	Sample Area (cm^2)
SPEED	SELECTOR	1	Optimize for:
DRIFTCOR	SELECTOR	0	Drift Correction
ZGUESS	QUANT	1,70000E-002	Estimated Z (ohms)
EOC	QUANT	3,439449	Open Circuit (V)
SEQUENCER	TOGGLE	TRUE	Run as Sequence
PSTATMODEL	IQUANT	5	Pstat Model
PSTATSECTION	LABEL	REF3000-39109	Pstat Section
PSTATSERIALNO	LABEL	39109	Pstat Serial Number
CTRLMODE	IQUANT	0	Control Mode
ELECTROMETER	IQUANT	0	RE=0 or CS=1
IESTAB	IQUANT	0	I/E Stability
CASPEED	IQUANT	4	Control Amp Speed
CONVENTION	IQUANT	1	Current Convention
ICHRANGE	IQUANT	2	Ich Range
ICHRANGEMODE	TOGGLE	F	Ich Auto Range
ICHOFFSETENABLE	TOGGLE	T	Ich Offset Enable
ICHOFFSET	QUANT	0	Ich Offset (V)
ICHFILTER	IQUANT	3	Ich Filter
VCHRANGE	IQUANT	2	Vch Range
VCHRANGEMODE	TOGGLE	F	Vch Auto Range
VCHOFFSETENABLE	TOGGLE	T	Vch Offset Enable
VCHOFFSET	QUANT	0	Vch Offset (V)
VCHFILTER	IQUANT	3	Vch Filter
ACHRANGE	IQUANT	2	Ach Range
ACHOFFSETENABLE	TOGGLE	F	Ach Offset Enable
ACHOFFSET	QUANT	0	Ach Offset (V)
ACHFILTER	IQUANT	1	Ach Filter
IERANGELOWERLIMIT	IQUANT	2	I/E Range Lower Limit
IERANGEMODE	TOGGLE	F	I/E AutoRange
IERANGE	IQUANT	11	I/E Range
POSFEEDENABLE	TOGGLE	F	Positive Feedback IR Comp
POSFEEDRESISTANCE	QUANT	0	Positive Feedback Resistance (ohm)
ACHSELECT	IQUANT	4	Ach Select
SENSECABLEID	IQUANT	12	Sense Cable ID
PWRCABLEID	IQUANT	12	Power Cable ID
DCCALDATE	LABEL	7/6/2023	DC Calibration Date
ACCALDATE	LABEL	7/6/2023	AC Calibration Date
THERMOSELECT	IQUANT	1	Thermo Select
FRAMEWORKVERSION	LABEL	7.8.4	Framework Version
INSTRUMENTVERSION	LABEL	4.42	Instrument Version
COMPLIANCEVOLTAGE	IQUANT	0	Compliance Voltage
ZCURVE	TABLE
	Pt	Time	Freq	Zreal	Zimag	Zsig	Zmod	Zphz	Idc	Vdc	IERange
	#	s	Hz	ohm	ohm	V	ohm	°	A	V	#
	0	5	10078,13	0,0185699	0,0170771	1	0,0252283	42,60206	-0,00014	3,439399	11
	1	6	8015,625	0,0180947	0,013547	1	0,022604	36,8213	-0,0001386	3,439423	11
	2	8	6328,125	0,0177947	0,0105475	1	0,0206858	30,65665	-0,0001381	3,439401	11
	3	10	5015,625	0,0176216	0,0081836	1	0,0194292	24,9104	-0,0001378	3,439407	11
	4	11	3984,375	0,0175715	0,0062787	1	0,0186596	19,66305	-0,000137	3,439409	11
	5	13	3170,956	0,0175581	0,0047053	1	0,0181776	15,00192	-0,0001374	3,439412	11
	6	15	2527,573	0,0176687	0,0034101	1	0,0179948	10,92385	-0,0001373	3,439416	11
	7	16	1976,103	0,0178113	0,0023154	1	0,0179612	7,40669	-0,0001378	3,439422	11
	8	18	1577,524	0,0179624	0,0014785	1	0,0180232	4,705428	-0,000137	3,439422	11
	9	20	1265,625	0,0181657	0,000786	1	0,0181827	2,477582	-0,0001377	3,439429	11
	10	21	998,264	0,0184029	0,0001787	1	0,0184037	0,5562975	-0,0001372	3,439434	11
	11	23	796,875	0,0186461	-0,0002987	1	0,0186485	-0,9177343	-0,0001379	3,439434	11
	12	24	627,7902	0,0189199	-0,0007082	1	0,0189332	-2,143726	-0,0001389	3,439438	11
	13	26	505,5147	0,0191798	-0,0010113	1	0,0192065	-3,018107	-0,0001339	3,439437	11
	14	27	397,9953	0,0195018	-0,0012877	1	0,0195442	-3,777609	-0,0001338	3,439441	11
	15	29	315,5048	0,0198099	-0,0015134	1	0,0198676	-4,368656	-0,0001334	3,439443	11
	16	30	252,4038	0,0201169	-0,0016981	1	0,0201884	-4,825047	-0,0001331	3,439446	11
	17	32	198,6229	0,0204518	-0,0018644	1	0,0205366	-5,208854	-0,0001338	3,439448	11
	18	33	158,3615	0,0207822	-0,0020124	1	0,0208794	-5,530902	-0,0001338	3,439452	11
	19	34	125,558	0,0211122	-0,0021517	1	0,0212215	-5,819289	-0,0001324	3,439454	11
	20	36	100,4464	0,0214431	-0,0022704	1	0,021563	-6,043851	-0,000135	3,439456	11
	21	38	79,00281	0,0217959	-0,002392	1	0,0219268	-6,262874	-0,0001311	3,439462	11
	22	39	63,3446	0,0221337	-0,0025039	1	0,0222749	-6,454132	-0,0001335	3,439462	11
	23	41	50,22321	0,0225031	-0,0026517	1	0,0226588	-6,72051	-0,0001324	3,439466	11
	24	43	38,42213	0,0229355	-0,0028365	1	0,0231103	-7,050129	-0,0001348	3,439466	11
	25	44	31,25	0,023295	-0,0029963	1	0,0234869	-7,329342	-0,0001288	3,439472	11
	26	46	24,93351	0,0237192	-0,0031825	1	0,0239318	-7,641918	-0,0001325	3,439474	11
	27	47	19,86229	0,024283	-0,0033716	1	0,024516	-7,904756	-0,0001262	3,439502	11
	28	49	15,625	0,0248133	-0,0035713	1	0,025069	-8,190081	-0,0001266	3,439501	11
	29	50	12,40079	0,0253822	-0,003778	1	0,0256619	-8,465957	-0,0001273	3,439498	11
	30	52	9,93114	0,0259811	-0,0039308	1	0,0262768	-8,603219	-0,0001269	3,439499	11
	31	53	7,944915	0,0266231	-0,0040484	1	0,0269292	-8,6464	-0,0001268	3,439505	11
	32	55	6,317385	0,0273	-0,0041355	1	0,0276115	-8,613867	-0,0001271	3,439505	11
	33	57	5,008013	0,0280052	-0,0041589	1	0,0283124	-8,446848	-0,0001264	3,43951	11
	34	59	3,945707	0,0287058	-0,0041397	1	0,0290028	-8,206181	-0,0001265	3,439512	11
	35	63	3,158693	0,0293502	-0,0040771	1	0,029632	-7,908515	-0,0001264	3,439523	11
	36	65	2,504006	0,0299654	-0,0039764	1	0,030228	-7,558929	-0,0001218	3,43953	11
	37	69	1,998082	0,0305363	-0,0038967	1	0,0307839	-7,272158	-0,0001225	3,439534	11
	38	74	1,584686	0,0310839	-0,0038244	1	0,0313183	-7,014083	-0,0001226	3,439544	11
	39	80	1,266892	0,0315839	-0,0037676	1	0,0318078	-6,802671	-0,0001231	3,43956	11
	40	85	0,999041	0,0320922	-0,0037238	1	0,0323075	-6,618687	-0,0001225	3,439575	11
	41	90	0,7923428	0,0325537	-0,003735	1	0,0327673	-6,545087	-0,0001235	3,439585	11
	42	98	0,6334459	0,0329977	-0,0037789	1	0,0332134	-6,533099	-0,0001235	3,439603	11
	43	107	0,5040323	0,0334411	-0,0038761	1	0,033665	-6,611629	-0,0001232	3,439624	11
	44	118	0,400641	0,0338967	-0,0040145	1	0,0341336	-6,754288	-0,0001235	3,439651	11
	45	132	0,316723	0,0343712	-0,0042143	1	0,0346286	-6,990218	-0,0001231	3,439681	11
	46	145	0,2520161	0,0348408	-0,0044758	1	0,0351271	-7,320447	-0,0001232	3,439715	11
	47	162	0,2003205	0,0353415	-0,0048154	1	0,035668	-7,758904	-0,0001238	3,439756	11
	48	184	0,1588983	0,0358992	-0,0052311	1	0,0362783	-8,290599	-0,000124	3,439805	11
	49	209	0,1260081	0,0365132	-0,0057072	1	0,0369565	-8,883776	-0,0001236	3,439941	11
	50	239	0,1001603	0,0372304	-0,0062717	1	0,037755	-9,56207	-0,0001235	3,440211	11
	51	275	0,0794492	0,0379639	-0,0069566	1	0,038596	-10,38379	-0,0001236	3,440543	11
	52	327	0,0631739	0,0386283	-0,0077597	1	0,0394	-11,35849	-0,0001239	3,440584	11
	53	376	0,0501337	0,0394151	-0,0086591	1	0,0403551	-12,3904	-0,0001235	3,440693	11
	54	457	0,0398258	0,0403218	-0,0097226	1	0,0414775	-13,55672	-0,000124	3,440886	11
	55	558	0,0316296	0,0413634	-0,0109464	1	0,0427873	-14,82289	-0,0001232	3,441101	11
	56	654	0,0251206	0,0424068	-0,0123883	1	0,0441792	-16,28462	-0,0001244	3,441327	11
	57	775	0,0199553	0,0436619	-0,0140616	1	0,0458704	-17,85146	-0,0001241	3,441631	11
	58	927	0,0158522	0,0450913	-0,0159756	1	0,0478377	-19,50891	-0,0001242	3,442019	11
	59	1117	0,0125907	0,0466396	-0,0182069	1	0,0500674	-21,32436	-0,000124	3,442477	11
	60	1357	0,0100011	0,0483946	-0,0207188	1	0,0526432	-23,17682	-0,0001239	3,443061	11
	61	1658	0,0079436	0,0502469	-0,02356	1	0,0554962	-25,1212	-0,0001236	3,443771	11
	62	2037	0,0063097	0,0522141	-0,026802	1	0,0586913	-27,17187	-0,0001239	3,444659	11
	63	2513	0,0050123	0,0540752	-0,0305593	1	0,0621127	-29,47192	-0,000124	3,445854	11
	64	3313	0,0039812	0,0559134	-0,0348612	1	0,0658909	-31,94296	-0,0001238	3,447212	11
	65	4067	0,0031623	0,0575992	-0,0403853	1	0,0703466	-35,03598	-0,0001238	3,448909	11
	66	5333	0,0025119	0,059074	-0,0469373	1	0,0754509	-38,46891	-0,0001237	3,450983	11
	67	6927	0,0019953	0,0605129	-0,0550681	1	0,0818188	-42,30289	-0,0001241	3,453156	11
	68	8432	0,0015849	0,0619085	-0,0650312	1	0,0897871	-46,40919	-0,0001238	3,455451	11
	69	10326	0,0012589	0,0634968	-0,0769339	1	0,099753	-50,46567	-0,0001243	3,457969	11
	70	12710	0,001	0,0655359	-0,0905607	1	0,1117864	-54,10795	-0,0001242	3,460801	11

File: Experimental_Data_RH/SingleSine_NC0003_10kHz_1mHz_Cyc4_SOC50.txt
EXPLAIN
TAG	GALVEIS
TITLE	LABEL	Galvanostatic EIS 50	Test Identifier
DATE	LABEL	20.12.2023	Date
TIME	LABEL	4:10:44	Time
NOTES	NOTES	1	Notes...
	EIS bei 50%
PSTAT	PSTAT	REF3000-39109	Potentiostat
FREQINIT	QUANT	1,00000E+004	Initial Freq. (Hz)
FREQFINAL	QUANT	1,00000E-003	Final Freq. (Hz)
PTSPERDEC	QUANT	1,00000E+001	Points/decade
IACREQ	QUANT	7,50000E-002	AC Current (A rms)
IDCREQ	QUANT	0,00000E+000	DC Current (A)
AREA	QUANT	1,00000E+000	Sample Area (cm^2)
SPEED	SELECTOR	1	Optimize for:
DRIFTCOR	SELECTOR	0	Drift Correction
ZGUESS	QUANT	1,70000E-002	Estimated Z (ohms)
EOC	QUANT	3,639219	Open Circuit (V)
SEQUENCER	TOGGLE	TRUE	Run as Sequence
PSTATMODEL	IQUANT	5	Pstat Model
PSTATSECTION	LABEL	REF3000-39109	Pstat Section
PSTATSERIALNO	LABEL	39109	Pstat Serial Number
CTRLMODE	IQUANT	0	Control Mode
ELECTROMETER	IQUANT	0	RE=0 or CS=1
IESTAB	IQUANT	0	I/E Stability
CASPEED	IQUANT	4	Control Amp Speed
CONVENTION	IQUANT	1	Current Convention
ICHRANGE	IQUANT	2	Ich Range
ICHRANGEMODE	TOGGLE	F	Ich Auto Range
ICHOFFSETENABLE	TOGGLE	T	Ich Offset Enable
ICHOFFSET	QUANT	0	Ich Offset (V)
ICHFILTER	IQUANT	3	Ich Filter
VCHRANGE	IQUANT	2	Vch Range
VCHRANGEMODE	TOGGLE	F	Vch Auto Range
VCHOFFSETENABLE	TOGGLE	T	Vch Offset Enable
VCHOFFSET	QUANT	0	Vch Offset (V)
VCHFILTER	IQUANT	3	Vch Filter
ACHRANGE	IQUANT	2	Ach Range
ACHOFFSETENABLE	TOGGLE	F	Ach Offset Enable
ACHOFFSET	QUANT	0	Ach Offset (V)
ACHFILTER	IQUANT	1	Ach Filter
IERANGELOWERLIMIT	IQUANT	2	I/E Range Lower Limit
IERANGEMODE	TOGGLE	F	I/E AutoRange
IERANGE	IQUANT	11	I/E Range
POSFEEDENABLE	TOGGLE	F	Positive Feedback IR Comp
POSFEEDRESISTANCE	QUANT	0	Positive Feedback Resistance (ohm)
ACHSELECT	IQUANT	4	Ach Select
SENSECABLEID	IQUANT	12	Sense Cable ID
PWRCABLEID	IQUANT	12	Power Cable ID
DCCALDATE	LABEL	7/6/2023	DC Calibration Date
ACCALDATE	LABEL	7/6/2023	AC Calibration Date
THERMOSELECT	IQUANT	1	Thermo Select
FRAMEWORKVERSION	LABEL	7.8.4	Framework Version
INSTRUMENTVERSION	LABEL	4.42	Instrument Version
COMPLIANCEVOLTAGE	IQUANT	0	Compliance Voltage
ZCURVE	TABLE
	Pt	Time	Freq	Zreal	Zimag	Zsig	Zmod	Zphz	Idc	Vdc	IERange
	#	s	Hz	ohm	ohm	V	ohm	°	A	V	#
	0	5	10078,13	0,0184441	0,0171238	1	0,0251677	42,87413	-0,0001396	3,639185	11
	1	7	8015,625	0,0179556	0,0135748	1	0,0225095	37,09005	-0,0001379	3,639184	11
	2	8	6328,125	0,0176633	0,0105946	1	0,0205971	30,95573	-0,0001381	3,639185	11
	3	10	5015,625	0,0174925	0,0082025	1	0,0193202	25,12262	-0,0001387	3,639185	11
	4	12	3984,375	0,0174357	0,0062729	1	0,0185298	19,78733	-0,000138	3,639188	11
	5	13	3170,956	0,0174397	0,0047042	1	0,018063	15,09562	-0,0001375	3,639189	11
	6	15	2527,573	0,0175257	0,0034268	1	0,0178576	11,06331	-0,0001375	3,639193	11
	7	16	1976,103	0,0176849	0,0023165	1	0,017836	7,462616	-0,0001388	3,639195	11
	8	18	1577,524	0,0178219	0,001501	1	0,017885	4,814325	-0,0001385	3,639196	11
	9	20	1265,625	0,0180228	0,000784	1	0,0180398	2,490865	-0,000137	3,639196	11
	10	21	998,264	0,0182581	0,0002044	1	0,0182593	0,6413008	-0,0001385	3,639197	11
	11	23	796,875	0,0185116	-0,0002718	1	0,0185136	-0,8412946	-0,000137	3,639195	11
	12	24	627,7902	0,0187892	-0,000671	1	0,0188011	-2,045326	-0,0001373	3,639198	11
	13	26	505,5147	0,019052	-0,0009783	1	0,0190771	-2,939614	-0,0001325	3,639195	11
	14	27	397,9953	0,0193819	-0,0012399	1	0,0194215	-3,660438	-0,0001325	3,639193	11
	15	29	315,5048	0,0196903	-0,0014549	1	0,019744	-4,225755	-0,0001326	3,639194	11
	16	30	252,4038	0,019995	-0,0016352	1	0,0200617	-4,675191	-0,000134	3,639194	11
	17	32	198,6229	0,0203205	-0,0017807	1	0,0203983	-5,007976	-0,000133	3,639194	11
	18	33	158,3615	0,0206426	-0,0018986	1	0,0207297	-5,255081	-0,0001323	3,639197	11
	19	35	125,558	0,0209822	-0,0020072	1	0,021078	-5,46434	-0,0001355	3,639196	11
	20	36	100,4464	0,021307	-0,0021005	1	0,0214103	-5,630197	-0,0001305	3,639199	11
	21	38	79,00281	0,02166	-0,0021826	1	0,0217697	-5,754078	-0,0001325	3,639199	11
	22	39	63,3446	0,0220005	-0,0022521	1	0,0221155	-5,844724	-0,0001321	3,639197	11
	23	41	50,22321	0,0223676	-0,002317	1	0,0224873	-5,913963	-0,0001325	3,639197	11
	24	43	38,42213	0,0228102	-0,0023882	1	0,0229349	-5,97714	-0,0001332	3,639198	11
	25	44	31,25	0,0231635	-0,0024263	1	0,0232903	-5,979615	-0,0001297	3,639199	11
	26	46	24,93351	0,0235734	-0,0024494	1	0,0237003	-5,931979	-0,0001347	3,639198	11
	27	47	19,86229	0,0239911	-0,0024329	1	0,0241141	-5,790447	-0,0001272	3,639205	11
	28	48	15,625	0,0244197	-0,0023959	1	0,024537	-5,603587	-0,0001262	3,639208	11
	29	50	12,40079	0,0248292	-0,0023202	1	0,0249374	-5,338645	-0,0001259	3,639206	11
	30	51	9,93114	0,0251964	-0,0022186	1	0,0252939	-5,031986	-0,0001265	3,639205	11
	31	53	7,944915	0,0255464	-0,0020956	1	0,0256322	-4,689541	-0,0001267	3,639205	11
	32	55	6,317385	0,025847	-0,0019528	1	0,0259207	-4,320681	-0,000126	3,639208	11
	33	57	5,008013	0,0261278	-0,0018085	1	0,0261903	-3,959612	-0,0001267	3,63921	11
	34	59	3,945707	0,026357	-0,0016719	1	0,02641	-3,629545	-0,0001261	3,639212	11
	35	62	3,158693	0,0265534	-0,0015615	1	0,0265993	-3,365569	-0,0001264	3,63921	11
	36	64	2,504006	0,02673	-0,0014646	1	0,0267701	-3,136284	-0,0001218	3,639211	11
	37	68	1,998082	0,0268867	-0,0014048	1	0,0269234	-2,990916	-0,0001217	3,639213	11
	38	71	1,584686	0,0270327	-0,0013614	1	0,027067	-2,883015	-0,0001236	3,639214	11
	39	78	1,266892	0,0271731	-0,0013434	1	0,0272063	-2,830283	-0,0001227	3,639216	11
	40	83	0,999041	0,0273294	-0,0013526	1	0,0273629	-2,833477	-0,000123	3,639221	11
	41	88	0,7923428	0,0274757	-0,0013881	1	0,0275107	-2,892105	-0,0001229	3,639225	11
	42	94	0,6334459	0,0276213	-0,0014459	1	0,0276591	-2,996445	-0,0001228	3,639228	11
	43	102	0,5040323	0,0277597	-0,0015313	1	0,0278019	-3,157455	-0,000123	3,639231	11
	44	111	0,400641	0,0279308	-0,0016559	1	0,0279798	-3,392827	-0,0001229	3,639237	11
	45	122	0,316723	0,0281096	-0,0018113	1	0,0281679	-3,686956	-0,0001224	3,63924	11
	46	139	0,2520161	0,0282925	-0,0019884	1	0,0283622	-4,020128	-0,0001227	3,639246	11
	47	160	0,2003205	0,0285155	-0,0021957	1	0,0286	-4,403108	-0,0001226	3,639254	11
	48	186	0,1588983	0,0287637	-0,0024624	1	0,0288689	-4,89303	-0,0001231	3,639261	11
	49	218	0,1260081	0,0290692	-0,0027698	1	0,0292009	-5,442778	-0,0001232	3,639301	11
	50	248	0,1001603	0,0294447	-0,0031029	1	0,0296077	-6,015564	-0,0001231	3,639386	11
	51	284	0,0794492	0,0298283	-0,0035069	1	0,0300337	-6,705468	-0,0001233	3,639451	11
	52	336	0,0631739	0,0301616	-0,003982	1	0,0304233	-7,520772	-0,0001229	3,639385	11
	53	400	0,0501337	0,0306147	-0,0044929	1	0,0309427	-8,349001	-0,0001231	3,639408	11
	54	461	0,0398258	0,0311888	-0,0050882	1	0,0316012	-9,265645	-0,0001234	3,639407	11
	55	538	0,0316296	0,0317907	-0,0057186	1	0,0323009	-10,19753	-0,0001233	3,639424	11
	56	666	0,0251206	0,0325037	-0,0064497	1	0,0331375	-11,22332	-0,000124	3,639455	11
	57	786	0,0199553	0,0332666	-0,0072535	1	0,0340482	-12,30032	-0,0001234	3,639488	11
	58	988	0,0158522	0,0341416	-0,0081568	1	0,0351025	-13,43672	-0,0001236	3,639533	11
	59	1178	0,0125907	0,0351361	-0,0091758	1	0,0363145	-14,63598	-0,0001237	3,639586	11
	60	1497	0,0100011	0,0362676	-0,010297	1	0,037701	-15,85016	-0,0001236	3,639664	11
	61	1898	0,0079436	0,0375535	-0,0115341	1	0,0392848	-17,07377	-0,0001236	3,639749	11
	62	2277	0,0063097	0,038956	-0,0129008	1	0,0410365	-18,32292	-0,0001235	3,639846	11
	63	2912	0,0050123	0,0405586	-0,0144222	1	0,0430465	-19,5749	-0,0001239	3,639983	11
	64	3512	0,0039812	0,0422848	-0,0161147	1	0,0452514	-20,8618	-0,0001241	3,640109	11
	65	4267	0,0031623	0,0441648	-0,0180157	1	0,047698	-22,19152	-0,000124	3,640264	11
	66	5217	0,0025119	0,0462375	-0,0201586	1	0,0504408	-23,55617	-0,000124	3,640442	11
	67	6412	0,0019953	0,0484653	-0,0225938	1	0,053473	-24,99425	-0,0001239	3,64067	11
	68	7917	0,0015849	0,0508658	-0,0253639	1	0,0568388	-26,50284	-0,000124	3,640946	11
	69	9811	0,0012589	0,0534314	-0,0285806	1	0,0605951	-28,14243	-0,0001239	3,64128	11
	70	12195	0,001	0,0561325	-0,0323078	1	0,0647661	-29,92311	-0,0001237	3,641643	11

File: Experimental_Data_RH/SingleSine_NC0003_10kHz_1mHz_Cyc4_SOC70.txt
EXPLAIN
TAG	GALVEIS
TITLE	LABEL	Galvanostatic EIS 70	Test Identifier
DATE	LABEL	19.12.2023	Date
TIME	LABEL	20:53:18	Time
NOTES	NOTES	1	Notes...
	EIS bei 70%
PSTAT	PSTAT	REF3000-39109	Potentiostat
FREQINIT	QUANT	1,00000E+004	Initial Freq. (Hz)
FREQFINAL	QUANT	1,00000E-003	Final Freq. (Hz)
PTSPERDEC	QUANT	1,00000E+001	Points/decade
IACREQ	QUANT	7,50000E-002	AC Current (A rms)
IDCREQ	QUANT	0,00000E+000	DC Current (A)
AREA	QUANT	1,00000E+000	Sample Area (cm^2)
SPEED	SELECTOR	1	Optimize for:
DRIFTCOR	SELECTOR	0	Drift Correction
ZGUESS	QUANT	1,70000E-002	Estimated Z (ohms)
EOC	QUANT	3,77209	Open Circuit (V)
SEQUENCER	TOGGLE	TRUE	Run as Sequence
PSTATMODEL	IQUANT	5	Pstat Model
PSTATSECTION	LABEL	REF3000-39109	Pstat Section
PSTATSERIALNO	LABEL	39109	Pstat Serial Number
CTRLMODE	IQUANT	0	Control Mode
ELECTROMETER	IQUANT	0	RE=0 or CS=1
IESTAB	IQUANT	0	I/E Stability
CASPEED	IQUANT	4	Control Amp Speed
CONVENTION	IQUANT	1	Current Convention
ICHRANGE	IQUANT	2	Ich Range
ICHRANGEMODE	TOGGLE	F	Ich Auto Range
ICHOFFSETENABLE	TOGGLE	T	Ich Offset Enable
ICHOFFSET	QUANT	0	Ich Offset (V)
ICHFILTER	IQUANT	3	Ich Filter
VCHRANGE	IQUANT	2	Vch Range
VCHRANGEMODE	TOGGLE	F	Vch Auto Range
VCHOFFSETENABLE	TOGGLE	T	Vch Offset Enable
VCHOFFSET	QUANT	0	Vch Offset (V)
VCHFILTER	IQUANT	3	Vch Filter
ACHRANGE	IQUANT	2	Ach Range
ACHOFFSETENABLE	TOGGLE	F	Ach Offset Enable
ACHOFFSET	QUANT	0	Ach Offset (V)
ACHFILTER	IQUANT	1	Ach Filter
IERANGELOWERLIMIT	IQUANT	2	I/E Range Lower Limit
IERANGEMODE	TOGGLE	F	I/E AutoRange
IERANGE	IQUANT	11	I/E Range
POSFEEDENABLE	TOGGLE	F	Positive Feedback IR Comp
POSFEEDRESISTANCE	QUANT	0	Positive Feedback Resistance (ohm)
ACHSELECT	IQUANT	4	Ach Select
SENSECABLEID	IQUANT	12	Sense Cable ID
PWRCABLEID	IQUANT	12	Power Cable ID
DCCALDATE	LABEL	7/6/2023	DC Calibration Date
ACCALDATE	LABEL	7/6/2023	AC Calibration Date
THERMOSELECT	IQUANT	1	Thermo Select
FRAMEWORKVERSION	LABEL	7.8.4	Framework Version
INSTRUMENTVERSION	LABEL	4.42	Instrument Version
COMPLIANCEVOLTAGE	IQUANT	0	Compliance Voltage
ZCURVE	TABLE
	Pt	Time	Freq	Zreal	Zimag	Zsig	Zmod	Zphz	Idc	Vdc	IERange
	#	s	Hz	ohm	ohm	V	ohm	°	A	V	#
	0	5	10078,13	0,0183725	0,0171174	1	0,0251108	42,97457	-0,0001377	3,772132	11
	1	7	8015,625	0,0178864	0,0135848	1	0,0224604	37,21677	-0,0001367	3,772133	11
	2	8	6328,125	0,0175859	0,0105963	1	0,0205316	31,07074	-0,0001368	3,772131	11
	3	10	5015,625	0,0173949	0,008221	1	0,0192397	25,29594	-0,0001372	3,772133	11
	4	11	3984,375	0,0173412	0,0062995	1	0,0184499	19,96441	-0,0001366	3,772134	11
	5	13	3170,956	0,0173458	0,0047406	1	0,0179819	15,2856	-0,000136	3,772135	11
	6	15	2527,573	0,0174365	0,0034433	1	0,0177733	11,17082	-0,0001364	3,772139	11
	7	16	1976,103	0,0175668	0,002335	1	0,0177213	7,571296	-0,0001368	3,772138	11
	8	18	1577,524	0,0177249	0,0014744	1	0,0177861	4,75517	-0,0001365	3,772141	11
	9	19	1265,625	0,0179442	0,0008031	1	0,0179622	2,562622	-0,0001366	3,772141	11
	10	21	998,264	0,0181844	0,0002193	1	0,0181857	0,690996	-0,0001355	3,772141	11
	11	22	796,875	0,0184208	-0,0002447	1	0,0184224	-0,7611619	-0,0001362	3,772139	11
	12	24	627,7902	0,018707	-0,0006426	1	0,018718	-1,967231	-0,0001357	3,772141	11
	13	25	505,5147	0,0189591	-0,000941	1	0,0189824	-2,84156	-0,0001313	3,772138	11
	14	27	397,9953	0,0192641	-0,0012158	1	0,0193024	-3,61115	-0,0001313	3,77214	11
	15	28	315,5048	0,019569	-0,0014216	1	0,0196206	-4,154994	-0,0001313	3,77214	11
	16	30	252,4038	0,0198546	-0,0015929	1	0,0199184	-4,58702	-0,0001321	3,772141	11
	17	31	198,6229	0,0201887	-0,0017461	1	0,020264	-4,943127	-0,0001314	3,77214	11
	18	33	158,3615	0,0205026	-0,0018704	1	0,0205877	-5,212597	-0,0001308	3,77214	11
	19	34	125,558	0,0208294	-0,0019821	1	0,0209235	-5,435814	-0,0001319	3,772142	11
	20	36	100,4464	0,0211535	-0,0020645	1	0,021254	-5,574304	-0,0001307	3,772142	11
	21	37	79,00281	0,0215043	-0,0021531	1	0,0216118	-5,717731	-0,0001312	3,772142	11
	22	39	63,3446	0,0218318	-0,0022288	1	0,0219453	-5,829177	-0,0001321	3,772146	11
	23	41	50,22321	0,0221932	-0,0022974	1	0,0223118	-5,910112	-0,0001305	3,772143	11
	24	42	38,42213	0,0226226	-0,0023673	1	0,0227461	-5,973935	-0,000133	3,772141	11
	25	44	31,25	0,0229732	-0,0024094	1	0,0230992	-5,987149	-0,0001397	3,772145	11
	26	46	24,93351	0,02336	-0,0024459	1	0,0234877	-5,97726	-0,0001315	3,772147	11
	27	47	19,86229	0,0238026	-0,0024451	1	0,0239279	-5,865105	-0,0001267	3,772155	11
	28	49	15,625	0,0242326	-0,0024158	1	0,0243527	-5,693141	-0,0001271	3,772153	11
	29	50	12,40079	0,0246296	-0,0023695	1	0,0247434	-5,49532	-0,0001262	3,772156	11
	30	52	9,93114	0,0250006	-0,0022624	1	0,0251027	-5,170805	-0,0001265	3,772155	11
	31	53	7,944915	0,0253489	-0,0021694	1	0,0254415	-4,891457	-0,0001262	3,772154	11
	32	55	6,317385	0,0256611	-0,0020522	1	0,025743	-4,57242	-0,0001265	3,772157	11
	33	57	5,008013	0,0259519	-0,0019387	1	0,0260243	-4,272333	-0,0001262	3,772156	11
	34	60	3,945707	0,0262049	-0,001833	1	0,0262689	-4,001352	-0,000127	3,772159	11
	35	63	3,158693	0,0264177	-0,0017422	1	0,026475	-3,77303	-0,0001266	3,772157	11
	36	65	2,504006	0,026628	-0,0016614	1	0,0266797	-3,570214	-0,0001213	3,772156	11
	37	70	1,998082	0,0268252	-0,0016296	1	0,0268747	-3,476293	-0,0001209	3,772159	11
	38	75	1,584686	0,0270041	-0,0016122	1	0,0270522	-3,416652	-0,0001213	3,772161	11
	39	79	1,266892	0,0271795	-0,0016243	1	0,027228	-3,420102	-0,000123	3,772162	11
	40	87	0,999041	0,0273675	-0,0016588	1	0,0274177	-3,468607	-0,0001234	3,772165	11
	41	93	0,7923428	0,0275351	-0,0017262	1	0,0275892	-3,587316	-0,0001225	3,772171	11
	42	100	0,6334459	0,0277398	-0,0018177	1	0,0277993	-3,749038	-0,000124	3,772175	11
	43	110	0,5040323	0,0279301	-0,0019402	1	0,0279974	-3,973638	-0,0001227	3,77218	11
	44	121	0,400641	0,0281403	-0,0020951	1	0,0282182	-4,258003	-0,0001227	3,772186	11
	45	132	0,316723	0,0283806	-0,0022898	1	0,0284728	-4,612776	-0,000122	3,772191	11
	46	146	0,2520161	0,028637	-0,002523	1	0,0287479	-5,034975	-0,0001231	3,772195	11
	47	167	0,2003205	0,0289236	-0,0027968	1	0,0290585	-5,523096	-0,0001229	3,772202	11
	48	193	0,1588983	0,0292286	-0,0031224	1	0,0293949	-6,097653	-0,0001231	3,772183	11
	49	224	0,1260081	0,0295891	-0,0035062	1	0,0297961	-6,757889	-0,0001229	3,772255	11
	50	263	0,1001603	0,030024	-0,0039317	1	0,0302803	-7,460603	-0,000123	3,77234	11
	51	309	0,0794492	0,0304978	-0,0044587	1	0,030822	-8,317492	-0,0001227	3,772484	11
	52	361	0,0631739	0,0309021	-0,0050683	1	0,031315	-9,314337	-0,0001229	3,772451	11
	53	409	0,0501337	0,0314562	-0,005761	1	0,0319794	-10,37832	-0,000123	3,772456	11
	54	490	0,0398258	0,0320986	-0,0065408	1	0,0327582	-11,51758	-0,000123	3,772475	11
	55	567	0,0316296	0,0328036	-0,0074556	1	0,0336402	-12,80473	-0,0001234	3,772499	11
	56	663	0,0251206	0,0335863	-0,0085078	1	0,0346472	-14,21474	-0,0001229	3,772528	11
	57	823	0,0199553	0,0345091	-0,0097304	1	0,0358547	-15,74669	-0,0001231	3,772571	11
	58	975	0,0158522	0,0355181	-0,0111481	1	0,0372266	-17,4255	-0,0001231	3,772623	11
	59	1228	0,0125907	0,0366905	-0,0127827	1	0,0388534	-19,20799	-0,0001229	3,772715	11
	60	1468	0,0100011	0,0380398	-0,0146701	1	0,0407705	-21,08918	-0,0001228	3,772796	11
	61	1769	0,0079436	0,0395241	-0,0168331	1	0,0429594	-23,06893	-0,0001231	3,772896	11
	62	2274	0,0063097	0,0412163	-0,0193068	1	0,0455142	-25,09958	-0,0001235	3,773034	11
	63	2909	0,0050123	0,0430759	-0,0221452	1	0,0484349	-27,2076	-0,0001237	3,773202	11
	64	3708	0,0039812	0,045063	-0,0254167	1	0,0517367	-29,42416	-0,0001236	3,773417	11
	65	4463	0,0031623	0,0470932	-0,0293435	1	0,055487	-31,92683	-0,0001236	3,773668	11
	66	5729	0,0025119	0,0491882	-0,0340559	1	0,0598271	-34,69719	-0,0001233	3,773994	11
	67	7323	0,0019953	0,0513279	-0,0397977	1	0,0649493	-37,78863	-0,0001234	3,774377	11
	68	9329	0,0015849	0,0535895	-0,0468708	1	0,0711949	-41,17379	-0,0001234	3,77489	11
	69	11223	0,0012589	0,0559254	-0,0555889	1	0,0788529	-44,82708	-0,0001236	3,77548	11
	70	13607	0,001	0,0584259	-0,0664551	1	0,0884866	-48,67876	-0,0001235	3,776193	11

File: Experimental_Data_RH/SingleSine_NC0003_10kHz_1mHz_Cyc4_SOC90.txt
EXPLAIN
TAG	GALVEIS
TITLE	LABEL	Galvanostatic EIS 90	Test Identifier
DATE	LABEL	19.12.2023	Date
TIME	LABEL	13:39:52	Time
NOTES	NOTES	1	Notes...
	EIS bei 90%
PSTAT	PSTAT	REF3000-39109	Potentiostat
FREQINIT	QUANT	1,00000E+004	Initial Freq. (Hz)
FREQFINAL	QUANT	1,00000E-003	Final Freq. (Hz)
PTSPERDEC	QUANT	1,00000E+001	Points/decade
IACREQ	QUANT	7,50000E-002	AC Current (A rms)
IDCREQ	QUANT	0,00000E+000	DC Current (A)
AREA	QUANT	1,00000E+000	Sample Area (cm^2)
SPEED	SELECTOR	1	Optimize for:
DRIFTCOR	SELECTOR	0	Drift Correction
ZGUESS	QUANT	1,70000E-002	Estimated Z (ohms)
EOC	QUANT	4,00134	Open Circuit (V)
SEQUENCER	TOGGLE	TRUE	Run as Sequence
PSTATMODEL	IQUANT	5	Pstat Model
PSTATSECTION	LABEL	REF3000-39109	Pstat Section
PSTATSERIALNO	LABEL	39109	Pstat Serial Number
CTRLMODE	IQUANT	0	Control Mode
ELECTROMETER	IQUANT	0	RE=0 or CS=1
IESTAB	IQUANT	0	I/E Stability
CASPEED	IQUANT	4	Control Amp Speed
CONVENTION	IQUANT	1	Current Convention
ICHRANGE	IQUANT	2	Ich Range
ICHRANGEMODE	TOGGLE	F	Ich Auto Range
ICHOFFSETENABLE	TOGGLE	T	Ich Offset Enable
ICHOFFSET	QUANT	0	Ich Offset (V)
ICHFILTER	IQUANT	3	Ich Filter
VCHRANGE	IQUANT	2	Vch Range
VCHRANGEMODE	TOGGLE	F	Vch Auto Range
VCHOFFSETENABLE	TOGGLE	T	Vch Offset Enable
VCHOFFSET	QUANT	0	Vch Offset (V)
VCHFILTER	IQUANT	3	Vch Filter
ACHRANGE	IQUANT	2	Ach Range
ACHOFFSETENABLE	TOGGLE	F	Ach Offset Enable
ACHOFFSET	QUANT	0	Ach Offset (V)
ACHFILTER	IQUANT	1	Ach Filter
IERANGELOWERLIMIT	IQUANT	2	I/E Range Lower Limit
IERANGEMODE	TOGGLE	F	I/E AutoRange
IERANGE	IQUANT	11	I/E Range
POSFEEDENABLE	TOGGLE	F	Positive Feedback IR Comp
POSFEEDRESISTANCE	QUANT	0	Positive Feedback Resistance (ohm)
ACHSELECT	IQUANT	4	Ach Select
SENSECABLEID	IQUANT	12	Sense Cable ID
PWRCABLEID	IQUANT	12	Power Cable ID
DCCALDATE	LABEL	7/6/2023	DC Calibration Date
ACCALDATE	LABEL	7/6/2023	AC Calibration Date
THERMOSELECT	IQUANT	1	Thermo Select
FRAMEWORKVERSION	LABEL	7.8.4	Framework Version
INSTRUMENTVERSION	LABEL	4.42	Instrument Version
COMPLIANCEVOLTAGE	IQUANT	0	Compliance Voltage
ZCURVE	TABLE
	Pt	Time	Freq	Zreal	Zimag	Zsig	Zmod	Zphz	Idc	Vdc	IERange
	#	s	Hz	ohm	ohm	V	ohm	°	A	V	#
	0	5	10078,13	0,0183497	0,0170859	1	0,0250727	42,95744	-0,0001384	4,001489	11
	1	6	8015,625	0,0178406	0,0135582	1	0,0224078	37,23354	-0,0001368	4,001487	11
	2	8	6328,125	0,0175206	0,0106014	1	0,0204783	31,17741	-0,0001375	4,001488	11
	3	10	5015,625	0,017328	0,0082134	1	0,019176	25,36062	-0,0001374	4,001489	11
	4	11	3984,375	0,0172482	0,0063108	1	0,0183665	20,09646	-0,0001372	4,001487	11
	5	13	3170,956	0,0172329	0,0047341	1	0,0178713	15,36106	-0,0001366	4,001493	11
	6	14	2527,573	0,0173021	0,0034567	1	0,017644	11,29797	-0,0001369	4,001492	11
	7	16	1976,103	0,0174237	0,0023288	1	0,0175786	7,612943	-0,0001381	4,001492	11
	8	18	1577,524	0,0175822	0,00149	1	0,0176452	4,843932	-0,0001376	4,001491	11
	9	19	1265,625	0,0177799	0,0008205	1	0,0177988	2,642163	-0,0001385	4,001492	11
	10	21	998,264	0,0180291	0,0002752	1	0,0180312	0,8744844	-0,0001385	4,001493	11
	11	23	796,875	0,0182686	-0,0002265	1	0,01827	-0,7102774	-0,0001372	4,00149	11
	12	24	627,7902	0,0185476	-0,0006349	1	0,0185585	-1,960373	-0,0001374	4,001493	11
	13	25	505,5147	0,0187965	-0,0008982	1	0,018818	-2,735759	-0,0001311	4,00149	11
	14	27	397,9953	0,0190882	-0,0011629	1	0,0191236	-3,486351	-0,0001313	4,001489	11
	15	28	315,5048	0,0193823	-0,0013744	1	0,019431	-4,056019	-0,0001314	4,001491	11
	16	30	252,4038	0,0196713	-0,0015357	1	0,0197311	-4,46395	-0,0001292	4,00149	11
	17	31	198,6229	0,0199918	-0,0016868	1	0,0200629	-4,823008	-0,0001307	4,001488	11
	18	33	158,3615	0,0202864	-0,0018192	1	0,0203678	-5,124269	-0,0001299	4,001489	11
	19	34	125,558	0,0206015	-0,0019294	1	0,0206917	-5,350266	-0,0001301	4,001489	11
	20	36	100,4464	0,0209161	-0,0020217	1	0,0210136	-5,520868	-0,0001304	4,001491	11
	21	37	79,00281	0,0212563	-0,0021158	1	0,0213614	-5,684234	-0,0001306	4,001492	11
	22	39	63,3446	0,0215704	-0,0022009	1	0,0216824	-5,826039	-0,0001319	4,001492	11
	23	41	50,22321	0,0219254	-0,0022847	1	0,0220442	-5,948886	-0,0001341	4,001489	11
	24	42	38,42213	0,0223468	-0,0023778	1	0,022473	-6,073623	-0,0001321	4,001492	11
	25	44	31,25	0,0227062	-0,002445	1	0,0228375	-6,145988	-0,0001344	4,001489	11
	26	45	24,93351	0,0231058	-0,0024933	1	0,0232399	-6,158887	-0,000131	4,001492	11
	27	47	19,86229	0,0235481	-0,0025111	1	0,0236816	-6,086782	-0,0001253	4,001504	11
	28	48	15,625	0,0240033	-0,0025083	1	0,024134	-5,965598	-0,0001249	4,0015	11
	29	50	12,40079	0,0244259	-0,0024755	1	0,024551	-5,787033	-0,0001259	4,0015	11
	30	51	9,93114	0,0248069	-0,0024041	1	0,0249231	-5,535484	-0,0001258	4,001502	11
	31	53	7,944915	0,02517	-0,0022927	1	0,0252742	-5,204701	-0,0001257	4,001502	11
	32	54	6,317385	0,0255252	-0,0021787	1	0,025618	-4,878737	-0,0001254	4,001501	11
	33	56	5,008013	0,0258206	-0,0020683	1	0,0259033	-4,579748	-0,0001244	4,001498	11
	34	59	3,945707	0,0261119	-0,0019604	1	0,0261854	-4,293505	-0,0001253	4,001498	11
	35	62	3,158693	0,0263411	-0,0018796	1	0,0264081	-4,08145	-0,0001255	4,001497	11
	36	66	2,504006	0,0265622	-0,0018019	1	0,0266233	-3,880877	-0,0001216	4,001497	11
	37	70	1,998082	0,0267708	-0,0017715	1	0,0268294	-3,785985	-0,0001223	4,0015	11
	38	74	1,584686	0,0269777	-0,0017529	1	0,0270346	-3,717555	-0,0001227	4,001501	11
	39	80	1,266892	0,0271788	-0,0017732	1	0,0272366	-3,732745	-0,0001232	4,001501	11
	40	87	0,999041	0,0274068	-0,0018072	1	0,0274663	-3,772557	-0,000123	4,001505	11
	41	94	0,7923428	0,0276077	-0,0018781	1	0,0276715	-3,891724	-0,0001226	4,001508	11
	42	101	0,6334459	0,0278331	-0,0019699	1	0,0279028	-4,048358	-0,0001219	4,001511	11
	43	109	0,5040323	0,0280721	-0,0020918	1	0,0281499	-4,26158	-0,0001231	4,001513	11
	44	120	0,400641	0,0283197	-0,0022415	1	0,0284082	-4,525548	-0,0001221	4,001514	11
	45	133	0,316723	0,0285879	-0,0024184	1	0,02869	-4,835413	-0,0001225	4,001523	11
	46	147	0,2520161	0,0288724	-0,0026287	1	0,0289918	-5,202222	-0,0001223	4,001525	11
	47	164	0,2003205	0,0291736	-0,0028788	1	0,0293153	-5,635687	-0,0001223	4,001529	11
	48	191	0,1588983	0,0295124	-0,0031659	1	0,0296817	-6,122815	-0,0001222	4,001535	11
	49	222	0,1260081	0,029913	-0,0034999	1	0,030117	-6,673373	-0,0001223	4,001571	11
	50	260	0,1001603	0,0303832	-0,0038756	1	0,0306294	-7,269281	-0,0001219	4,001663	11
	51	307	0,0794492	0,0308987	-0,0043107	1	0,031198	-7,942148	-0,000123	4,001774	11
	52	358	0,0631739	0,0313388	-0,0048192	1	0,0317072	-8,742257	-0,000122	4,001726	11
	53	423	0,0501337	0,031924	-0,0053836	1	0,0323748	-9,57213	-0,0001229	4,001728	11
	54	504	0,0398258	0,0325982	-0,0060183	1	0,0331491	-10,46024	-0,0001236	4,001743	11
	55	605	0,0316296	0,0333329	-0,0067051	1	0,0340006	-11,37351	-0,0001227	4,001763	11
	56	733	0,0251206	0,0341828	-0,0074925	1	0,0349943	-12,36312	-0,0001225	4,001789	11
	57	893	0,0199553	0,0351382	-0,0083687	1	0,036121	-13,39629	-0,0001224	4,001824	11
	58	1095	0,0158522	0,0361888	-0,0093366	1	0,0373738	-14,46664	-0,0001229	4,001865	11
	59	1349	0,0125907	0,0373804	-0,010425	1	0,0388069	-15,5832	-0,0001231	4,001924	11
	60	1588	0,0100011	0,0387232	-0,0115853	1	0,0404191	-16,65627	-0,0001225	4,001995	11
	61	1889	0,0079436	0,0401874	-0,0128063	1	0,0421785	-17,6753	-0,0001233	4,002081	11
	62	2268	0,0063097	0,0417267	-0,0141208	1	0,0440513	-18,69644	-0,0001232	4,002186	11
	63	2745	0,0050123	0,0433326	-0,0155985	1	0,0460546	-19,79738	-0,0001232	4,002309	11
	64	3544	0,0039812	0,0448726	-0,0172723	1	0,048082	-21,05267	-0,0001227	4,00247	11
	65	4299	0,0031623	0,0464378	-0,0193179	1	0,0502956	-22,58708	-0,0001231	4,00265	11
	66	5565	0,0025119	0,0479916	-0,0218704	1	0,05274	-24,49937	-0,0001227	4,002826	11
	67	7158	0,0019953	0,049549	-0,0250728	1	0,0555315	-26,84034	-0,0001222	4,003101	11
	68	8663	0,0015849	0,051062	-0,0291489	1	0,0587961	-29,72	-0,0001224	4,003458	11
	69	11188	0,0012589	0,0526389	-0,0342864	1	0,0628205	-33,07821	-0,0001221	4,003863	11
	70	14367	0,001	0,0542993	-0,040723	1	0,0678732	-36,86893	-0,0001221	4,004389	11
