Repository: chrisw-17/rapid-SOH-prediction

# Rapid EIS-based SOH Estimation for Unknown LIBs

---

**This repository accompanies the paper:**

> **Fast state of health evaluation of lithium-ion batteries using EIS for second-life and recycling assessment**  
> *Authors: Christopher Wett, Jörg Lampe, Joey Danz, Thomas Seeger, Bugra Turan*

## Overview

This repository provides a complete workflow for rapid State of Health (SOH) estimation of lithium-ion batteries using Electrochemical Impedance Spectroscopy (EIS) and neural network models. The code and data enable reproducible analysis, model training, and evaluation for the fully connected neural network model as described in the associated publication.

File: Experimental_Data_RH/SingleSine_NC0004_10kHz_1mHz_Cyc1_SOC20.txt
EXPLAIN
TAG	GALVEIS
TITLE	LABEL	Galvanostatic EIS 30	Test Identifier
DATE	LABEL	30.8.2023	Date
TIME	LABEL	12:41:54	Time
NOTES	NOTES	1	Notes...
	EIS bei 30%
PSTAT	PSTAT	REF3000-39109	Potentiostat
FREQINIT	QUANT	1,00000E+004	Initial Freq. (Hz)
FREQFINAL	QUANT	1,00000E-003	Final Freq. (Hz)
PTSPERDEC	QUANT	1,00000E+001	Points/decade
IACREQ	QUANT	7,50000E-002	AC Current (A rms)
IDCREQ	QUANT	0,00000E+000	DC Current (A)
AREA	QUANT	1,00000E+000	Sample Area (cm^2)
SPEED	SELECTOR	1	Optimize for:
DRIFTCOR	SELECTOR	0	Drift Correction
ZGUESS	QUANT	1,70000E-002	Estimated Z (ohms)
EOC	QUANT	3,509491	Open Circuit (V)
SEQUENCER	TOGGLE	TRUE	Run as Sequence
PSTATMODEL	IQUANT	5	Pstat Model
PSTATSECTION	LABEL	REF3000-39109	Pstat Section
PSTATSERIALNO	LABEL	39109	Pstat Serial Number
CTRLMODE	IQUANT	0	Control Mode
ELECTROMETER	IQUANT	0	RE=0 or CS=1
IESTAB	IQUANT	0	I/E Stability
CASPEED	IQUANT	4	Control Amp Speed
CONVENTION	IQUANT	1	Current Convention
ICHRANGE	IQUANT	2	Ich Range
ICHRANGEMODE	TOGGLE	F	Ich Auto Range
ICHOFFSETENABLE	TOGGLE	T	Ich Offset Enable
ICHOFFSET	QUANT	0	Ich Offset (V)
ICHFILTER	IQUANT	3	Ich Filter
VCHRANGE	IQUANT	2	Vch Range
VCHRANGEMODE	TOGGLE	F	Vch Auto Range
VCHOFFSETENABLE	TOGGLE	T	Vch Offset Enable
VCHOFFSET	QUANT	0	Vch Offset (V)
VCHFILTER	IQUANT	3	Vch Filter
ACHRANGE	IQUANT	2	Ach Range
ACHOFFSETENABLE	TOGGLE	F	Ach Offset Enable
ACHOFFSET	QUANT	0	Ach Offset (V)
ACHFILTER	IQUANT	1	Ach Filter
IERANGELOWERLIMIT	IQUANT	2	I/E Range Lower Limit
IERANGEMODE	TOGGLE	F	I/E AutoRange
IERANGE	IQUANT	11	I/E Range
POSFEEDENABLE	TOGGLE	F	Positive Feedback IR Comp
POSFEEDRESISTANCE	QUANT	0	Positive Feedback Resistance (ohm)
ACHSELECT	IQUANT	4	Ach Select
SENSECABLEID	IQUANT	12	Sense Cable ID
PWRCABLEID	IQUANT	12	Power Cable ID
DCCALDATE	LABEL	7/6/2023	DC Calibration Date
ACCALDATE	LABEL	7/6/2023	AC Calibration Date
THERMOSELECT	IQUANT	1	Thermo Select
FRAMEWORKVERSION	LABEL	7.8.4	Framework Version
INSTRUMENTVERSION	LABEL	4.42	Instrument Version
COMPLIANCEVOLTAGE	IQUANT	0	Compliance Voltage
ZCURVE	TABLE
	Pt	Time	Freq	Zreal	Zimag	Zsig	Zmod	Zphz	Idc	Vdc	IERange
	#	s	Hz	ohm	ohm	V	ohm	°	A	V	#
	0	5	10078,13	0,0130582	0,0123682	1	0,0179858	43,44556	-0,0001385	3,509502	11
	1	7	8015,625	0,0128072	0,0097902	1	0,0161206	37,39541	-0,000138	3,509504	11
	2	8	6328,125	0,0126524	0,00765	1	0,0147853	31,15809	-0,000136	3,509501	11
	3	10	5015,625	0,0125369	0,0059112	1	0,0138606	25,24404	-0,0001365	3,509507	11
	4	12	3984,375	0,0125112	0,0045198	1	0,0133026	19,86275	-0,000137	3,509506	11
	5	13	3170,956	0,0125224	0,0033731	1	0,0129687	15,07579	-0,0001369	3,509507	11
	6	15	2527,573	0,0125825	0,002413	1	0,0128117	10,85594	-0,0001368	3,509507	11
	7	17	1976,103	0,0127083	0,0015689	1	0,0128048	7,038031	-0,0001365	3,509509	11
	8	18	1577,524	0,0128123	0,0009153	1	0,012845	4,086233	-0,0001363	3,509513	11
	9	20	1265,625	0,0129661	0,0003718	1	0,0129714	1,642697	-0,0001358	3,50951	11
	10	21	998,264	0,0131413	-0,0001237	1	0,0131419	-0,5395224	-0,0001353	3,509512	11
	11	23	796,875	0,0133862	-0,0005236	1	0,0133965	-2,239949	-0,0001365	3,509513	11
	12	24	627,7902	0,0136763	-0,0008623	1	0,0137035	-3,607666	-0,0001359	3,509514	11
	13	26	505,5147	0,0139342	-0,0011224	1	0,0139793	-4,605107	-0,0001334	3,509512	11
	14	27	397,9953	0,0142519	-0,00137	1	0,0143176	-5,49097	-0,0001329	3,509515	11
	15	29	315,5048	0,0145803	-0,0015516	1	0,0146627	-6,074329	-0,0001332	3,509513	11
	16	30	252,4038	0,0149098	-0,0016873	1	0,015005	-6,456642	-0,0001328	3,509515	11
	17	32	198,6229	0,0152628	-0,0017893	1	0,0153673	-6,686246	-0,0001328	3,509516	11
	18	33	158,3615	0,0156076	-0,0018566	1	0,0157177	-6,783848	-0,0001334	3,509517	11
	19	35	125,558	0,0159572	-0,0018882	1	0,0160686	-6,748196	-0,0001313	3,509516	11
	20	36	100,4464	0,0162867	-0,0018923	1	0,0163963	-6,6274	-0,0001337	3,509517	11
	21	38	79,00281	0,016643	-0,0018627	1	0,0167469	-6,385908	-0,000134	3,509518	11
	22	39	63,3446	0,0169498	-0,0018116	1	0,0170464	-6,100619	-0,0001326	3,509518	11
	23	41	50,22321	0,0172511	-0,001734	1	0,017338	-5,739673	-0,000132	3,50952	11
	24	43	38,42213	0,0175778	-0,0016093	1	0,0176513	-5,231157	-0,0001337	3,50952	11
	25	44	31,25	0,017804	-0,001511	1	0,017868	-4,851113	-0,0001325	3,50952	11
	26	46	24,93351	0,0180257	-0,0013959	1	0,0180797	-4,428267	-0,0001331	3,509518	11
	27	48	19,86229	0,0182226	-0,0012898	1	0,0182682	-4,0487	-0,0001263	3,509525	11
	28	49	15,625	0,0184015	-0,0011709	1	0,0184388	-3,640742	-0,0001268	3,509523	11
	29	51	12,40079	0,018536	-0,0010674	1	0,0185667	-3,295832	-0,0001264	3,509525	11
	30	52	9,93114	0,0186623	-0,0010012	1	0,0186891	-3,070951	-0,0001264	3,509526	11
	31	54	7,944915	0,0187736	-0,0009218	1	0,0187963	-2,811019	-0,0001263	3,509528	11
	32	56	6,317385	0,0188693	-0,0008732	1	0,0188895	-2,649683	-0,0001271	3,509527	11
	33	58	5,008013	0,0189589	-0,0008291	1	0,018977	-2,504084	-0,0001271	3,509528	11
	34	61	3,945707	0,0190657	-0,0008042	1	0,0190827	-2,415203	-0,0001275	3,509531	11
	35	64	3,158693	0,0191408	-0,0007859	1	0,0191569	-2,351106	-0,0001274	3,509533	11
	36	67	2,504006	0,0192315	-0,0007747	1	0,0192471	-2,30688	-0,0001233	3,509531	11
	37	71	1,998082	0,0193166	-0,0007865	1	0,0193326	-2,331566	-0,0001226	3,509537	11
	38	75	1,584686	0,0193958	-0,0008149	1	0,019413	-2,405777	-0,0001235	3,509537	11
	39	79	1,266892	0,0194736	-0,0008534	1	0,0194923	-2,509282	-0,0001236	3,509539	11
	40	87	0,999041	0,0195771	-0,0009037	1	0,019598	-2,642855	-0,0001237	3,509546	11
	41	93	0,7923428	0,0196884	-0,0009704	1	0,0197123	-2,821782	-0,0001245	3,50955	11
	42	101	0,6334459	0,0197836	-0,0010543	1	0,0198117	-3,050365	-0,0001248	3,509552	11
	43	110	0,5040323	0,0198992	-0,0011549	1	0,0199327	-3,321705	-0,0001242	3,509561	11
	44	119	0,400641	0,020032	-0,0012793	1	0,0200728	-3,654173	-0,0001245	3,509565	11
	45	132	0,316723	0,0201653	-0,0014371	1	0,0202164	-4,076438	-0,0001247	3,509571	11
	46	149	0,2520161	0,0203133	-0,0016027	1	0,0203765	-4,511174	-0,0001243	3,509582	11
	47	166	0,2003205	0,0204884	-0,0018059	1	0,0205678	-5,037144	-0,0001244	3,509593	11
	48	193	0,1588983	0,0206881	-0,0020466	1	0,020789	-5,64981	-0,0001245	3,509606	11
	49	224	0,1260081	0,0209193	-0,0023213	1	0,0210477	-6,331939	-0,0001246	3,509649	11
	50	254	0,1001603	0,0211859	-0,0026477	1	0,0213507	-7,123715	-0,0001248	3,509742	11
	51	301	0,0794492	0,0215011	-0,0030207	1	0,0217123	-7,997231	-0,0001252	3,509861	11
	52	352	0,0631739	0,0217584	-0,0034796	1	0,0220349	-9,085753	-0,000125	3,50982	11
	53	417	0,0501337	0,0221138	-0,0039936	1	0,0224715	-10,23686	-0,0001256	3,509841	11
	54	478	0,0398258	0,022533	-0,0045845	1	0,0229946	-11,50037	-0,0001249	3,509878	11
	55	580	0,0316296	0,0230302	-0,0052773	1	0,0236271	-12,90645	-0,0001248	3,509928	11
	56	676	0,0251206	0,0235953	-0,0060585	1	0,0243607	-14,40053	-0,000125	3,509987	11
	57	796	0,0199553	0,0242584	-0,0069675	1	0,0252392	-16,02515	-0,0001249	3,510064	11
	58	998	0,0158522	0,025035	-0,0080034	1	0,0262832	-17,72853	-0,0001247	3,510171	11
	59	1251	0,0125907	0,0259395	-0,0091571	1	0,0275084	-19,44396	-0,000125	3,510305	11
	60	1570	0,0100011	0,02697	-0,0104499	1	0,0289237	-21,17949	-0,000125	3,510482	11
	61	1871	0,0079436	0,0281455	-0,0118922	1	0,0305548	-22,90528	-0,0001246	3,510659	11
	62	2250	0,0063097	0,0294161	-0,0135011	1	0,0323665	-24,65376	-0,0001248	3,510902	11
	63	2885	0,0050123	0,0308112	-0,0153	1	0,0344008	-26,40772	-0,0001247	3,511218	11
	64	3684	0,0039812	0,0322859	-0,0173249	1	0,0366405	-28,2184	-0,0001252	3,511608	11
	65	4690	0,0031623	0,0337731	-0,019668	1	0,0390827	-30,21471	-0,0001249	3,512026	11
	66	5640	0,0025119	0,0352007	-0,0224385	1	0,0417442	-32,51529	-0,0001246	3,512564	11
	67	7233	0,0019953	0,036534	-0,0258379	1	0,0447474	-35,26904	-0,000125	3,513228	11
	68	9239	0,0015849	0,0377529	-0,0300715	1	0,0482657	-38,53853	-0,000125	3,513943	11
	69	11133	0,0012589	0,0388227	-0,0354381	1	0,0525649	-42,3904	-0,0001248	3,514859	11
	70	14312	0,001	0,0398083	-0,0422246	1	0,0580311	-46,68718	-0,0001243	3,515947	11

File: Experimental_Data_RH/SingleSine_NC0004_10kHz_1mHz_Cyc1_SOC50.txt
EXPLAIN
TAG	GALVEIS
TITLE	LABEL	Galvanostatic EIS 50	Test Identifier
DATE	LABEL	30.8.2023	Date
TIME	LABEL	5:07:05	Time
NOTES	NOTES	1	Notes...
	EIS bei 50%
PSTAT	PSTAT	REF3000-39109	Potentiostat
FREQINIT	QUANT	1,00000E+004	Initial Freq. (Hz)
FREQFINAL	QUANT	1,00000E-003	Final Freq. (Hz)
PTSPERDEC	QUANT	1,00000E+001	Points/decade
IACREQ	QUANT	7,50000E-002	AC Current (A rms)
IDCREQ	QUANT	0,00000E+000	DC Current (A)
AREA	QUANT	1,00000E+000	Sample Area (cm^2)
SPEED	SELECTOR	1	Optimize for:
DRIFTCOR	SELECTOR	0	Drift Correction
ZGUESS	QUANT	1,70000E-002	Estimated Z (ohms)
EOC	QUANT	3,655138	Open Circuit (V)
SEQUENCER	TOGGLE	TRUE	Run as Sequence
PSTATMODEL	IQUANT	5	Pstat Model
PSTATSECTION	LABEL	REF3000-39109	Pstat Section
PSTATSERIALNO	LABEL	39109	Pstat Serial Number
CTRLMODE	IQUANT	0	Control Mode
ELECTROMETER	IQUANT	0	RE=0 or CS=1
IESTAB	IQUANT	0	I/E Stability
CASPEED	IQUANT	4	Control Amp Speed
CONVENTION	IQUANT	1	Current Convention
ICHRANGE	IQUANT	2	Ich Range
ICHRANGEMODE	TOGGLE	F	Ich Auto Range
ICHOFFSETENABLE	TOGGLE	T	Ich Offset Enable
ICHOFFSET	QUANT	0	Ich Offset (V)
ICHFILTER	IQUANT	3	Ich Filter
VCHRANGE	IQUANT	2	Vch Range
VCHRANGEMODE	TOGGLE	F	Vch Auto Range
VCHOFFSETENABLE	TOGGLE	T	Vch Offset Enable
VCHOFFSET	QUANT	0	Vch Offset (V)
VCHFILTER	IQUANT	3	Vch Filter
ACHRANGE	IQUANT	2	Ach Range
ACHOFFSETENABLE	TOGGLE	F	Ach Offset Enable
ACHOFFSET	QUANT	0	Ach Offset (V)
ACHFILTER	IQUANT	1	Ach Filter
IERANGELOWERLIMIT	IQUANT	2	I/E Range Lower Limit
IERANGEMODE	TOGGLE	F	I/E AutoRange
IERANGE	IQUANT	11	I/E Range
POSFEEDENABLE	TOGGLE	F	Positive Feedback IR Comp
POSFEEDRESISTANCE	QUANT	0	Positive Feedback Resistance (ohm)
ACHSELECT	IQUANT	4	Ach Select
SENSECABLEID	IQUANT	12	Sense Cable ID
PWRCABLEID	IQUANT	12	Power Cable ID
DCCALDATE	LABEL	7/6/2023	DC Calibration Date
ACCALDATE	LABEL	7/6/2023	AC Calibration Date
THERMOSELECT	IQUANT	1	Thermo Select
FRAMEWORKVERSION	LABEL	7.8.4	Framework Version
INSTRUMENTVERSION	LABEL	4.42	Instrument Version
COMPLIANCEVOLTAGE	IQUANT	0	Compliance Voltage
ZCURVE	TABLE
	Pt	Time	Freq	Zreal	Zimag	Zsig	Zmod	Zphz	Idc	Vdc	IERange
	#	s	Hz	ohm	ohm	V	ohm	°	A	V	#
	0	5	10078,13	0,0129435	0,0123807	1	0,0179113	43,72695	-0,0001367	3,655021	11
	1	6	8015,625	0,0126817	0,0098018	1	0,0160281	37,70071	-0,0001356	3,655021	11
	2	8	6328,125	0,012535	0,0076508	1	0,0146853	31,39798	-0,0001352	3,655021	11
	3	9	5015,625	0,0124395	0,0059387	1	0,0137844	25,52008	-0,0001343	3,655022	11
	4	11	3984,375	0,0123962	0,0045515	1	0,0132054	20,16182	-0,0001351	3,655025	11
	5	13	3170,956	0,0124049	0,0033984	1	0,012862	15,32073	-0,000135	3,655026	11
	6	15	2527,573	0,0124519	0,0024642	1	0,0126934	11,19419	-0,000136	3,655027	11
	7	16	1976,103	0,012569	0,0016189	1	0,0126728	7,339291	-0,000137	3,655027	11
	8	18	1577,524	0,0126988	0,0009994	1	0,012738	4,499752	-0,0001358	3,655031	11
	9	20	1265,625	0,0128369	0,0004433	1	0,0128445	1,977817	-0,0001348	3,655029	11
	10	21	998,264	0,0130458	-5,167569E-005	1	0,0130459	-0,2269524	-0,0001354	3,655026	11
	11	23	796,875	0,0132293	-0,0004177	1	0,0132359	-1,808365	-0,0001341	3,65503	11
	12	24	627,7902	0,0135039	-0,0007678	1	0,0135257	-3,254316	-0,000135	3,65503	11
	13	26	505,5147	0,013783	-0,0010193	1	0,0138206	-4,229493	-0,0001315	3,655027	11
	14	27	397,9953	0,0140803	-0,0012377	1	0,0141346	-5,023553	-0,0001316	3,65503	11
	15	29	315,5048	0,0143948	-0,0013854	1	0,0144613	-5,497406	-0,0001327	3,655027	11
	16	30	252,4038	0,0147119	-0,001492	1	0,0147873	-5,790911	-0,0001315	3,655029	11
	17	31	198,6229	0,0150431	-0,0015628	1	0,0151241	-5,93114	-0,0001315	3,655029	11
	18	33	158,3615	0,015356	-0,0015783	1	0,0154369	-5,868217	-0,0001314	3,655031	11
	19	35	125,558	0,0156677	-0,0015611	1	0,0157453	-5,690237	-0,0001339	3,655028	11
	20	36	100,4464	0,0159387	-0,0015221	1	0,0160113	-5,455012	-0,0001335	3,655031	11
	21	38	79,00281	0,0162212	-0,0014514	1	0,016286	-5,11291	-0,0001307	3,655029	11
	22	39	63,3446	0,0164515	-0,0013617	1	0,0165078	-4,731634	-0,0001316	3,65503	11
	23	41	50,22321	0,0166713	-0,0012589	1	0,0167187	-4,31823	-0,0001333	3,65503	11
	24	43	38,42213	0,0168804	-0,0011349	1	0,0169185	-3,846308	-0,0001307	3,65503	11
	25	44	31,25	0,0170229	-0,0010446	1	0,017055	-3,511612	-0,0001337	3,655029	11
	26	46	24,93351	0,0171593	-0,0009401	1	0,017185	-3,136041	-0,0001323	3,655031	11
	27	48	19,86229	0,0172732	-0,0008653	1	0,0172948	-2,86778	-0,0001271	3,655034	11
	28	49	15,625	0,0173861	-0,0007702	1	0,0174031	-2,536519	-0,0001263	3,655032	11
	29	50	12,40079	0,0174797	-0,000703	1	0,0174938	-2,303081	-0,0001267	3,655035	11
	30	52	9,93114	0,0175378	-0,0006392	1	0,0175494	-2,087415	-0,0001269	3,655032	11
	31	54	7,944915	0,0176102	-0,0005956	1	0,0176203	-1,937215	-0,0001262	3,655034	11
	32	55	6,317385	0,0176668	-0,0005656	1	0,0176759	-1,833576	-0,0001268	3,655034	11
	33	58	5,008013	0,01773	-0,0005424	1	0,0177383	-1,752217	-0,0001274	3,655034	11
	34	60	3,945707	0,0177755	-0,0005302	1	0,0177835	-1,708404	-0,0001267	3,655036	11
	35	63	3,158693	0,0178226	-0,0005259	1	0,0178303	-1,690265	-0,0001263	3,655036	11
	36	66	2,504006	0,0178909	-0,0005304	1	0,0178987	-1,698115	-0,0001218	3,655034	11
	37	71	1,998082	0,0179395	-0,0005419	1	0,0179477	-1,73034	-0,0001227	3,655034	11
	38	76	1,584686	0,0179919	-0,0005783	1	0,0180012	-1,840878	-0,0001228	3,655036	11
	39	82	1,266892	0,0180566	-0,0006105	1	0,0180669	-1,936404	-0,0001224	3,655038	11
	40	88	0,999041	0,0181293	-0,00066	1	0,0181413	-2,084852	-0,0001217	3,655041	11
	41	94	0,7923428	0,0181967	-0,0007293	1	0,0182113	-2,29514	-0,0001221	3,655042	11
	42	102	0,6334459	0,0182781	-0,0008019	1	0,0182957	-2,51215	-0,0001235	3,655044	11
	43	111	0,5040323	0,0183617	-0,0008908	1	0,0183833	-2,77758	-0,000123	3,655046	11
	44	122	0,400641	0,0184579	-0,0010055	1	0,0184853	-3,118104	-0,0001237	3,655049	11
	45	136	0,316723	0,0185688	-0,0011391	1	0,0186037	-3,510312	-0,0001231	3,655054	11
	46	153	0,2520161	0,0186888	-0,001286	1	0,018733	-3,936433	-0,0001231	3,655057	11
	47	174	0,2003205	0,0188363	-0,0014471	1	0,0188918	-4,393065	-0,0001234	3,65506	11
	48	200	0,1588983	0,0190025	-0,0016401	1	0,0190731	-4,932972	-0,0001231	3,65507	11
	49	225	0,1260081	0,0191918	-0,0018578	1	0,0192815	-5,529193	-0,0001234	3,65509	11
	50	263	0,1001603	0,0194392	-0,002118	1	0,0195542	-6,218256	-0,0001231	3,655149	11
	51	310	0,0794492	0,0196881	-0,0024149	1	0,0198356	-6,99278	-0,0001233	3,655207	11
	52	361	0,0631739	0,0198834	-0,0027651	1	0,0200747	-7,91707	-0,0001231	3,655171	11
	53	426	0,0501337	0,0201844	-0,0031719	1	0,0204321	-8,930787	-0,0001224	3,655172	11
	54	487	0,0398258	0,0205229	-0,0036373	1	0,0208428	-10,05036	-0,0001225	3,655179	11
	55	588	0,0316296	0,0209398	-0,0041778	1	0,0213525	-11,28322	-0,0001225	3,655189	11
	56	716	0,0251206	0,0214204	-0,004801	1	0,0219518	-12,63307	-0,000123	3,655205	11
	57	876	0,0199553	0,0219875	-0,0055036	1	0,0226659	-14,05272	-0,0001232	3,655225	11
	58	1078	0,0158522	0,0226652	-0,0062936	1	0,0235228	-15,51869	-0,0001235	3,655252	11
	59	1332	0,0125907	0,0234557	-0,0071554	1	0,0245228	-16,96479	-0,0001236	3,655287	11
	60	1650	0,0100011	0,0243692	-0,0081017	1	0,0256807	-18,38972	-0,0001235	3,655333	11
	61	2052	0,0079436	0,0254434	-0,0091069	1	0,0270241	-19,6937	-0,0001238	3,655387	11
	62	2431	0,0063097	0,0266335	-0,0101704	1	0,0285093	-20,90011	-0,0001233	3,655449	11
	63	3066	0,0050123	0,02791	-0,011316	1	0,0301168	-22,0699	-0,0001236	3,655522	11
	64	3865	0,0039812	0,0292832	-0,0125388	1	0,0318547	-23,18019	-0,0001236	3,655625	11
	65	4871	0,0031623	0,0306866	-0,0138823	1	0,0336806	-24,34152	-0,0001237	3,655746	11
	66	5821	0,0025119	0,0321272	-0,0154131	1	0,0356331	-25,62941	-0,0001239	3,655883	11
	67	7016	0,0019953	0,0335464	-0,0172161	1	0,0377061	-27,16699	-0,0001236	3,656076	11
	68	9022	0,0015849	0,0349766	-0,0193893	1	0,0399913	-29,00187	-0,0001238	3,656304	11
	69	11547	0,0012589	0,036414	-0,0220218	1	0,0425551	-31,16396	-0,0001245	3,656589	11
	70	13931	0,001	0,0378723	-0,0253035	1	0,0455475	-33,74797	-0,000125	3,656916	11

File: Experimental_Data_RH/SingleSine_NC0004_10kHz_1mHz_Cyc1_SOC70.txt
EXPLAIN
TAG	GALVEIS
TITLE	LABEL	Galvanostatic EIS 70	Test Identifier
DATE	LABEL	29.8.2023	Date
TIME	LABEL	21:45:49	Time
NOTES	NOTES	1	Notes...
	EIS bei 70%
PSTAT	PSTAT	REF3000-39109	Potentiostat
FREQINIT	QUANT	1,00000E+004	Initial Freq. (Hz)
FREQFINAL	QUANT	1,00000E-003	Final Freq. (Hz)
PTSPERDEC	QUANT	1,00000E+001	Points/decade
IACREQ	QUANT	7,50000E-002	AC Current (A rms)
IDCREQ	QUANT	0,00000E+000	DC Current (A)
AREA	QUANT	1,00000E+000	Sample Area (cm^2)
SPEED	SELECTOR	1	Optimize for:
DRIFTCOR	SELECTOR	0	Drift Correction
ZGUESS	QUANT	1,70000E-002	Estimated Z (ohms)
EOC	QUANT	3,822166	Open Circuit (V)
SEQUENCER	TOGGLE	TRUE	Run as Sequence
PSTATMODEL	IQUANT	5	Pstat Model
PSTATSECTION	LABEL	REF3000-39109	Pstat Section
PSTATSERIALNO	LABEL	39109	Pstat Serial Number
CTRLMODE	IQUANT	0	Control Mode
ELECTROMETER	IQUANT	0	RE=0 or CS=1
IESTAB	IQUANT	0	I/E Stability
CASPEED	IQUANT	4	Control Amp Speed
CONVENTION	IQUANT	1	Current Convention
ICHRANGE	IQUANT	2	Ich Range
ICHRANGEMODE	TOGGLE	F	Ich Auto Range
ICHOFFSETENABLE	TOGGLE	T	Ich Offset Enable
ICHOFFSET	QUANT	0	Ich Offset (V)
ICHFILTER	IQUANT	3	Ich Filter
VCHRANGE	IQUANT	2	Vch Range
VCHRANGEMODE	TOGGLE	F	Vch Auto Range
VCHOFFSETENABLE	TOGGLE	T	Vch Offset Enable
VCHOFFSET	QUANT	0	Vch Offset (V)
VCHFILTER	IQUANT	3	Vch Filter
ACHRANGE	IQUANT	2	Ach Range
ACHOFFSETENABLE	TOGGLE	F	Ach Offset Enable
ACHOFFSET	QUANT	0	Ach Offset (V)
ACHFILTER	IQUANT	1	Ach Filter
IERANGELOWERLIMIT	IQUANT	2	I/E Range Lower Limit
IERANGEMODE	TOGGLE	F	I/E AutoRange
IERANGE	IQUANT	11	I/E Range
POSFEEDENABLE	TOGGLE	F	Positive Feedback IR Comp
POSFEEDRESISTANCE	QUANT	0	Positive Feedback Resistance (ohm)
ACHSELECT	IQUANT	4	Ach Select
SENSECABLEID	IQUANT	12	Sense Cable ID
PWRCABLEID	IQUANT	12	Power Cable ID
DCCALDATE	LABEL	7/6/2023	DC Calibration Date
ACCALDATE	LABEL	7/6/2023	AC Calibration Date
THERMOSELECT	IQUANT	1	Thermo Select
FRAMEWORKVERSION	LABEL	7.8.4	Framework Version
INSTRUMENTVERSION	LABEL	4.42	Instrument Version
COMPLIANCEVOLTAGE	IQUANT	0	Compliance Voltage
ZCURVE	TABLE
	Pt	Time	Freq	Zreal	Zimag	Zsig	Zmod	Zphz	Idc	Vdc	IERange
	#	s	Hz	ohm	ohm	V	ohm	°	A	V	#
	0	5	10078,13	0,0128885	0,0123936	1	0,0178806	43,87862	-0,0001355	3,822056	11
	1	6	8015,625	0,0126195	0,0098297	1	0,015996	37,91606	-0,0001342	3,822054	11
	2	8	6328,125	0,0124654	0,0076745	1	0,0146385	31,61897	-0,0001342	3,822058	11
	3	10	5015,625	0,0123714	0,0059345	1	0,0137211	25,62688	-0,0001336	3,822057	11
	4	11	3984,375	0,0123346	0,0045708	1	0,0131542	20,33302	-0,0001347	3,822055	11
	5	12	3170,956	0,0123365	0,0034182	1	0,0128013	15,48705	-0,0001348	3,822056	11
	6	14	2527,573	0,0123876	0,0024715	1	0,0126318	11,2833	-0,000135	3,822055	11
	7	16	1976,103	0,012492	0,0016659	1	0,0126026	7,595934	-0,000136	3,822058	11
	8	18	1577,524	0,0126021	0,0009927	1	0,0126411	4,504185	-0,0001356	3,82206	11
	9	19	1265,625	0,0127478	0,0004643	1	0,0127563	2,0861	-0,0001356	3,822062	11
	10	21	998,264	0,0129347	-5,166499E-006	1	0,0129347	-0,0228856	-0,000135	3,822062	11
	11	22	796,875	0,0131604	-0,0004066	1	0,0131667	-1,769817	-0,0001347	3,822062	11
	12	24	627,7902	0,0133815	-0,0007105	1	0,0134003	-3,039405	-0,000135	3,822064	11
	13	25	505,5147	0,0136548	-0,0009568	1	0,0136883	-4,008096	-0,0001322	3,822058	11
	14	27	397,9953	0,0139638	-0,0011687	1	0,0140126	-4,784387	-0,0001336	3,822058	11
	15	28	315,5048	0,0142646	-0,0013204	1	0,0143256	-5,288582	-0,0001319	3,82206	11
	16	30	252,4038	0,0145628	-0,0014154	1	0,0146314	-5,551366	-0,0001328	3,822063	11
	17	31	198,6229	0,0148861	-0,0014746	1	0,014959	-5,657134	-0,000132	3,822063	11
	18	33	158,3615	0,0151785	-0,0014927	1	0,0152518	-5,616759	-0,0001321	3,822064	11
	19	34	125,558	0,0154568	-0,0014763	1	0,0155272	-5,455792	-0,0001344	3,822062	11
	20	36	100,4464	0,0157227	-0,001442	1	0,0157887	-5,240339	-0,0001302	3,822063	11
	21	37	79,00281	0,0159839	-0,0013764	1	0,016043	-4,921572	-0,0001317	3,822063	11
	22	39	63,3446	0,0161948	-0,001302	1	0,0162471	-4,596311	-0,0001313	3,822062	11
	23	40	50,22321	0,0164004	-0,001215	1	0,0164453	-4,237033	-0,0001327	3,822064	11
	24	42	38,42213	0,016606	-0,0011115	1	0,0166431	-3,829269	-0,0001308	3,822064	11
	25	43	31,25	0,0167336	-0,0010501	1	0,0167665	-3,590752	-0,000138	3,822066	11
	26	45	24,93351	0,0168676	-0,0009642	1	0,0168951	-3,271469	-0,0001316	3,822067	11
	27	47	19,86229	0,016987	-0,0009028	1	0,017011	-3,042173	-0,0001256	3,82207	11
	28	48	15,625	0,0170858	-0,0008372	1	0,0171063	-2,805262	-0,0001254	3,822069	11
	29	50	12,40079	0,0171873	-0,0007933	1	0,0172056	-2,642663	-0,0001262	3,822071	11
	30	51	9,93114	0,0172819	-0,0007664	1	0,0172989	-2,539329	-0,0001259	3,82207	11
	31	53	7,944915	0,0173626	-0,0007539	1	0,0173789	-2,486385	-0,0001264	3,822071	11
	32	54	6,317385	0,0174459	-0,0007476	1	0,0174619	-2,453785	-0,0001258	3,822069	11
	33	57	5,008013	0,0175293	-0,0007503	1	0,0175453	-2,450809	-0,0001257	3,822072	11
	34	60	3,945707	0,0176091	-0,0007805	1	0,0176264	-2,537802	-0,000126	3,822072	11
	35	63	3,158693	0,0177048	-0,000804	1	0,017723	-2,599969	-0,000126	3,822073	11
	36	67	2,504006	0,0177992	-0,0008314	1	0,0178186	-2,674246	-0,0001221	3,822072	11
	37	71	1,998082	0,0179	-0,0008839	1	0,0179218	-2,826895	-0,0001221	3,822073	11
	38	75	1,584686	0,0180079	-0,0009388	1	0,0180324	-2,984147	-0,0001231	3,822073	11
	39	81	1,266892	0,0181017	-0,0010168	1	0,0181302	-3,215113	-0,0001228	3,822076	11
	40	89	0,999041	0,0182441	-0,001113	1	0,018278	-3,490916	-0,0001221	3,822079	11
	41	95	0,7923428	0,0183742	-0,0012171	1	0,0184145	-3,789869	-0,0001226	3,82208	11
	42	103	0,6334459	0,0185115	-0,0013331	1	0,0185595	-4,119143	-0,0001228	3,822085	11
	43	112	0,5040323	0,0186764	-0,0014771	1	0,0187347	-4,522144	-0,0001224	3,822088	11
	44	123	0,400641	0,0188511	-0,0016315	1	0,0189216	-4,946499	-0,0001228	3,822092	11
	45	136	0,316723	0,0190521	-0,0018151	1	0,0191383	-5,442201	-0,0001235	3,822098	11
	46	153	0,2520161	0,019272	-0,0020192	1	0,0193774	-5,981246	-0,0001236	3,822103	11
	47	174	0,2003205	0,0195147	-0,0022578	1	0,0196449	-6,599744	-0,0001235	3,82211	11
	48	201	0,1588983	0,0197587	-0,0025151	1	0,0199181	-7,254125	-0,0001234	3,822118	11
	49	232	0,1260081	0,0200672	-0,0028259	1	0,0202652	-8,015719	-0,0001227	3,822154	11
	50	270	0,1001603	0,0204304	-0,0031628	1	0,0206738	-8,799906	-0,0001231	3,822256	11
	51	317	0,0794492	0,0208155	-0,003564	1	0,0211184	-9,7159	-0,0001233	3,822386	11
	52	368	0,0631739	0,0211198	-0,0040562	1	0,0215058	-10,87154	-0,0001238	3,822325	11
	53	433	0,0501337	0,0215351	-0,0046132	1	0,0220237	-12,09098	-0,0001235	3,822321	11
	54	514	0,0398258	0,0220089	-0,0052683	1	0,0226307	-13,46154	-0,0001231	3,822329	11
	55	615	0,0316296	0,0225755	-0,0060305	1	0,0233671	-14,95607	-0,0001231	3,82235	11
	56	743	0,0251206	0,0232317	-0,0069237	1	0,0242415	-16,5955	-0,0001228	3,82238	11
	57	903	0,0199553	0,0240139	-0,0079559	1	0,0252975	-18,33031	-0,0001231	3,822416	11
	58	1105	0,0158522	0,0249545	-0,0091254	1	0,0265706	-20,0865	-0,0001234	3,822468	11
	59	1295	0,0125907	0,0260537	-0,0104357	1	0,028066	-21,82827	-0,0001233	3,822524	11
	60	1614	0,0100011	0,027354	-0,0118545	1	0,0298122	-23,43055	-0,0001234	3,822598	11
	61	2016	0,0079436	0,028856	-0,013375	1	0,031805	-24,86816	-0,0001234	3,822694	11
	62	2394	0,0063097	0,0305109	-0,0150064	1	0,0340015	-26,18977	-0,0001236	3,822795	11
	63	3030	0,0050123	0,0322978	-0,0167618	1	0,0363882	-27,42826	-0,0001233	3,822937	11
	64	3829	0,0039812	0,034208	-0,0187022	1	0,0389866	-28,66629	-0,0001236	3,823103	11
	65	4584	0,0031623	0,0362007	-0,0208728	1	0,0417871	-29,96708	-0,0001235	3,823296	11
	66	5533	0,0025119	0,0382583	-0,0234218	1	0,0448585	-31,47505	-0,0001233	3,823532	11
	67	7127	0,0019953	0,0403663	-0,0264085	1	0,0482374	-33,19355	-0,0001238	3,823791	11
	68	9133	0,0015849	0,0425233	-0,030018	1	0,052051	-35,21903	-0,0001236	3,824139	11
	69	11658	0,0012589	0,044689	-0,0344138	1	0,0564041	-37,59887	-0,0001232	3,824579	11
	70	14837	0,001	0,0469143	-0,0397979	1	0,061521	-40,3083	-0,0001235	3,825088	11

File: Experimental_Data_RH/SingleSine_NC0004_10kHz_1mHz_Cyc1_SOC90.txt
EXPLAIN
TAG	GALVEIS
TITLE	LABEL	Galvanostatic EIS 90	Test Identifier
DATE	LABEL	29.8.2023	Date
TIME	LABEL	14:51:35	Time
NOTES	NOTES	1	Notes...
	EIS bei 90%
PSTAT	PSTAT	REF3000-39109	Potentiostat
FREQINIT	QUANT	1,00000E+004	Initial Freq. (Hz)
FREQFINAL	QUANT	1,00000E-003	Final Freq. (Hz)
PTSPERDEC	QUANT	1,00000E+001	Points/decade
IACREQ	QUANT	7,50000E-002	AC Current (A rms)
IDCREQ	QUANT	0,00000E+000	DC Current (A)
AREA	QUANT	1,00000E+000	Sample Area (cm^2)
SPEED	SELECTOR	1	Optimize for:
DRIFTCOR	SELECTOR	0	Drift Correction
ZGUESS	QUANT	1,70000E-002	Estimated Z (ohms)
EOC	QUANT	4,022878	Open Circuit (V)
SEQUENCER	TOGGLE	TRUE	Run as Sequence
PSTATMODEL	IQUANT	5	Pstat Model
PSTATSECTION	LABEL	REF3000-39109	Pstat Section
PSTATSERIALNO	LABEL	39109	Pstat Serial Number
CTRLMODE	IQUANT	0	Control Mode
ELECTROMETER	IQUANT	0	RE=0 or CS=1
IESTAB	IQUANT	0	I/E Stability
CASPEED	IQUANT	4	Control Amp Speed
CONVENTION	IQUANT	1	Current Convention
ICHRANGE	IQUANT	2	Ich Range
ICHRANGEMODE	TOGGLE	F	Ich Auto Range
ICHOFFSETENABLE	TOGGLE	T	Ich Offset Enable
ICHOFFSET	QUANT	0	Ich Offset (V)
ICHFILTER	IQUANT	3	Ich Filter
VCHRANGE	IQUANT	2	Vch Range
VCHRANGEMODE	TOGGLE	F	Vch Auto Range
VCHOFFSETENABLE	TOGGLE	T	Vch Offset Enable
VCHOFFSET	QUANT	0	Vch Offset (V)
VCHFILTER	IQUANT	3	Vch Filter
ACHRANGE	IQUANT	2	Ach Range
ACHOFFSETENABLE	TOGGLE	F	Ach Offset Enable
ACHOFFSET	QUANT	0	Ach Offset (V)
ACHFILTER	IQUANT	1	Ach Filter
IERANGELOWERLIMIT	IQUANT	2	I/E Range Lower Limit
IERANGEMODE	TOGGLE	F	I/E AutoRange
IERANGE	IQUANT	11	I/E Range
POSFEEDENABLE	TOGGLE	F	Positive Feedback IR Comp
POSFEEDRESISTANCE	QUANT	0	Positive Feedback Resistance (ohm)
ACHSELECT	IQUANT	4	Ach Select
SENSECABLEID	IQUANT	12	Sense Cable ID
PWRCABLEID	IQUANT	12	Power Cable ID
DCCALDATE	LABEL	7/6/2023	DC Calibration Date
ACCALDATE	LABEL	7/6/2023	AC Calibration Date
THERMOSELECT	IQUANT	1	Thermo Select
FRAMEWORKVERSION	LABEL	7.8.4	Framework Version
INSTRUMENTVERSION	LABEL	4.42	Instrument Version
COMPLIANCEVOLTAGE	IQUANT	0	Compliance Voltage
ZCURVE	TABLE
	Pt	Time	Freq	Zreal	Zimag	Zsig	Zmod	Zphz	Idc	Vdc	IERange
	#	s	Hz	ohm	ohm	V	ohm	°	A	V	#
	0	5	10078,13	0,0128392	0,0124065	1	0,017854	44,01818	-0,0001377	4,022786	11
	1	7	8015,625	0,0125757	0,0098433	1	0,0159699	38,05124	-0,0001369	4,022784	11
	2	9	6328,125	0,0124119	0,0076964	1	0,0146045	31,8022	-0,0001369	4,022789	11
	3	10	5015,625	0,0123136	0,0059585	1	0,0136795	25,82205	-0,0001361	4,022789	11
	4	12	3984,375	0,0122759	0,0045799	1	0,0131024	20,4596	-0,0001366	4,022789	11
	5	14	3170,956	0,0122842	0,0034375	1	0,0127561	15,63321	-0,0001357	4,022787	11
	6	15	2527,573	0,0123211	0,0024894	1	0,01257	11,4225	-0,0001357	4,022789	11
	7	17	1976,103	0,0124298	0,0016532	1	0,0125393	7,575999	-0,0001372	4,02279	11
	8	19	1577,524	0,0125501	0,001001	1	0,0125899	4,560102	-0,0001354	4,02279	11
	9	20	1265,625	0,012678	0,0004463	1	0,0126858	2,016261	-0,0001362	4,02279	11
	10	22	998,264	0,0128923	1,180154E-005	1	0,0128923	0,0524481	-0,0001351	4,022792	11
	11	23	796,875	0,0130677	-0,0003977	1	0,0130738	-1,743055	-0,0001346	4,022791	11
	12	25	627,7902	0,0133544	-0,0007069	1	0,0133731	-3,03007	-0,0001362	4,022791	11
	13	26	505,5147	0,0136065	-0,0009496	1	0,0136396	-3,992365	-0,0001331	4,02279	11
	14	27	397,9953	0,0139022	-0,0011509	1	0,0139498	-4,732511	-0,0001329	4,022789	11
	15	29	315,5048	0,0141999	-0,0013022	1	0,0142595	-5,23957	-0,0001338	4,022789	11
	16	30	252,4038	0,0144941	-0,0013901	1	0,0145606	-5,478276	-0,000131	4,022788	11
	17	32	198,6229	0,0148114	-0,0014533	1	0,0148825	-5,603776	-0,0001324	4,022788	11
	18	33	158,3615	0,0151005	-0,0014556	1	0,0151705	-5,505848	-0,0001322	4,022791	11
	19	35	125,558	0,015377	-0,0014375	1	0,015444	-5,340713	-0,0001327	4,022789	11
	20	36	100,4464	0,015637	-0,0013961	1	0,0156992	-5,101789	-0,0001315	4,022792	11
	21	38	79,00281	0,0158916	-0,0013218	1	0,0159465	-4,75484	-0,0001322	4,022791	11
	22	40	63,3446	0,0160899	-0,0012465	1	0,0161381	-4,429785	-0,0001328	4,022792	11
	23	41	50,22321	0,0162924	-0,0011537	1	0,0163332	-4,050565	-0,0001325	4,022788	11
	24	43	38,42213	0,0164652	-0,0010491	1	0,0164986	-3,645686	-0,000133	4,02279	11
	25	45	31,25	0,0166073	-0,0009753	1	0,0166359	-3,360792	-0,0001384	4,022789	11
	26	46	24,93351	0,0167175	-0,0009027	1	0,0167419	-3,09077	-0,0001325	4,022789	11
	27	48	19,86229	0,0168449	-0,0008252	1	0,0168651	-2,804729	-0,0001265	4,022796	11
	28	49	15,625	0,0169374	-0,0007774	1	0,0169552	-2,627845	-0,0001279	4,022795	11
	29	50	12,40079	0,0170318	-0,0007286	1	0,0170474	-2,449637	-0,0001275	4,022797	11
	30	52	9,93114	0,017086	-0,0006946	1	0,0171001	-2,327961	-0,0001271	4,022795	11
	31	54	7,944915	0,0171727	-0,0006788	1	0,0171861	-2,263561	-0,0001266	4,022796	11
	32	55	6,317385	0,0172398	-0,0006791	1	0,0172531	-2,255884	-0,0001268	4,022795	11
	33	58	5,008013	0,0173202	-0,0006842	1	0,0173337	-2,262125	-0,0001273	4,022795	11
	34	60	3,945707	0,0173951	-0,0006983	1	0,0174092	-2,298829	-0,0001272	4,022795	11
	35	64	3,158693	0,0174756	-0,0007225	1	0,0174905	-2,367468	-0,0001272	4,022797	11
	36	67	2,504006	0,0175627	-0,0007518	1	0,0175787	-2,451234	-0,0001239	4,022796	11
	37	72	1,998082	0,0176458	-0,0007987	1	0,0176639	-2,591628	-0,0001232	4,022797	11
	38	77	1,584686	0,0177377	-0,0008529	1	0,0177582	-2,752973	-0,0001235	4,022798	11
	39	83	1,266892	0,017834	-0,0009289	1	0,0178582	-2,981668	-0,0001242	4,022796	11
	40	91	0,999041	0,0179559	-0,0010225	1	0,017985	-3,259224	-0,0001235	4,022802	11
	41	97	0,7923428	0,018071	-0,001103	1	0,0181046	-3,492856	-0,0001239	4,022802	11
	42	104	0,6334459	0,0182082	-0,0012133	1	0,0182486	-3,812315	-0,0001237	4,022802	11
	43	113	0,5040323	0,0183503	-0,0013442	1	0,0183994	-4,189652	-0,0001238	4,022804	11
	44	124	0,400641	0,0185176	-0,0014872	1	0,0185773	-4,591636	-0,0001245	4,022808	11
	45	138	0,316723	0,0187071	-0,0016578	1	0,0187804	-5,064202	-0,0001235	4,022809	11
	46	155	0,2520161	0,0189017	-0,0018405	1	0,0189911	-5,561563	-0,0001246	4,022812	11
	47	176	0,2003205	0,0191223	-0,0020399	1	0,0192308	-6,089181	-0,0001253	4,022818	11
	48	202	0,1588983	0,0193643	-0,0022752	1	0,0194975	-6,701133	-0,000125	4,022822	11
	49	234	0,1260081	0,0196547	-0,0025419	1	0,0198184	-7,36889	-0,0001246	4,02285	11
	50	272	0,1001603	0,019988	-0,0028421	1	0,020189	-8,092736	-0,000125	4,022925	11
	51	318	0,0794492	0,0203463	-0,0032066	1	0,0205975	-8,956309	-0,0001245	4,023017	11
	52	370	0,0631739	0,0206396	-0,0036041	1	0,0209519	-9,90513	-0,0001249	4,022986	11
	53	434	0,0501337	0,0210389	-0,0040919	1	0,0214332	-11,00612	-0,0001251	4,022978	11
	54	515	0,0398258	0,0215065	-0,0046241	1	0,021998	-12,13443	-0,0001251	4,022989	11
	55	617	0,0316296	0,0220338	-0,0052447	1	0,0226494	-13,38886	-0,0001246	4,023005	11
	56	745	0,0251206	0,0226546	-0,0059664	1	0,0234271	-14,75464	-0,0001244	4,023034	11
	57	905	0,0199553	0,0234001	-0,0067683	1	0,0243593	-16,13202	-0,0001243	4,023064	11
	58	1057	0,0158522	0,0242803	-0,0076839	1	0,0254671	-17,56091	-0,0001252	4,023097	11
	59	1310	0,0125907	0,025282	-0,0086378	1	0,0267168	-18,86326	-0,0001245	4,023139	11
	60	1629	0,0100011	0,0264446	-0,0096321	1	0,0281442	-20,01359	-0,0001245	4,023196	11
	61	1930	0,0079436	0,0277135	-0,0106366	1	0,0296846	-20,99715	-0,0001246	4,023266	11
	62	2309	0,0063097	0,0289906	-0,0117004	1	0,0312627	-21,97865	-0,0001243	4,023349	11
	63	2786	0,0050123	0,0302489	-0,0128576	1	0,0328681	-23,02831	-0,0001243	4,023447	11
	64	3585	0,0039812	0,0314504	-0,01423	1	0,0345198	-24,34474	-0,0001243	4,023553	11
	65	4339	0,0031623	0,0325463	-0,0159488	1	0,036244	-26,1064	-0,0001241	4,0237	11
	66	5605	0,0025119	0,0335755	-0,0181467	1	0,0381657	-28,39003	-0,0001247	4,023888	11
	67	6801	0,0019953	0,0345255	-0,0209741	1	0,0403971	-31,27853	-0,0001243	4,02413	11
	68	8306	0,0015849	0,0354423	-0,0246648	1	0,0431799	-34,83467	-0,0001235	4,024396	11
	69	10831	0,0012589	0,0363937	-0,0293754	1	0,0467698	-38,90896	-0,0001231	4,02474	11
	70	13215	0,001	0,0373811	-0,0353666	1	0,0514601	-43,41381	-0,0001235	4,025196	11

File: Experimental_Data_RH/SingleSine_NC0004_10kHz_1mHz_Cyc2_SOC20.txt
EXPLAIN
TAG	GALVEIS
TITLE	LABEL	Galvanostatic EIS 30	Test Identifier
DATE	LABEL	3.11.2023	Date
TIME	LABEL	13:14:05	Time
NOTES	NOTES	1	Notes...
	EIS bei 30%
PSTAT	PSTAT	REF3000-39109	Potentiostat
FREQINIT	QUANT	1,00000E+004	Initial Freq. (Hz)
FREQFINAL	QUANT	1,00000E-003	Final Freq. (Hz)
PTSPERDEC	QUANT	1,00000E+001	Points/decade
IACREQ	QUANT	7,50000E-002	AC Current (A rms)
IDCREQ	QUANT	0,00000E+000	DC Current (A)
AREA	QUANT	1,00000E+000	Sample Area (cm^2)
SPEED	SELECTOR	1	Optimize for:
DRIFTCOR	SELECTOR	0	Drift Correction
ZGUESS	QUANT	1,70000E-002	Estimated Z (ohms)
EOC	QUANT	3,485824	Open Circuit (V)
SEQUENCER	TOGGLE	TRUE	Run as Sequence
PSTATMODEL	IQUANT	5	Pstat Model
PSTATSECTION	LABEL	REF3000-39109	Pstat Section
PSTATSERIALNO	LABEL	39109	Pstat Serial Number
CTRLMODE	IQUANT	0	Control Mode
ELECTROMETER	IQUANT	0	RE=0 or CS=1
IESTAB	IQUANT	0	I/E Stability
CASPEED	IQUANT	4	Control Amp Speed
CONVENTION	IQUANT	1	Current Convention
ICHRANGE	IQUANT	2	Ich Range
ICHRANGEMODE	TOGGLE	F	Ich Auto Range
ICHOFFSETENABLE	TOGGLE	T	Ich Offset Enable
ICHOFFSET	QUANT	0	Ich Offset (V)
ICHFILTER	IQUANT	3	Ich Filter
VCHRANGE	IQUANT	2	Vch Range
VCHRANGEMODE	TOGGLE	F	Vch Auto Range
VCHOFFSETENABLE	TOGGLE	T	Vch Offset Enable
VCHOFFSET	QUANT	0	Vch Offset (V)
VCHFILTER	IQUANT	3	Vch Filter
ACHRANGE	IQUANT	2	Ach Range
ACHOFFSETENABLE	TOGGLE	F	Ach Offset Enable
ACHOFFSET	QUANT	0	Ach Offset (V)
ACHFILTER	IQUANT	1	Ach Filter
IERANGELOWERLIMIT	IQUANT	2	I/E Range Lower Limit
IERANGEMODE	TOGGLE	F	I/E AutoRange
IERANGE	IQUANT	11	I/E Range
POSFEEDENABLE	TOGGLE	F	Positive Feedback IR Comp
POSFEEDRESISTANCE	QUANT	0	Positive Feedback Resistance (ohm)
ACHSELECT	IQUANT	4	Ach Select
SENSECABLEID	IQUANT	12	Sense Cable ID
PWRCABLEID	IQUANT	12	Power Cable ID
DCCALDATE	LABEL	7/6/2023	DC Calibration Date
ACCALDATE	LABEL	7/6/2023	AC Calibration Date
THERMOSELECT	IQUANT	1	Thermo Select
FRAMEWORKVERSION	LABEL	7.8.4	Framework Version
INSTRUMENTVERSION	LABEL	4.42	Instrument Version
COMPLIANCEVOLTAGE	IQUANT	0	Compliance Voltage
ZCURVE	TABLE
	Pt	Time	Freq	Zreal	Zimag	Zsig	Zmod	Zphz	Idc	Vdc	IERange
	#	s	Hz	ohm	ohm	V	ohm	°	A	V	#
	0	5	10078,13	0,0133219	0,0124626	1	0,0182426	43,09128	-0,000141	3,485855	11
	1	6	8015,625	0,0130576	0,0098848	1	0,0163771	37,1262	-0,0001403	3,485856	11
	2	8	6328,125	0,0128637	0,0077682	1	0,0150273	31,12702	-0,0001405	3,485857	11
	3	10	5015,625	0,0127504	0,006062	1	0,0141181	25,42816	-0,0001402	3,485859	11
	4	11	3984,375	0,0126825	0,0046785	1	0,0135179	20,24868	-0,0001404	3,485861	11
	5	13	3170,956	0,0126812	0,0035183	1	0,0131602	15,50614	-0,0001411	3,485858	11
	6	15	2527,573	0,0127105	0,0025871	1	0,0129711	11,5048	-0,0001409	3,485863	11
	7	16	1976,103	0,0127768	0,0017387	1	0,0128945	7,749187	-0,0001398	3,485862	11
	8	18	1577,524	0,0129054	0,0010681	1	0,0129495	4,73117	-0,0001404	3,485863	11
	9	20	1265,625	0,0130467	0,0005656	1	0,013059	2,48212	-0,0001392	3,485863	11
	10	21	998,264	0,0132078	8,469929E-005	1	0,0132081	0,367422	-0,0001404	3,485866	11
	11	23	796,875	0,013415	-0,0002445	1	0,0134172	-1,043963	-0,0001388	3,485867	11
	12	24	627,7902	0,0136537	-0,000596	1	0,0136667	-2,499396	-0,0001397	3,485867	11
	13	26	505,5147	0,0138533	-0,0008283	1	0,0138781	-3,421865	-0,0001342	3,48587	11
	14	27	397,9953	0,0141096	-0,0010453	1	0,0141482	-4,236894	-0,0001344	3,485866	11
	15	29	315,5048	0,0143667	-0,0012113	1	0,0144176	-4,819465	-0,0001337	3,485867	11
	16	30	252,4038	0,0146155	-0,001351	1	0,0146778	-5,281223	-0,0001348	3,485871	11
	17	31	198,6229	0,0149037	-0,0014751	1	0,0149765	-5,652668	-0,0001332	3,485868	11
	18	33	158,3615	0,0151655	-0,0015648	1	0,015246	-5,891117	-0,0001332	3,485869	11
	19	35	125,558	0,015451	-0,0016289	1	0,0155367	-6,018259	-0,0001314	3,485871	11
	20	36	100,4464	0,0157206	-0,0016984	1	0,015812	-6,166103	-0,0001313	3,485874	11
	21	38	79,00281	0,0160147	-0,0017398	1	0,0161089	-6,200325	-0,000133	3,485875	11
	22	39	63,3446	0,0162893	-0,0017789	1	0,0163861	-6,232238	-0,0001344	3,485873	11
	23	41	50,22321	0,0165815	-0,0018086	1	0,0166798	-6,224923	-0,0001313	3,485877	11
	24	43	38,42213	0,0169258	-0,0018203	1	0,0170234	-6,138273	-0,0001341	3,485872	11
	25	44	31,25	0,0171906	-0,0018253	1	0,0172872	-6,06106	-0,000129	3,485872	11
	26	46	24,93351	0,0174897	-0,0018124	1	0,0175834	-5,916173	-0,0001338	3,485878	11
	27	48	19,86229	0,0177889	-0,0017888	1	0,0178786	-5,742146	-0,0001283	3,485883	11
	28	49	15,625	0,0181005	-0,0017413	1	0,0181841	-5,495091	-0,0001279	3,485886	11
	29	50	12,40079	0,0183685	-0,0016707	1	0,0184443	-5,197124	-0,0001285	3,485887	11
	30	52	9,93114	0,018604	-0,0016158	1	0,018674	-4,963869	-0,0001276	3,485886	11
	31	53	7,944915	0,0188254	-0,0015611	1	0,01889	-4,74044	-0,000128	3,485887	11
	32	55	6,317385	0,0190491	-0,001489	1	0,0191072	-4,469578	-0,0001275	3,485887	11
	33	58	5,008013	0,0192513	-0,001435	1	0,0193047	-4,262935	-0,0001274	3,485892	11
	34	60	3,945707	0,0194363	-0,0013679	1	0,0194844	-4,02574	-0,0001277	3,485894	11
	35	62	3,158693	0,0196029	-0,0013369	1	0,0196484	-3,901403	-0,0001276	3,485893	11
	36	65	2,504006	0,0197589	-0,001303	1	0,0198018	-3,772797	-0,0001251	3,48589	11
	37	69	1,998082	0,0199102	-0,001296	1	0,0199523	-3,72439	-0,0001234	3,485896	11
	38	73	1,584686	0,0200518	-0,001309	1	0,0200944	-3,735165	-0,0001246	3,485901	11
	39	77	1,266892	0,0202044	-0,0013414	1	0,0202489	-3,798373	-0,000125	3,485904	11
	40	82	0,999041	0,0203524	-0,0014006	1	0,0204006	-3,936806	-0,0001252	3,485907	11
	41	89	0,7923428	0,020518	-0,0014697	1	0,0205706	-4,097158	-0,0001255	3,485909	11
	42	96	0,6334459	0,0206778	-0,0015802	1	0,0207381	-4,370027	-0,0001261	3,485913	11
	43	105	0,5040323	0,0208613	-0,001702	1	0,0209306	-4,664145	-0,0001259	3,485918	11
	44	116	0,400641	0,0210424	-0,0018493	1	0,0211235	-5,022613	-0,0001248	3,485925	11
	45	130	0,316723	0,021264	-0,0020318	1	0,0213609	-5,458076	-0,0001255	3,485933	11
	46	144	0,2520161	0,0214947	-0,0022584	1	0,021613	-5,99794	-0,0001257	3,48594	11
	47	165	0,2003205	0,0217415	-0,0024996	1	0,0218847	-6,558467	-0,0001256	3,485949	11
	48	191	0,1588983	0,0220212	-0,0028004	1	0,0221986	-7,247396	-0,0001252	3,485964	11
	49	223	0,1260081	0,0223732	-0,0031454	1	0,0225932	-8,002736	-0,0001251	3,486011	11
	50	253	0,1001603	0,0227544	-0,0035303	1	0,0230266	-8,818935	-0,000125	3,486103	11
	51	299	0,0794492	0,0231847	-0,0039842	1	0,0235245	-9,75076	-0,0001254	3,486207	11
	52	351	0,0631739	0,0235423	-0,0045253	1	0,0239733	-10,88076	-0,0001251	3,486188	11
	53	415	0,0501337	0,024055	-0,0051274	1	0,0245954	-12,03266	-0,000125	3,486196	11
	54	496	0,0398258	0,0246412	-0,0058111	1	0,0253172	-13,26945	-0,0001256	3,486229	11
	55	598	0,0316296	0,0252879	-0,0065849	1	0,0261312	-14,59552	-0,0001259	3,486286	11
	56	726	0,0251206	0,0260361	-0,0074843	1	0,0270905	-16,03771	-0,0001257	3,486347	11
	57	886	0,0199553	0,026881	-0,0084898	1	0,0281898	-17,52768	-0,0001255	3,486418	11
	58	1088	0,0158522	0,0278824	-0,0096345	1	0,0295	-19,06204	-0,0001252	3,486507	11
	59	1341	0,0125907	0,0290098	-0,0108989	1	0,0309896	-20,5911	-0,0001252	3,486616	11
	60	1660	0,0100011	0,0303143	-0,012291	1	0,0327112	-22,07026	-0,0001254	3,486726	11
	61	1961	0,0079436	0,0317626	-0,0138071	1	0,0346338	-23,49442	-0,0001252	3,486852	11
	62	2340	0,0063097	0,0333385	-0,0154496	1	0,0367443	-24,86378	-0,0001257	3,487022	11
	63	2975	0,0050123	0,0350479	-0,0172237	1	0,0390514	-26,17106	-0,0001255	3,487249	11
	64	3774	0,0039812	0,0368559	-0,0191691	1	0,0415429	-27,47931	-0,000125	3,487492	11
	65	4529	0,0031623	0,0386052	-0,021382	1	0,0441311	-28,98045	-0,0001251	3,487735	11
	66	5795	0,0025119	0,0402938	-0,023925	1	0,0468615	-30,70024	-0,0001253	3,488054	11
	67	6991	0,0019953	0,0419044	-0,0270288	1	0,0498652	-32,82241	-0,000125	3,488404	11
	68	8496	0,0015849	0,0433749	-0,0308875	1	0,0532487	-35,45482	-0,0001254	3,48882	11
	69	11021	0,0012589	0,0449387	-0,0355956	1	0,0573282	-38,38248	-0,0001256	3,489292	11
	70	13405	0,001	0,0465262	-0,0413685	1	0,0622579	-41,64169	-0,0001252	3,489745	11
