Repository: chrisw-17/rapid-SOH-prediction

# Rapid EIS-based SOH Estimation for Unknown LIBs

---

**This repository accompanies the paper:**

> **Fast state of health evaluation of lithium-ion batteries using EIS for second-life and recycling assessment**  
> *Authors: Christopher Wett, Jörg Lampe, Joey Danz, Thomas Seeger, Bugra Turan*

## Overview

This repository provides a complete workflow for rapid State of Health (SOH) estimation of lithium-ion batteries using Electrochemical Impedance Spectroscopy (EIS) and neural network models. The code and data enable reproducible analysis, model training, and evaluation for the fully connected neural network model as described in the associated publication.

File: Experimental_Data_RH/SingleSine_NC0004_10kHz_1mHz_Cyc2_SOC50.txt
EXPLAIN
TAG	GALVEIS
TITLE	LABEL	Galvanostatic EIS 50	Test Identifier
DATE	LABEL	3.11.2023	Date
TIME	LABEL	5:57:22	Time
NOTES	NOTES	1	Notes...
	EIS bei 50%
PSTAT	PSTAT	REF3000-39109	Potentiostat
FREQINIT	QUANT	1,00000E+004	Initial Freq. (Hz)
FREQFINAL	QUANT	1,00000E-003	Final Freq. (Hz)
PTSPERDEC	QUANT	1,00000E+001	Points/decade
IACREQ	QUANT	7,50000E-002	AC Current (A rms)
IDCREQ	QUANT	0,00000E+000	DC Current (A)
AREA	QUANT	1,00000E+000	Sample Area (cm^2)
SPEED	SELECTOR	1	Optimize for:
DRIFTCOR	SELECTOR	0	Drift Correction
ZGUESS	QUANT	1,70000E-002	Estimated Z (ohms)
EOC	QUANT	3,64968	Open Circuit (V)
SEQUENCER	TOGGLE	TRUE	Run as Sequence
PSTATMODEL	IQUANT	5	Pstat Model
PSTATSECTION	LABEL	REF3000-39109	Pstat Section
PSTATSERIALNO	LABEL	39109	Pstat Serial Number
CTRLMODE	IQUANT	0	Control Mode
ELECTROMETER	IQUANT	0	RE=0 or CS=1
IESTAB	IQUANT	0	I/E Stability
CASPEED	IQUANT	4	Control Amp Speed
CONVENTION	IQUANT	1	Current Convention
ICHRANGE	IQUANT	2	Ich Range
ICHRANGEMODE	TOGGLE	F	Ich Auto Range
ICHOFFSETENABLE	TOGGLE	T	Ich Offset Enable
ICHOFFSET	QUANT	0	Ich Offset (V)
ICHFILTER	IQUANT	3	Ich Filter
VCHRANGE	IQUANT	2	Vch Range
VCHRANGEMODE	TOGGLE	F	Vch Auto Range
VCHOFFSETENABLE	TOGGLE	T	Vch Offset Enable
VCHOFFSET	QUANT	0	Vch Offset (V)
VCHFILTER	IQUANT	3	Vch Filter
ACHRANGE	IQUANT	2	Ach Range
ACHOFFSETENABLE	TOGGLE	F	Ach Offset Enable
ACHOFFSET	QUANT	0	Ach Offset (V)
ACHFILTER	IQUANT	1	Ach Filter
IERANGELOWERLIMIT	IQUANT	2	I/E Range Lower Limit
IERANGEMODE	TOGGLE	F	I/E AutoRange
IERANGE	IQUANT	11	I/E Range
POSFEEDENABLE	TOGGLE	F	Positive Feedback IR Comp
POSFEEDRESISTANCE	QUANT	0	Positive Feedback Resistance (ohm)
ACHSELECT	IQUANT	4	Ach Select
SENSECABLEID	IQUANT	12	Sense Cable ID
PWRCABLEID	IQUANT	12	Power Cable ID
DCCALDATE	LABEL	7/6/2023	DC Calibration Date
ACCALDATE	LABEL	7/6/2023	AC Calibration Date
THERMOSELECT	IQUANT	1	Thermo Select
FRAMEWORKVERSION	LABEL	7.8.4	Framework Version
INSTRUMENTVERSION	LABEL	4.42	Instrument Version
COMPLIANCEVOLTAGE	IQUANT	0	Compliance Voltage
ZCURVE	TABLE
	Pt	Time	Freq	Zreal	Zimag	Zsig	Zmod	Zphz	Idc	Vdc	IERange
	#	s	Hz	ohm	ohm	V	ohm	°	A	V	#
	0	5	10078,13	0,0131922	0,0124467	1	0,0181371	43,33448	-0,0001413	3,649625	11
	1	7	8015,625	0,0129247	0,0099054	1	0,0162839	37,46612	-0,00014	3,649623	11
	2	8	6328,125	0,0127292	0,0077732	1	0,0149149	31,41082	-0,0001387	3,649624	11
	3	10	5015,625	0,0126335	0,0060466	1	0,014006	25,57646	-0,0001385	3,649623	11
	4	11	3984,375	0,0125719	0,0046747	1	0,0134129	20,39688	-0,0001387	3,649624	11
	5	13	3170,956	0,0125561	0,0035406	1	0,0130458	15,74771	-0,0001385	3,649626	11
	6	15	2527,573	0,0125787	0,0025865	1	0,0128419	11,6195	-0,0001392	3,649629	11
	7	16	1976,103	0,0126634	0,0017514	1	0,0127839	7,874121	-0,0001382	3,649629	11
	8	18	1577,524	0,0127596	0,0011031	1	0,0128071	4,941048	-0,0001384	3,649629	11
	9	20	1265,625	0,0129117	0,0005754	1	0,0129245	2,55166	-0,0001396	3,649631	11
	10	21	998,264	0,0131198	0,0001187	1	0,0131204	0,5182292	-0,00014	3,64963	11
	11	23	796,875	0,0132863	-0,0002225	1	0,0132881	-0,959502	-0,0001405	3,64963	11
	12	24	627,7902	0,0135093	-0,0005374	1	0,01352	-2,277821	-0,0001405	3,649629	11
	13	26	505,5147	0,0137171	-0,0007771	1	0,0137391	-3,242585	-0,0001346	3,64963	11
	14	27	397,9953	0,0139697	-0,00099	1	0,0140047	-4,053673	-0,000134	3,649629	11
	15	29	315,5048	0,01422	-0,0011452	1	0,014266	-4,604447	-0,0001338	3,64963	11
	16	30	252,4038	0,0144763	-0,0012689	1	0,0145318	-5,009312	-0,0001331	3,64963	11
	17	31	198,6229	0,0147454	-0,0013658	1	0,0148085	-5,292093	-0,0001335	3,64963	11
	18	33	158,3615	0,0150125	-0,0014301	1	0,0150805	-5,441642	-0,0001322	3,64963	11
	19	35	125,558	0,0152869	-0,0014726	1	0,0153576	-5,502244	-0,0001315	3,649632	11
	20	36	100,4464	0,0155538	-0,0014866	1	0,0156246	-5,459554	-0,0001346	3,649632	11
	21	38	79,00281	0,0158301	-0,0014878	1	0,0158999	-5,369151	-0,0001345	3,649632	11
	22	39	63,3446	0,0160854	-0,0014581	1	0,0161513	-5,179537	-0,0001342	3,649633	11
	23	41	50,22321	0,016339	-0,0014126	1	0,0163999	-4,941255	-0,0001343	3,649633	11
	24	42	38,42213	0,0166024	-0,0013353	1	0,0166561	-4,598277	-0,0001342	3,649631	11
	25	44	31,25	0,016809	-0,0012708	1	0,016857	-4,323495	-0,0001406	3,649631	11
	26	46	24,93351	0,0169945	-0,0011801	1	0,0170354	-3,972298	-0,000134	3,649634	11
	27	47	19,86229	0,0171699	-0,0010959	1	0,0172049	-3,652085	-0,0001279	3,649638	11
	28	49	15,625	0,0173072	-0,0010062	1	0,0173364	-3,327425	-0,0001276	3,649636	11
	29	50	12,40079	0,0174565	-0,0009156	1	0,0174805	-3,002599	-0,0001272	3,649639	11
	30	51	9,93114	0,0175665	-0,0008439	1	0,0175867	-2,75028	-0,0001273	3,649638	11
	31	53	7,944915	0,0176601	-0,0007955	1	0,017678	-2,579018	-0,0001275	3,649635	11
	32	55	6,317385	0,0177344	-0,0007371	1	0,0177497	-2,379951	-0,0001273	3,649638	11
	33	57	5,008013	0,0178102	-0,0007025	1	0,017824	-2,258892	-0,0001267	3,649638	11
	34	60	3,945707	0,0178826	-0,0006756	1	0,0178954	-2,163654	-0,0001274	3,649638	11
	35	63	3,158693	0,0179549	-0,0006697	1	0,0179674	-2,136018	-0,0001266	3,64964	11
	36	67	2,504006	0,0180255	-0,0006639	1	0,0180377	-2,109372	-0,0001236	3,649639	11
	37	71	1,998082	0,0180946	-0,0006791	1	0,0181074	-2,149343	-0,000123	3,649642	11
	38	77	1,584686	0,0181662	-0,0007001	1	0,0181797	-2,20708	-0,0001238	3,649641	11
	39	83	1,266892	0,0182484	-0,0007421	1	0,0182635	-2,328593	-0,0001236	3,649642	11
	40	90	0,999041	0,0183302	-0,0007974	1	0,0183475	-2,490886	-0,0001244	3,649646	11
	41	96	0,7923428	0,0184044	-0,0008559	1	0,0184243	-2,662727	-0,000125	3,649649	11
	42	104	0,6334459	0,0185014	-0,0009451	1	0,0185255	-2,924299	-0,000125	3,649654	11
	43	113	0,5040323	0,0186098	-0,0010373	1	0,0186387	-3,19031	-0,0001242	3,649656	11
	44	124	0,400641	0,0187116	-0,0011594	1	0,0187475	-3,545598	-0,0001247	3,64966	11
	45	138	0,316723	0,0188507	-0,0013056	1	0,0188959	-3,961833	-0,0001247	3,649662	11
	46	155	0,2520161	0,0190076	-0,0014649	1	0,019064	-4,407154	-0,0001238	3,649668	11
	47	172	0,2003205	0,0191582	-0,0016541	1	0,0192294	-4,934732	-0,0001254	3,649671	11
	48	198	0,1588983	0,0193472	-0,0018686	1	0,0194372	-5,516536	-0,0001246	3,649677	11
	49	223	0,1260081	0,0195598	-0,0021149	1	0,0196738	-6,170993	-0,0001248	3,649703	11
	50	261	0,1001603	0,0198368	-0,0023981	1	0,0199812	-6,893175	-0,0001245	3,64976	11
	51	308	0,0794492	0,0201525	-0,002732	1	0,0203368	-7,720194	-0,0001241	3,649823	11
	52	359	0,0631739	0,0203851	-0,0031129	1	0,0206214	-8,68225	-0,0001251	3,649776	11
	53	424	0,0501337	0,0207413	-0,0035491	1	0,0210428	-9,71006	-0,0001251	3,649782	11
	54	505	0,0398258	0,0211582	-0,0040393	1	0,0215403	-10,80831	-0,0001248	3,649795	11
	55	581	0,0316296	0,0216336	-0,0045921	1	0,0221156	-11,98402	-0,0001257	3,649803	11
	56	709	0,0251206	0,0221588	-0,0052227	1	0,022766	-13,26227	-0,0001251	3,649819	11
	57	869	0,0199553	0,0227899	-0,0059222	1	0,0235468	-14,56667	-0,000125	3,649843	11
	58	1021	0,0158522	0,0235076	-0,0067295	1	0,0244518	-15,97468	-0,000125	3,649868	11
	59	1211	0,0125907	0,0243135	-0,0076319	1	0,0254832	-17,4269	-0,0001253	3,6499	11
	60	1530	0,0100011	0,0252633	-0,0086162	1	0,0266922	-18,83221	-0,0001249	3,64995	11
	61	1932	0,0079436	0,0263103	-0,0097031	1	0,0280426	-20,24375	-0,0001248	3,650009	11
	62	2436	0,0063097	0,0275482	-0,0109027	1	0,0296272	-21,59202	-0,0001255	3,650081	11
	63	2913	0,0050123	0,0288832	-0,0122263	1	0,0313643	-22,94302	-0,0001249	3,65016	11
	64	3513	0,0039812	0,0303322	-0,0137006	1	0,0332828	-24,30803	-0,0001255	3,650269	11
	65	4519	0,0031623	0,0319613	-0,0153183	1	0,0354426	-25,60725	-0,0001257	3,650404	11
	66	5469	0,0025119	0,0336829	-0,0171347	1	0,0377907	-26,9627	-0,0001256	3,650564	11
	67	7062	0,0019953	0,0355357	-0,0191577	1	0,0403709	-28,3296	-0,0001255	3,650761	11
	68	8567	0,0015849	0,0374429	-0,021471	1	0,0431622	-29,83138	-0,0001256	3,650961	11
	69	10461	0,0012589	0,0394072	-0,0241807	1	0,0462346	-31,53373	-0,0001255	3,651233	11
	70	12845	0,001	0,0414204	-0,0274519	1	0,0496916	-33,53494	-0,0001253	3,651603	11

File: Experimental_Data_RH/SingleSine_NC0004_10kHz_1mHz_Cyc2_SOC70.txt
EXPLAIN
TAG	GALVEIS
TITLE	LABEL	Galvanostatic EIS 70	Test Identifier
DATE	LABEL	2.11.2023	Date
TIME	LABEL	22:49:17	Time
NOTES	NOTES	1	Notes...
	EIS bei 70%
PSTAT	PSTAT	REF3000-39109	Potentiostat
FREQINIT	QUANT	1,00000E+004	Initial Freq. (Hz)
FREQFINAL	QUANT	1,00000E-003	Final Freq. (Hz)
PTSPERDEC	QUANT	1,00000E+001	Points/decade
IACREQ	QUANT	7,50000E-002	AC Current (A rms)
IDCREQ	QUANT	0,00000E+000	DC Current (A)
AREA	QUANT	1,00000E+000	Sample Area (cm^2)
SPEED	SELECTOR	1	Optimize for:
DRIFTCOR	SELECTOR	0	Drift Correction
ZGUESS	QUANT	1,70000E-002	Estimated Z (ohms)
EOC	QUANT	3,812864	Open Circuit (V)
SEQUENCER	TOGGLE	TRUE	Run as Sequence
PSTATMODEL	IQUANT	5	Pstat Model
PSTATSECTION	LABEL	REF3000-39109	Pstat Section
PSTATSERIALNO	LABEL	39109	Pstat Serial Number
CTRLMODE	IQUANT	0	Control Mode
ELECTROMETER	IQUANT	0	RE=0 or CS=1
IESTAB	IQUANT	0	I/E Stability
CASPEED	IQUANT	4	Control Amp Speed
CONVENTION	IQUANT	1	Current Convention
ICHRANGE	IQUANT	2	Ich Range
ICHRANGEMODE	TOGGLE	F	Ich Auto Range
ICHOFFSETENABLE	TOGGLE	T	Ich Offset Enable
ICHOFFSET	QUANT	0	Ich Offset (V)
ICHFILTER	IQUANT	3	Ich Filter
VCHRANGE	IQUANT	2	Vch Range
VCHRANGEMODE	TOGGLE	F	Vch Auto Range
VCHOFFSETENABLE	TOGGLE	T	Vch Offset Enable
VCHOFFSET	QUANT	0	Vch Offset (V)
VCHFILTER	IQUANT	3	Vch Filter
ACHRANGE	IQUANT	2	Ach Range
ACHOFFSETENABLE	TOGGLE	F	Ach Offset Enable
ACHOFFSET	QUANT	0	Ach Offset (V)
ACHFILTER	IQUANT	1	Ach Filter
IERANGELOWERLIMIT	IQUANT	2	I/E Range Lower Limit
IERANGEMODE	TOGGLE	F	I/E AutoRange
IERANGE	IQUANT	11	I/E Range
POSFEEDENABLE	TOGGLE	F	Positive Feedback IR Comp
POSFEEDRESISTANCE	QUANT	0	Positive Feedback Resistance (ohm)
ACHSELECT	IQUANT	4	Ach Select
SENSECABLEID	IQUANT	12	Sense Cable ID
PWRCABLEID	IQUANT	12	Power Cable ID
DCCALDATE	LABEL	7/6/2023	DC Calibration Date
ACCALDATE	LABEL	7/6/2023	AC Calibration Date
THERMOSELECT	IQUANT	1	Thermo Select
FRAMEWORKVERSION	LABEL	7.8.4	Framework Version
INSTRUMENTVERSION	LABEL	4.42	Instrument Version
COMPLIANCEVOLTAGE	IQUANT	0	Compliance Voltage
ZCURVE	TABLE
	Pt	Time	Freq	Zreal	Zimag	Zsig	Zmod	Zphz	Idc	Vdc	IERange
	#	s	Hz	ohm	ohm	V	ohm	°	A	V	#
	0	5	10078,13	0,0131233	0,0124584	1	0,0180951	43,51111	-0,0001401	3,812789	11
	1	6	8015,625	0,0128569	0,0099126	1	0,0162346	37,63197	-0,0001399	3,81279	11
	2	8	6328,125	0,0126646	0,0077825	1	0,0148647	31,5712	-0,0001401	3,812792	11
	3	9	5015,625	0,0125571	0,0060841	1	0,0139534	25,85088	-0,0001404	3,81279	11
	4	11	3984,375	0,0124916	0,0046871	1	0,013342	20,56719	-0,00014	3,812791	11
	5	13	3170,956	0,0124721	0,0035641	1	0,0129714	15,94828	-0,0001391	3,812794	11
	6	14	2527,573	0,012507	0,002624	1	0,0127793	11,84884	-0,0001399	3,812793	11
	7	16	1976,103	0,012571	0,0017741	1	0,0126955	8,032762	-0,0001392	3,812792	11
	8	18	1577,524	0,0126947	0,0011188	1	0,0127439	5,036453	-0,0001393	3,812794	11
	9	19	1265,625	0,0128166	0,0006062	1	0,0128309	2,707891	-0,0001397	3,812794	11
	10	21	998,264	0,0130104	0,0001483	1	0,0130113	0,6530619	-0,0001383	3,812795	11
	11	23	796,875	0,0131941	-0,0001918	1	0,0131955	-0,8328885	-0,000139	3,812794	11
	12	24	627,7902	0,0134323	-0,0005131	1	0,0134421	-2,187762	-0,0001379	3,812795	11
	13	25	505,5147	0,0136092	-0,0007346	1	0,013629	-3,089832	-0,0001334	3,812796	11
	14	27	397,9953	0,0138439	-0,0009467	1	0,0138763	-3,912094	-0,000134	3,812797	11
	15	28	315,5048	0,0140904	-0,0010967	1	0,014133	-4,450578	-0,0001337	3,812797	11
	16	30	252,4038	0,0143366	-0,0012156	1	0,0143881	-4,846361	-0,0001327	3,812797	11
	17	31	198,6229	0,0146021	-0,0013215	1	0,0146618	-5,171259	-0,0001327	3,812797	11
	18	33	158,3615	0,0148582	-0,0013919	1	0,0149233	-5,351656	-0,0001332	3,8128	11
	19	34	125,558	0,0151233	-0,0014356	1	0,0151912	-5,422544	-0,0001346	3,812797	11
	20	36	100,4464	0,0153752	-0,0014543	1	0,0154439	-5,403449	-0,0001347	3,812796	11
	21	37	79,00281	0,0156398	-0,0014579	1	0,0157076	-5,325631	-0,0001325	3,812796	11
	22	39	63,3446	0,0158811	-0,0014433	1	0,0159466	-5,192903	-0,0001332	3,812796	11
	23	41	50,22321	0,0161352	-0,0014047	1	0,0161963	-4,975651	-0,0001341	3,812798	11
	24	43	38,42213	0,0163895	-0,0013446	1	0,0164446	-4,689993	-0,0001313	3,812796	11
	25	44	31,25	0,0165901	-0,0012923	1	0,0166403	-4,453959	-0,0001261	3,812801	11
	26	46	24,93351	0,0167838	-0,0012256	1	0,0168285	-4,176493	-0,0001336	3,812799	11
	27	47	19,86229	0,0169736	-0,0011687	1	0,0170138	-3,938718	-0,0001275	3,812806	11
	28	49	15,625	0,0171179	-0,0011068	1	0,0171537	-3,699572	-0,0001281	3,812808	11
	29	50	12,40079	0,0172683	-0,0010486	1	0,0173001	-3,475059	-0,000128	3,812808	11
	30	52	9,93114	0,0173787	-0,0010008	1	0,0174075	-3,295973	-0,0001276	3,812807	11
	31	53	7,944915	0,0174904	-0,0009742	1	0,0175175	-3,188089	-0,0001284	3,812808	11
	32	55	6,317385	0,0176121	-0,0009538	1	0,0176379	-3,099948	-0,0001282	3,812806	11
	33	57	5,008013	0,0177278	-0,0009519	1	0,0177533	-3,073538	-0,0001279	3,812806	11
	34	60	3,945707	0,0178382	-0,0009585	1	0,017864	-3,075707	-0,0001279	3,812809	11
	35	63	3,158693	0,0179417	-0,0009779	1	0,0179683	-3,119903	-0,0001275	3,812809	11
	36	66	2,504006	0,0180614	-0,0010116	1	0,0180897	-3,205613	-0,0001243	3,812807	11
	37	71	1,998082	0,0181786	-0,0010581	1	0,0182094	-3,331111	-0,0001239	3,812811	11
	38	75	1,584686	0,0182914	-0,0011286	1	0,0183262	-3,530785	-0,0001238	3,812812	11
	39	81	1,266892	0,0184394	-0,0012033	1	0,0184786	-3,733771	-0,000124	3,812814	11
	40	89	0,999041	0,0185865	-0,0013052	1	0,0186322	-4,017044	-0,0001248	3,812818	11
	41	95	0,7923428	0,0187432	-0,0014197	1	0,0187969	-4,331733	-0,0001239	3,81282	11
	42	102	0,6334459	0,0189183	-0,0015371	1	0,0189806	-4,64491	-0,0001243	3,812825	11
	43	110	0,5040323	0,0191038	-0,0016782	1	0,0191774	-5,020243	-0,0001242	3,812827	11
	44	121	0,400641	0,0193132	-0,0018503	1	0,0194016	-5,472531	-0,0001241	3,812833	11
	45	132	0,316723	0,0195313	-0,0020514	1	0,0196387	-5,995983	-0,0001244	3,812838	11
	46	146	0,2520161	0,019778	-0,002273	1	0,0199082	-6,556072	-0,0001252	3,812843	11
	47	163	0,2003205	0,0200452	-0,0025222	1	0,0202033	-7,17159	-0,0001251	3,812849	11
	48	189	0,1588983	0,0203421	-0,0028149	1	0,020536	-7,878314	-0,0001245	3,812859	11
	49	221	0,1260081	0,0206886	-0,0031398	1	0,0209254	-8,629519	-0,0001249	3,812901	11
	50	259	0,1001603	0,0210821	-0,0035073	1	0,0213719	-9,445451	-0,0001253	3,813015	11
	51	305	0,0794492	0,0215505	-0,0039319	1	0,0219062	-10,33996	-0,0001249	3,813151	11
	52	344	0,0631739	0,0218855	-0,0044659	1	0,0223365	-11,5334	-0,0001251	3,813091	11
	53	409	0,0501337	0,0223536	-0,0050566	1	0,0229184	-12,74641	-0,0001245	3,813086	11
	54	490	0,0398258	0,0229034	-0,0057318	1	0,0236097	-14,05019	-0,0001253	3,813103	11
	55	566	0,0316296	0,0235193	-0,0065227	1	0,024407	-15,50046	-0,0001258	3,813128	11
	56	662	0,0251206	0,0242239	-0,0074503	1	0,0253438	-17,09581	-0,0001256	3,813159	11
	57	783	0,0199553	0,025024	-0,0085239	1	0,0264359	-18,8103	-0,0001249	3,813196	11
	58	985	0,0158522	0,0259765	-0,0097544	1	0,0277476	-20,58152	-0,0001251	3,813253	11
	59	1238	0,0125907	0,0270744	-0,0111519	1	0,0292812	-22,38672	-0,0001256	3,813326	11
	60	1557	0,0100011	0,0283364	-0,0127035	1	0,0310536	-24,1472	-0,0001254	3,813414	11
	61	1958	0,0079436	0,0298008	-0,0144324	1	0,0331116	-25,84065	-0,0001249	3,813519	11
	62	2463	0,0063097	0,0314171	-0,0163403	1	0,0354124	-27,4794	-0,0001248	3,813655	11
	63	2940	0,0050123	0,0331698	-0,0184647	1	0,0379629	-29,10355	-0,0001251	3,81381	11
	64	3539	0,0039812	0,0350104	-0,0208897	1	0,0407689	-30,8233	-0,0001256	3,813959	11
	65	4294	0,0031623	0,0369558	-0,0236933	1	0,0438987	-32,66493	-0,0001257	3,814188	11
	66	5244	0,0025119	0,0389416	-0,0270295	1	0,047403	-34,76466	-0,0001255	3,814466	11
	67	6838	0,0019953	0,0410238	-0,0310105	1	0,0514257	-37,08619	-0,0001254	3,814849	11
	68	8342	0,0015849	0,0431729	-0,0358664	1	0,0561275	-39,71852	-0,0001251	3,815266	11
	69	10867	0,0012589	0,0454011	-0,0417878	1	0,0617048	-42,62687	-0,0001255	3,815784	11
	70	14046	0,001	0,0477385	-0,0489579	1	0,0683801	-45,72246	-0,0001249	3,8164	11

File: Experimental_Data_RH/SingleSine_NC0004_10kHz_1mHz_Cyc2_SOC90.txt
EXPLAIN
TAG	GALVEIS
TITLE	LABEL	Galvanostatic EIS 90	Test Identifier
DATE	LABEL	2.11.2023	Date
TIME	LABEL	15:25:46	Time
NOTES	NOTES	1	Notes...
	EIS bei 90%
PSTAT	PSTAT	REF3000-39109	Potentiostat
FREQINIT	QUANT	1,00000E+004	Initial Freq. (Hz)
FREQFINAL	QUANT	1,00000E-003	Final Freq. (Hz)
PTSPERDEC	QUANT	1,00000E+001	Points/decade
IACREQ	QUANT	7,50000E-002	AC Current (A rms)
IDCREQ	QUANT	0,00000E+000	DC Current (A)
AREA	QUANT	1,00000E+000	Sample Area (cm^2)
SPEED	SELECTOR	1	Optimize for:
DRIFTCOR	SELECTOR	0	Drift Correction
ZGUESS	QUANT	1,70000E-002	Estimated Z (ohms)
EOC	QUANT	4,021162	Open Circuit (V)
SEQUENCER	TOGGLE	TRUE	Run as Sequence
PSTATMODEL	IQUANT	5	Pstat Model
PSTATSECTION	LABEL	REF3000-39109	Pstat Section
PSTATSERIALNO	LABEL	39109	Pstat Serial Number
CTRLMODE	IQUANT	0	Control Mode
ELECTROMETER	IQUANT	0	RE=0 or CS=1
IESTAB	IQUANT	0	I/E Stability
CASPEED	IQUANT	4	Control Amp Speed
CONVENTION	IQUANT	1	Current Convention
ICHRANGE	IQUANT	2	Ich Range
ICHRANGEMODE	TOGGLE	F	Ich Auto Range
ICHOFFSETENABLE	TOGGLE	T	Ich Offset Enable
ICHOFFSET	QUANT	0	Ich Offset (V)
ICHFILTER	IQUANT	3	Ich Filter
VCHRANGE	IQUANT	2	Vch Range
VCHRANGEMODE	TOGGLE	F	Vch Auto Range
VCHOFFSETENABLE	TOGGLE	T	Vch Offset Enable
VCHOFFSET	QUANT	0	Vch Offset (V)
VCHFILTER	IQUANT	3	Vch Filter
ACHRANGE	IQUANT	2	Ach Range
ACHOFFSETENABLE	TOGGLE	F	Ach Offset Enable
ACHOFFSET	QUANT	0	Ach Offset (V)
ACHFILTER	IQUANT	1	Ach Filter
IERANGELOWERLIMIT	IQUANT	2	I/E Range Lower Limit
IERANGEMODE	TOGGLE	F	I/E AutoRange
IERANGE	IQUANT	11	I/E Range
POSFEEDENABLE	TOGGLE	F	Positive Feedback IR Comp
POSFEEDRESISTANCE	QUANT	0	Positive Feedback Resistance (ohm)
ACHSELECT	IQUANT	4	Ach Select
SENSECABLEID	IQUANT	12	Sense Cable ID
PWRCABLEID	IQUANT	12	Power Cable ID
DCCALDATE	LABEL	7/6/2023	DC Calibration Date
ACCALDATE	LABEL	7/6/2023	AC Calibration Date
THERMOSELECT	IQUANT	1	Thermo Select
FRAMEWORKVERSION	LABEL	7.8.4	Framework Version
INSTRUMENTVERSION	LABEL	4.42	Instrument Version
COMPLIANCEVOLTAGE	IQUANT	0	Compliance Voltage
ZCURVE	TABLE
	Pt	Time	Freq	Zreal	Zimag	Zsig	Zmod	Zphz	Idc	Vdc	IERange
	#	s	Hz	ohm	ohm	V	ohm	°	A	V	#
	0	5	10078,13	0,0130746	0,0124825	1	0,0180764	43,67268	-0,0001405	4,021127	11
	1	7	8015,625	0,012786	0,0099396	1	0,0161949	37,86087	-0,0001404	4,021126	11
	2	9	6328,125	0,0126116	0,0077887	1	0,0148228	31,69877	-0,0001383	4,021127	11
	3	10	5015,625	0,0124817	0,0060865	1	0,0138866	25,99539	-0,0001396	4,021127	11
	4	12	3984,375	0,0124236	0,0047063	1	0,0132851	20,74772	-0,0001385	4,021131	11
	5	13	3170,956	0,0124069	0,0035673	1	0,0129095	16,04115	-0,0001391	4,021132	11
	6	15	2527,573	0,0124315	0,0026395	1	0,0127086	11,98716	-0,0001379	4,02113	11
	7	17	1976,103	0,0124793	0,0017797	1	0,0126055	8,116148	-0,0001392	4,021128	11
	8	18	1577,524	0,0125984	0,0011296	1	0,0126489	5,12355	-0,0001394	4,021129	11
	9	20	1265,625	0,0127416	0,0006284	1	0,0127571	2,823394	-0,0001397	4,021132	11
	10	22	998,264	0,0129313	0,0001526	1	0,0129322	0,6760638	-0,0001398	4,021129	11
	11	23	796,875	0,0130968	-0,0001629	1	0,0130978	-0,7124112	-0,0001406	4,021129	11
	12	24	627,7902	0,0133383	-0,0004935	1	0,0133475	-2,118725	-0,0001393	4,021129	11
	13	26	505,5147	0,0135158	-0,000717	1	0,0135348	-3,036853	-0,0001343	4,021131	11
	14	27	397,9953	0,0137497	-0,0009175	1	0,0137803	-3,817706	-0,0001341	4,021129	11
	15	29	315,5048	0,0139882	-0,0010786	1	0,0140297	-4,409321	-0,0001336	4,021129	11
	16	30	252,4038	0,0142355	-0,001202	1	0,0142862	-4,826581	-0,0001337	4,021129	11
	17	32	198,6229	0,0144999	-0,0013089	1	0,0145589	-5,158105	-0,0001338	4,02113	11
	18	33	158,3615	0,0147448	-0,0013689	1	0,0148082	-5,303908	-0,0001339	4,021132	11
	19	35	125,558	0,0150086	-0,0014156	1	0,0150752	-5,388124	-0,0001352	4,021132	11
	20	36	100,4464	0,0152573	-0,0014444	1	0,0153255	-5,40818	-0,0001349	4,021131	11
	21	38	79,00281	0,0155285	-0,001448	1	0,0155959	-5,32743	-0,0001334	4,021132	11
	22	40	63,3446	0,0157694	-0,0014417	1	0,0158351	-5,223732	-0,0001329	4,021132	11
	23	41	50,22321	0,016008	-0,0014068	1	0,0160697	-5,022265	-0,0001344	4,021132	11
	24	43	38,42213	0,0162855	-0,0013548	1	0,0163418	-4,75558	-0,0001323	4,021132	11
	25	45	31,25	0,0164836	-0,0013033	1	0,0165351	-4,520841	-0,0001387	4,021132	11
	26	46	24,93351	0,0166665	-0,0012342	1	0,0167121	-4,235206	-0,0001329	4,021131	11
	27	48	19,86229	0,016863	-0,0011457	1	0,0169019	-3,886859	-0,0001275	4,021139	11
	28	49	15,625	0,0170212	-0,001079	1	0,0170554	-3,62733	-0,0001273	4,021138	11
	29	50	12,40079	0,0171602	-0,0010222	1	0,0171906	-3,409088	-0,0001276	4,021138	11
	30	52	9,93114	0,0172644	-0,0009728	1	0,0172918	-3,225138	-0,0001275	4,021138	11
	31	54	7,944915	0,0173943	-0,0009462	1	0,01742	-3,113774	-0,000128	4,021142	11
	32	55	6,317385	0,0174937	-0,0009186	1	0,0175178	-3,005739	-0,0001283	4,02114	11
	33	58	5,008013	0,0176051	-0,0009051	1	0,0176284	-2,943125	-0,0001273	4,021141	11
	34	61	3,945707	0,0177055	-0,0009091	1	0,0177288	-2,939247	-0,0001268	4,021141	11
	35	64	3,158693	0,0178135	-0,0009319	1	0,0178379	-2,994672	-0,0001274	4,021141	11
	36	68	2,504006	0,0179213	-0,0009493	1	0,0179464	-3,032068	-0,0001237	4,021139	11
	37	72	1,998082	0,0180377	-0,0009853	1	0,0180646	-3,126708	-0,0001237	4,021139	11
	38	77	1,584686	0,0181427	-0,0010558	1	0,0181734	-3,330661	-0,0001238	4,021141	11
	39	83	1,266892	0,0182739	-0,001121	1	0,0183082	-3,51029	-0,0001235	4,021143	11
	40	90	0,999041	0,0184189	-0,0012056	1	0,0184583	-3,744935	-0,0001233	4,021145	11
	41	96	0,7923428	0,0185777	-0,0013007	1	0,0186232	-4,004836	-0,0001243	4,021145	11
	42	104	0,6334459	0,0187218	-0,0014145	1	0,0187751	-4,320737	-0,0001243	4,021147	11
	43	113	0,5040323	0,0188856	-0,0015471	1	0,0189489	-4,683266	-0,0001244	4,021149	11
	44	124	0,400641	0,0190825	-0,0017013	1	0,0191582	-5,094727	-0,0001246	4,021152	11
	45	138	0,316723	0,0192983	-0,0018737	1	0,019389	-5,545636	-0,0001252	4,021158	11
	46	152	0,2520161	0,019531	-0,0020666	1	0,01964	-6,040023	-0,0001251	4,021158	11
	47	173	0,2003205	0,0197689	-0,0022839	1	0,0199003	-6,59005	-0,0001249	4,021162	11
	48	199	0,1588983	0,0200535	-0,0025405	1	0,0202138	-7,220116	-0,0001246	4,021164	11
	49	230	0,1260081	0,0203818	-0,0028339	1	0,0205779	-7,915628	-0,0001253	4,021201	11
	50	260	0,1001603	0,0207623	-0,0031505	1	0,021	-8,628408	-0,0001252	4,021279	11
	51	307	0,0794492	0,0211583	-0,0035212	1	0,0214493	-9,4488	-0,000125	4,021377	11
	52	358	0,0631739	0,0215093	-0,0039583	1	0,0218705	-10,42737	-0,0001248	4,021336	11
	53	423	0,0501337	0,021965	-0,0044319	1	0,0224076	-11,40746	-0,0001247	4,021342	11
	54	484	0,0398258	0,0225112	-0,0049808	1	0,0230556	-12,47626	-0,0001254	4,021355	11
	55	560	0,0316296	0,0231071	-0,0055944	1	0,0237747	-13,60983	-0,000125	4,021369	11
	56	688	0,0251206	0,0237835	-0,0062952	1	0,0246025	-14,8256	-0,0001248	4,021393	11
	57	849	0,0199553	0,0245393	-0,0070875	1	0,0255423	-16,10991	-0,0001246	4,021427	11
	58	1000	0,0158522	0,0254414	-0,0079712	1	0,026661	-17,39659	-0,0001252	4,021468	11
	59	1254	0,0125907	0,0264582	-0,0089338	1	0,0279258	-18,65768	-0,0001242	4,021517	11
	60	1572	0,0100011	0,0276024	-0,0099572	1	0,0293435	-19,83631	-0,0001243	4,021578	11
	61	1974	0,0079436	0,0288553	-0,0110278	1	0,0308907	-20,9156	-0,0001249	4,021651	11
	62	2478	0,0063097	0,0301611	-0,0121805	1	0,0325278	-21,99127	-0,0001244	4,021741	11
	63	3113	0,0050123	0,031459	-0,0134571	1	0,0342164	-23,15969	-0,0001247	4,02185	11
	64	3713	0,0039812	0,0326963	-0,0149594	1	0,0359559	-24,58537	-0,0001248	4,021953	11
	65	4719	0,0031623	0,0338902	-0,0168198	1	0,0378346	-26,39534	-0,0001247	4,022119	11
	66	5669	0,0025119	0,0350169	-0,0191641	1	0,0399179	-28,69106	-0,0001247	4,022322	11
	67	7262	0,0019953	0,0361099	-0,0221649	1	0,0423699	-31,54234	-0,0001251	4,022599	11
	68	9268	0,0015849	0,0371815	-0,0260219	1	0,0453829	-34,98666	-0,0001248	4,022907	11
	69	11793	0,0012589	0,038295	-0,0309041	1	0,0492095	-38,90353	-0,0001247	4,023292	11
	70	14972	0,001	0,0394338	-0,0370716	1	0,0541233	-43,23143	-0,0001249	4,023792	11

File: Experimental_Data_RH/SingleSine_NC0004_10kHz_1mHz_Cyc3_SOC20.txt
EXPLAIN
TAG	GALVEIS
TITLE	LABEL	Galvanostatic EIS 30	Test Identifier
DATE	LABEL	1.12.2023	Date
TIME	LABEL	14:52:15	Time
NOTES	NOTES	1	Notes...
	EIS bei 30%
PSTAT	PSTAT	REF3000-39109	Potentiostat
FREQINIT	QUANT	1,00000E+004	Initial Freq. (Hz)
FREQFINAL	QUANT	1,00000E-003	Final Freq. (Hz)
PTSPERDEC	QUANT	1,00000E+001	Points/decade
IACREQ	QUANT	7,50000E-002	AC Current (A rms)
IDCREQ	QUANT	0,00000E+000	DC Current (A)
AREA	QUANT	1,00000E+000	Sample Area (cm^2)
SPEED	SELECTOR	1	Optimize for:
DRIFTCOR	SELECTOR	0	Drift Correction
ZGUESS	QUANT	1,70000E-002	Estimated Z (ohms)
EOC	QUANT	3,476537	Open Circuit (V)
SEQUENCER	TOGGLE	TRUE	Run as Sequence
PSTATMODEL	IQUANT	5	Pstat Model
PSTATSECTION	LABEL	REF3000-39109	Pstat Section
PSTATSERIALNO	LABEL	39109	Pstat Serial Number
CTRLMODE	IQUANT	0	Control Mode
ELECTROMETER	IQUANT	0	RE=0 or CS=1
IESTAB	IQUANT	0	I/E Stability
CASPEED	IQUANT	4	Control Amp Speed
CONVENTION	IQUANT	1	Current Convention
ICHRANGE	IQUANT	2	Ich Range
ICHRANGEMODE	TOGGLE	F	Ich Auto Range
ICHOFFSETENABLE	TOGGLE	T	Ich Offset Enable
ICHOFFSET	QUANT	0	Ich Offset (V)
ICHFILTER	IQUANT	3	Ich Filter
VCHRANGE	IQUANT	2	Vch Range
VCHRANGEMODE	TOGGLE	F	Vch Auto Range
VCHOFFSETENABLE	TOGGLE	T	Vch Offset Enable
VCHOFFSET	QUANT	0	Vch Offset (V)
VCHFILTER	IQUANT	3	Vch Filter
ACHRANGE	IQUANT	2	Ach Range
ACHOFFSETENABLE	TOGGLE	F	Ach Offset Enable
ACHOFFSET	QUANT	0	Ach Offset (V)
ACHFILTER	IQUANT	1	Ach Filter
IERANGELOWERLIMIT	IQUANT	2	I/E Range Lower Limit
IERANGEMODE	TOGGLE	F	I/E AutoRange
IERANGE	IQUANT	11	I/E Range
POSFEEDENABLE	TOGGLE	F	Positive Feedback IR Comp
POSFEEDRESISTANCE	QUANT	0	Positive Feedback Resistance (ohm)
ACHSELECT	IQUANT	4	Ach Select
SENSECABLEID	IQUANT	12	Sense Cable ID
PWRCABLEID	IQUANT	12	Power Cable ID
DCCALDATE	LABEL	7/6/2023	DC Calibration Date
ACCALDATE	LABEL	7/6/2023	AC Calibration Date
THERMOSELECT	IQUANT	1	Thermo Select
FRAMEWORKVERSION	LABEL	7.8.4	Framework Version
INSTRUMENTVERSION	LABEL	4.42	Instrument Version
COMPLIANCEVOLTAGE	IQUANT	0	Compliance Voltage
ZCURVE	TABLE
	Pt	Time	Freq	Zreal	Zimag	Zsig	Zmod	Zphz	Idc	Vdc	IERange
	#	s	Hz	ohm	ohm	V	ohm	°	A	V	#
	0	5	10078,13	0,0134936	0,0122962	1	0,0182558	42,34171	-0,0001389	3,476411	11
	1	6	8015,625	0,0132507	0,009761	1	0,0164578	36,37704	-0,0001373	3,476409	11
	2	8	6328,125	0,0130903	0,0076342	1	0,0151538	30,25047	-0,000138	3,476413	11
	3	10	5015,625	0,0129854	0,0059475	1	0,0142826	24,6084	-0,0001369	3,476416	11
	4	11	3984,375	0,0129271	0,0045749	1	0,0137127	19,48895	-0,0001369	3,476414	11
	5	13	3170,956	0,0129265	0,0034546	1	0,0133801	14,96243	-0,0001376	3,476416	11
	6	15	2527,573	0,0129916	0,00257	1	0,0132434	11,18977	-0,0001379	3,47642	11
	7	16	1976,103	0,013072	0,0017421	1	0,0131876	7,591124	-0,000138	3,476422	11
	8	18	1577,524	0,0131611	0,0010909	1	0,0132062	4,738527	-0,0001383	3,476422	11
	9	19	1265,625	0,0132888	0,0005949	1	0,0133021	2,563259	-0,0001375	3,476426	11
	10	21	998,264	0,0134571	0,0001492	1	0,0134579	0,6351444	-0,000137	3,476424	11
	11	23	796,875	0,0136464	-0,0002261	1	0,0136483	-0,9493643	-0,0001383	3,476427	11
	12	24	627,7902	0,0138316	-0,000535	1	0,0138419	-2,215045	-0,0001377	3,476428	11
	13	25	505,5147	0,014037	-0,0007584	1	0,0140575	-3,092595	-0,0001336	3,47643	11
	14	27	397,9953	0,0142823	-0,0009846	1	0,0143162	-3,943781	-0,0001323	3,476429	11
	15	28	315,5048	0,0145223	-0,0011572	1	0,0145683	-4,555805	-0,0001314	3,476429	11
	16	30	252,4038	0,0147544	-0,0012924	1	0,0148109	-5,006011	-0,0001317	3,476432	11
	17	31	198,6229	0,0150172	-0,0014276	1	0,015085	-5,430532	-0,0001317	3,476433	11
	18	33	158,3615	0,015265	-0,0015331	1	0,0153418	-5,735233	-0,0001314	3,476432	11
	19	34	125,558	0,015527	-0,0016325	1	0,0156126	-6,001891	-0,0001305	3,476432	11
	20	36	100,4464	0,0157805	-0,0017178	1	0,0158737	-6,212545	-0,0001341	3,476433	11
	21	38	79,00281	0,0160562	-0,0018064	1	0,0161575	-6,418904	-0,0001308	3,476438	11
	22	39	63,3446	0,016327	-0,0018943	1	0,0164366	-6,618058	-0,0001322	3,476439	11
	23	41	50,22321	0,0166122	-0,001981	1	0,0167299	-6,800523	-0,0001292	3,476439	11
	24	42	38,42213	0,0169651	-0,0020883	1	0,0170932	-7,017559	-0,0001309	3,476436	11
	25	44	31,25	0,0172457	-0,0021722	1	0,0173819	-7,178986	-0,0001243	3,47644	11
	26	46	24,93351	0,0175859	-0,0022675	1	0,0177315	-7,347166	-0,000132	3,476439	11
	27	47	19,86229	0,0179877	-0,0023352	1	0,0181386	-7,396985	-0,0001261	3,476454	11
	28	49	15,625	0,0183752	-0,002415	1	0,0185332	-7,48734	-0,0001256	3,476455	11
	29	50	12,40079	0,0187845	-0,0024634	1	0,0189454	-7,471241	-0,0001269	3,476455	11
	30	52	9,93114	0,0191734	-0,0024775	1	0,0193328	-7,362695	-0,0001261	3,476455	11
	31	53	7,944915	0,0195736	-0,00247	1	0,0197289	-7,192276	-0,0001259	3,476455	11
	32	55	6,317385	0,0199607	-0,0024222	1	0,0201071	-6,918904	-0,0001264	3,476458	11
	33	57	5,008013	0,0203397	-0,002371	1	0,0204775	-6,649047	-0,0001267	3,476455	11
	34	60	3,945707	0,0207034	-0,0022979	1	0,0208306	-6,333412	-0,0001261	3,476457	11
	35	63	3,158693	0,0210247	-0,0022251	1	0,0211421	-6,041304	-0,0001264	3,476461	11
	36	67	2,504006	0,0213223	-0,0021539	1	0,0214308	-5,76829	-0,0001226	3,476462	11
	37	71	1,998082	0,0215958	-0,002117	1	0,0216993	-5,598798	-0,0001225	3,476467	11
	38	76	1,584686	0,0218698	-0,0020873	1	0,0219692	-5,451792	-0,0001219	3,476474	11
	39	80	1,266892	0,0221068	-0,0020803	1	0,0222045	-5,375746	-0,0001225	3,476475	11
	40	88	0,999041	0,0223631	-0,0021027	1	0,0224617	-5,371428	-0,0001235	3,476485	11
	41	93	0,7923428	0,0226204	-0,0021609	1	0,0227234	-5,456769	-0,0001228	3,476491	11
	42	99	0,6334459	0,0228591	-0,002241	1	0,0229687	-5,599005	-0,0001238	3,476496	11
	43	106	0,5040323	0,0231065	-0,0023623	1	0,0232269	-5,837307	-0,0001236	3,476503	11
	44	118	0,400641	0,0233741	-0,0025114	1	0,0235087	-6,132509	-0,0001234	3,476515	11
	45	131	0,316723	0,0236743	-0,002707	1	0,0238285	-6,523169	-0,0001231	3,476528	11
	46	148	0,2520161	0,0239775	-0,0029501	1	0,0241583	-7,014153	-0,0001227	3,476542	11
	47	169	0,2003205	0,0243159	-0,0032336	1	0,02453	-7,574971	-0,0001236	3,476563	11
	48	190	0,1588983	0,0246693	-0,0035656	1	0,0249256	-8,224385	-0,0001232	3,476581	11
	49	216	0,1260081	0,0251001	-0,0039602	1	0,0254106	-8,965931	-0,0001235	3,476645	11
	50	246	0,1001603	0,0256136	-0,004393	1	0,0259876	-9,73209	-0,0001228	3,476805	11
	51	282	0,0794492	0,0261682	-0,0049239	1	0,0266274	-10,65628	-0,0001231	3,476977	11
	52	321	0,0631739	0,0266043	-0,0055586	1	0,0271788	-11,80142	-0,0001235	3,476929	11
	53	370	0,0501337	0,0272008	-0,0062623	1	0,0279123	-12,96499	-0,0001232	3,476946	11
	54	451	0,0398258	0,0278801	-0,0070642	1	0,0287611	-14,21821	-0,0001232	3,476998	11
	55	553	0,0316296	0,0286498	-0,0079924	1	0,0297437	-15,58746	-0,000123	3,477077	11
	56	680	0,0251206	0,0295166	-0,0090537	1	0,030874	-17,05238	-0,000123	3,47717	11
	57	841	0,0199553	0,0305328	-0,0102777	1	0,0322162	-18,60388	-0,0001231	3,477288	11
	58	992	0,0158522	0,0316552	-0,011668	1	0,0337371	-20,23375	-0,000123	3,477416	11
	59	1183	0,0125907	0,0329475	-0,0132439	1	0,0355097	-21,8987	-0,0001239	3,477585	11
	60	1501	0,0100011	0,0344143	-0,0150009	1	0,0375416	-23,552	-0,0001237	3,477814	11
	61	1903	0,0079436	0,0360811	-0,0169379	1	0,039859	-25,14728	-0,0001234	3,478032	11
	62	2282	0,0063097	0,0378836	-0,0190664	1	0,042411	-26,71557	-0,0001232	3,478299	11
	63	2758	0,0050123	0,0397685	-0,0214089	1	0,0451649	-28,29526	-0,0001232	3,478661	11
	64	3557	0,0039812	0,041788	-0,0240285	1	0,0482039	-29,89933	-0,0001233	3,479061	11
	65	4312	0,0031623	0,0437507	-0,0270354	1	0,0514299	-31,7137	-0,0001237	3,479476	11
	66	5262	0,0025119	0,0456859	-0,0305622	1	0,0549659	-33,78102	-0,0001228	3,479964	11
	67	6856	0,0019953	0,0476166	-0,0347583	1	0,0589532	-36,12807	-0,0001232	3,48058	11
	68	8862	0,0015849	0,0496808	-0,0397361	1	0,0636172	-38,65377	-0,0001235	3,481155	11
	69	10756	0,0012589	0,0517633	-0,0456911	1	0,0690443	-41,43465	-0,0001236	3,481745	11
	70	13934	0,001	0,0542755	-0,0525482	1	0,0755457	-44,07364	-0,0001231	3,482424	11

File: Experimental_Data_RH/SingleSine_NC0004_10kHz_1mHz_Cyc3_SOC50.txt
EXPLAIN
TAG	GALVEIS
TITLE	LABEL	Galvanostatic EIS 50	Test Identifier
DATE	LABEL	1.12.2023	Date
TIME	LABEL	7:07:05	Time
NOTES	NOTES	1	Notes...
	EIS bei 50%
PSTAT	PSTAT	REF3000-39109	Potentiostat
FREQINIT	QUANT	1,00000E+004	Initial Freq. (Hz)
FREQFINAL	QUANT	1,00000E-003	Final Freq. (Hz)
PTSPERDEC	QUANT	1,00000E+001	Points/decade
IACREQ	QUANT	7,50000E-002	AC Current (A rms)
IDCREQ	QUANT	0,00000E+000	DC Current (A)
AREA	QUANT	1,00000E+000	Sample Area (cm^2)
SPEED	SELECTOR	1	Optimize for:
DRIFTCOR	SELECTOR	0	Drift Correction
ZGUESS	QUANT	1,70000E-002	Estimated Z (ohms)
EOC	QUANT	3,645705	Open Circuit (V)
SEQUENCER	TOGGLE	TRUE	Run as Sequence
PSTATMODEL	IQUANT	5	Pstat Model
PSTATSECTION	LABEL	REF3000-39109	Pstat Section
PSTATSERIALNO	LABEL	39109	Pstat Serial Number
CTRLMODE	IQUANT	0	Control Mode
ELECTROMETER	IQUANT	0	RE=0 or CS=1
IESTAB	IQUANT	0	I/E Stability
CASPEED	IQUANT	4	Control Amp Speed
CONVENTION	IQUANT	1	Current Convention
ICHRANGE	IQUANT	2	Ich Range
ICHRANGEMODE	TOGGLE	F	Ich Auto Range
ICHOFFSETENABLE	TOGGLE	T	Ich Offset Enable
ICHOFFSET	QUANT	0	Ich Offset (V)
ICHFILTER	IQUANT	3	Ich Filter
VCHRANGE	IQUANT	2	Vch Range
VCHRANGEMODE	TOGGLE	F	Vch Auto Range
VCHOFFSETENABLE	TOGGLE	T	Vch Offset Enable
VCHOFFSET	QUANT	0	Vch Offset (V)
VCHFILTER	IQUANT	3	Vch Filter
ACHRANGE	IQUANT	2	Ach Range
ACHOFFSETENABLE	TOGGLE	F	Ach Offset Enable
ACHOFFSET	QUANT	0	Ach Offset (V)
ACHFILTER	IQUANT	1	Ach Filter
IERANGELOWERLIMIT	IQUANT	2	I/E Range Lower Limit
IERANGEMODE	TOGGLE	F	I/E AutoRange
IERANGE	IQUANT	11	I/E Range
POSFEEDENABLE	TOGGLE	F	Positive Feedback IR Comp
POSFEEDRESISTANCE	QUANT	0	Positive Feedback Resistance (ohm)
ACHSELECT	IQUANT	4	Ach Select
SENSECABLEID	IQUANT	12	Sense Cable ID
PWRCABLEID	IQUANT	12	Power Cable ID
DCCALDATE	LABEL	7/6/2023	DC Calibration Date
ACCALDATE	LABEL	7/6/2023	AC Calibration Date
THERMOSELECT	IQUANT	1	Thermo Select
FRAMEWORKVERSION	LABEL	7.8.4	Framework Version
INSTRUMENTVERSION	LABEL	4.42	Instrument Version
COMPLIANCEVOLTAGE	IQUANT	0	Compliance Voltage
ZCURVE	TABLE
	Pt	Time	Freq	Zreal	Zimag	Zsig	Zmod	Zphz	Idc	Vdc	IERange
	#	s	Hz	ohm	ohm	V	ohm	°	A	V	#
	0	5	10078,13	0,0133847	0,01229	1	0,0181712	42,55865	-0,0001392	3,645579	11
	1	6	8015,625	0,0131351	0,0097613	1	0,016365	36,61761	-0,0001378	3,645579	11
	2	8	6328,125	0,0129812	0,0076526	1	0,0150689	30,51984	-0,0001379	3,645578	11
	3	10	5015,625	0,012869	0,0059511	1	0,0141784	24,81765	-0,0001377	3,645581	11
	4	11	3984,375	0,0128133	0,0045808	1	0,0136075	19,67236	-0,000138	3,64558	11
	5	13	3170,956	0,0128228	0,0034673	1	0,0132833	15,13085	-0,000138	3,645581	11
	6	15	2527,573	0,012853	0,0025651	1	0,0131064	11,28661	-0,000137	3,645583	11
	7	16	1976,103	0,0129459	0,0017239	1	0,0130602	7,584982	-0,0001367	3,645585	11
	8	18	1577,524	0,0130356	0,0010944	1	0,0130814	4,799016	-0,0001362	3,645587	11
	9	20	1265,625	0,0131804	0,0005798	1	0,0131932	2,518762	-0,000136	3,645584	11
	10	21	998,264	0,0133235	0,0001351	1	0,0133241	0,581114	-0,0001371	3,645587	11
	11	23	796,875	0,0135406	-0,0002093	1	0,0135422	-0,8854938	-0,0001372	3,645585	11
	12	24	627,7902	0,0137699	-0,0005124	1	0,0137794	-2,131011	-0,0001362	3,645587	11
	13	26	505,5147	0,0139376	-0,0007279	1	0,0139565	-2,989672	-0,0001322	3,645588	11
	14	27	397,9953	0,0141743	-0,0009415	1	0,0142055	-3,800149	-0,0001324	3,645588	11
	15	29	315,5048	0,0144139	-0,0011057	1	0,0144562	-4,386808	-0,0001324	3,645588	11
	16	30	252,4038	0,0146416	-0,0012367	1	0,0146937	-4,827828	-0,0001336	3,645586	11
	17	32	198,6229	0,0148984	-0,0013468	1	0,0149592	-5,165324	-0,0001321	3,645587	11
	18	33	158,3615	0,0151511	-0,0014457	1	0,0152199	-5,450453	-0,0001328	3,645588	11
	19	35	125,558	0,0154147	-0,0015145	1	0,015489	-5,611126	-0,0001338	3,645587	11
	20	36	100,4464	0,0156668	-0,0015735	1	0,0157456	-5,735168	-0,0001335	3,645587	11
	21	38	79,00281	0,0159481	-0,0016219	1	0,0160303	-5,806923	-0,0001316	3,645589	11
	22	39	63,3446	0,0162065	-0,0016543	1	0,0162908	-5,82849	-0,0001312	3,645589	11
	23	41	50,22321	0,0164945	-0,0016761	1	0,0165794	-5,80226	-0,00013	3,645591	11
	24	43	38,42213	0,0168299	-0,0016778	1	0,0169134	-5,69302	-0,0001306	3,64559	11
	25	44	31,25	0,0170723	-0,0016535	1	0,0171522	-5,532114	-0,0001342	3,64559	11
	26	46	24,93351	0,0173529	-0,0016175	1	0,0174281	-5,325123	-0,0001314	3,645589	11
	27	47	19,86229	0,0176206	-0,001562	1	0,0176897	-5,065923	-0,0001259	3,645594	11
	28	49	15,625	0,0178818	-0,0014795	1	0,0179429	-4,729796	-0,0001265	3,645592	11
	29	50	12,40079	0,0181256	-0,0014026	1	0,0181797	-4,424778	-0,0001259	3,645595	11
	30	52	9,93114	0,0183118	-0,0013188	1	0,0183592	-4,119288	-0,0001264	3,645595	11
	31	53	7,944915	0,0184922	-0,0012229	1	0,0185326	-3,783616	-0,0001265	3,645595	11
	32	55	6,317385	0,0186438	-0,0011333	1	0,0186783	-3,478404	-0,0001261	3,645595	11
	33	57	5,008013	0,0187821	-0,0010577	1	0,0188119	-3,223187	-0,0001257	3,645597	11
	34	59	3,945707	0,0189076	-0,0009854	1	0,0189332	-2,983468	-0,0001269	3,645597	11
	35	62	3,158693	0,019015	-0,0009509	1	0,0190388	-2,862741	-0,0001264	3,645598	11
	36	66	2,504006	0,0191136	-0,0009131	1	0,0191354	-2,735156	-0,0001226	3,645596	11
	37	70	1,998082	0,019205	-0,000899	1	0,0192261	-2,680244	-0,0001221	3,645599	11
	38	75	1,584686	0,0193104	-0,0009077	1	0,0193317	-2,691314	-0,0001235	3,6456	11
	39	81	1,266892	0,0193926	-0,0009297	1	0,0194149	-2,744779	-0,0001233	3,645601	11
	40	89	0,999041	0,0194914	-0,0009641	1	0,0195153	-2,831794	-0,0001235	3,645606	11
	41	95	0,7923428	0,019593	-0,0010268	1	0,0196198	-2,999884	-0,0001226	3,645608	11
	42	103	0,6334459	0,0197085	-0,0011	1	0,0197392	-3,194597	-0,0001238	3,645611	11
	43	112	0,5040323	0,0198184	-0,0011908	1	0,0198541	-3,438497	-0,0001238	3,645615	11
	44	123	0,400641	0,0199508	-0,0013018	1	0,0199932	-3,733288	-0,0001236	3,64562	11
	45	137	0,316723	0,0200946	-0,0014615	1	0,0201477	-4,159728	-0,000123	3,645624	11
	46	153	0,2520161	0,02026	-0,0016222	1	0,0203248	-4,577831	-0,0001233	3,645629	11
	47	174	0,2003205	0,0204319	-0,0018234	1	0,0205131	-5,099659	-0,0001234	3,645634	11
	48	201	0,1588983	0,020633	-0,0020531	1	0,0207349	-5,682568	-0,0001233	3,645641	11
	49	232	0,1260081	0,0208825	-0,002328	1	0,0210118	-6,361093	-0,0001242	3,64567	11
	50	270	0,1001603	0,0212114	-0,002626	1	0,0213733	-7,057329	-0,0001231	3,645747	11
	51	307	0,0794492	0,0215719	-0,0029891	1	0,021778	-7,88902	-0,000124	3,645817	11
	52	346	0,0631739	0,0218032	-0,0034139	1	0,0220689	-8,898905	-0,000123	3,645741	11
	53	410	0,0501337	0,0221898	-0,0038799	1	0,0225264	-9,9179	-0,0001235	3,64576	11
	54	491	0,0398258	0,0226454	-0,0043946	1	0,0230679	-10,98241	-0,0001234	3,645774	11
	55	593	0,0316296	0,0231705	-0,0049842	1	0,0237005	-12,13988	-0,0001235	3,64579	11
	56	720	0,0251206	0,0237774	-0,0056273	1	0,0244343	-13,31502	-0,0001234	3,645812	11
	57	841	0,0199553	0,0244338	-0,0063695	1	0,0252504	-14,61097	-0,0001236	3,645813	11
	58	1043	0,0158522	0,0251963	-0,0072134	1	0,0262085	-15,97584	-0,0001236	3,645849	11
	59	1296	0,0125907	0,0260783	-0,0081369	1	0,0273183	-17,32876	-0,0001233	3,645893	11
	60	1536	0,0100011	0,0270553	-0,009187	1	0,0285725	-18,75556	-0,0001232	3,645942	11
	61	1937	0,0079436	0,0281579	-0,0103473	1	0,0299988	-20,17704	-0,000123	3,646014	11
	62	2442	0,0063097	0,0294154	-0,0116374	1	0,0316337	-21,58496	-0,0001238	3,646104	11
	63	3077	0,0050123	0,0307966	-0,0130673	1	0,0334542	-22,99206	-0,0001232	3,646209	11
	64	3876	0,0039812	0,0323395	-0,0146906	1	0,0355198	-24,43046	-0,0001236	3,646348	11
	65	4882	0,0031623	0,0340395	-0,0164965	1	0,0378262	-25,85609	-0,0001233	3,646503	11
	66	6148	0,0025119	0,0359397	-0,0185101	1	0,0404263	-27,24992	-0,0001231	3,646674	11
	67	7344	0,0019953	0,0379798	-0,0208113	1	0,0433079	-28,72087	-0,0001232	3,646854	11
	68	8848	0,0015849	0,0401181	-0,023438	1	0,0464629	-30,29448	-0,0001233	3,647111	11
	69	11373	0,0012589	0,0424107	-0,0264661	1	0,0499912	-31,96599	-0,0001234	3,647433	11
	70	14552	0,001	0,0448013	-0,0299952	1	0,0539154	-33,80298	-0,0001231	3,647775	11
