Repository: chrisw-17/rapid-SOH-prediction

# Rapid EIS-based SOH Estimation for Unknown LIBs

---

**This repository accompanies the paper:**

> **Fast state of health evaluation of lithium-ion batteries using EIS for second-life and recycling assessment**  
> *Authors: Christopher Wett, Jörg Lampe, Joey Danz, Thomas Seeger, Bugra Turan*

## Overview

This repository provides a complete workflow for rapid State of Health (SOH) estimation of lithium-ion batteries using Electrochemical Impedance Spectroscopy (EIS) and neural network models. The code and data enable reproducible analysis, model training, and evaluation for the fully connected neural network model as described in the associated publication.

File: Experimental_Data_RH/SingleSine_NC0004_10kHz_1mHz_Cyc3_SOC70.txt
EXPLAIN
TAG	GALVEIS
TITLE	LABEL	Galvanostatic EIS 70	Test Identifier
DATE	LABEL	30.11.2023	Date
TIME	LABEL	23:48:56	Time
NOTES	NOTES	1	Notes...
	EIS bei 70%
PSTAT	PSTAT	REF3000-39109	Potentiostat
FREQINIT	QUANT	1,00000E+004	Initial Freq. (Hz)
FREQFINAL	QUANT	1,00000E-003	Final Freq. (Hz)
PTSPERDEC	QUANT	1,00000E+001	Points/decade
IACREQ	QUANT	7,50000E-002	AC Current (A rms)
IDCREQ	QUANT	0,00000E+000	DC Current (A)
AREA	QUANT	1,00000E+000	Sample Area (cm^2)
SPEED	SELECTOR	1	Optimize for:
DRIFTCOR	SELECTOR	0	Drift Correction
ZGUESS	QUANT	1,70000E-002	Estimated Z (ohms)
EOC	QUANT	3,796227	Open Circuit (V)
SEQUENCER	TOGGLE	TRUE	Run as Sequence
PSTATMODEL	IQUANT	5	Pstat Model
PSTATSECTION	LABEL	REF3000-39109	Pstat Section
PSTATSERIALNO	LABEL	39109	Pstat Serial Number
CTRLMODE	IQUANT	0	Control Mode
ELECTROMETER	IQUANT	0	RE=0 or CS=1
IESTAB	IQUANT	0	I/E Stability
CASPEED	IQUANT	4	Control Amp Speed
CONVENTION	IQUANT	1	Current Convention
ICHRANGE	IQUANT	2	Ich Range
ICHRANGEMODE	TOGGLE	F	Ich Auto Range
ICHOFFSETENABLE	TOGGLE	T	Ich Offset Enable
ICHOFFSET	QUANT	0	Ich Offset (V)
ICHFILTER	IQUANT	3	Ich Filter
VCHRANGE	IQUANT	2	Vch Range
VCHRANGEMODE	TOGGLE	F	Vch Auto Range
VCHOFFSETENABLE	TOGGLE	T	Vch Offset Enable
VCHOFFSET	QUANT	0	Vch Offset (V)
VCHFILTER	IQUANT	3	Vch Filter
ACHRANGE	IQUANT	2	Ach Range
ACHOFFSETENABLE	TOGGLE	F	Ach Offset Enable
ACHOFFSET	QUANT	0	Ach Offset (V)
ACHFILTER	IQUANT	1	Ach Filter
IERANGELOWERLIMIT	IQUANT	2	I/E Range Lower Limit
IERANGEMODE	TOGGLE	F	I/E AutoRange
IERANGE	IQUANT	11	I/E Range
POSFEEDENABLE	TOGGLE	F	Positive Feedback IR Comp
POSFEEDRESISTANCE	QUANT	0	Positive Feedback Resistance (ohm)
ACHSELECT	IQUANT	4	Ach Select
SENSECABLEID	IQUANT	12	Sense Cable ID
PWRCABLEID	IQUANT	12	Power Cable ID
DCCALDATE	LABEL	7/6/2023	DC Calibration Date
ACCALDATE	LABEL	7/6/2023	AC Calibration Date
THERMOSELECT	IQUANT	1	Thermo Select
FRAMEWORKVERSION	LABEL	7.8.4	Framework Version
INSTRUMENTVERSION	LABEL	4.42	Instrument Version
COMPLIANCEVOLTAGE	IQUANT	0	Compliance Voltage
ZCURVE	TABLE
	Pt	Time	Freq	Zreal	Zimag	Zsig	Zmod	Zphz	Idc	Vdc	IERange
	#	s	Hz	ohm	ohm	V	ohm	°	A	V	#
	0	5	10078,13	0,0133247	0,0123048	1	0,0181371	42,72116	-0,0001387	3,796174	11
	1	6	8015,625	0,0130714	0,0097711	1	0,0163198	36,77874	-0,0001374	3,796171	11
	2	8	6328,125	0,0129101	0,0076552	1	0,0150091	30,66643	-0,000138	3,796174	11
	3	10	5015,625	0,0127955	0,0059676	1	0,0141187	25,00348	-0,0001377	3,796174	11
	4	11	3984,375	0,0127498	0,0045938	1	0,0135521	19,81424	-0,000139	3,796176	11
	5	13	3170,956	0,0127416	0,0034994	1	0,0132135	15,35726	-0,0001378	3,79618	11
	6	15	2527,573	0,0127705	0,0025693	1	0,0130264	11,37551	-0,0001385	3,796178	11
	7	16	1976,103	0,0128142	0,0017255	1	0,0129299	7,669021	-0,000138	3,796176	11
	8	18	1577,524	0,0129385	0,0011216	1	0,012987	4,954212	-0,0001379	3,796178	11
	9	20	1265,625	0,0130919	0,000605	1	0,0131059	2,645679	-0,0001391	3,79618	11
	10	21	998,264	0,0132724	0,0001679	1	0,0132734	0,7248051	-0,0001374	3,796178	11
	11	22	796,875	0,013433	-0,000199	1	0,0134344	-0,8488142	-0,0001382	3,796178	11
	12	24	627,7902	0,0136606	-0,0004918	1	0,0136694	-2,06178	-0,0001374	3,796179	11
	13	25	505,5147	0,0138456	-0,0007127	1	0,0138639	-2,946684	-0,0001318	3,79618	11
	14	27	397,9953	0,0140717	-0,0009161	1	0,0141015	-3,724911	-0,0001328	3,796181	11
	15	28	315,5048	0,014305	-0,0010749	1	0,0143453	-4,297201	-0,0001331	3,796183	11
	16	30	252,4038	0,0145332	-0,0012067	1	0,0145832	-4,74654	-0,0001328	3,796184	11
	17	31	198,6229	0,0147803	-0,0013204	1	0,0148392	-5,104987	-0,0001315	3,796181	11
	18	33	158,3615	0,0150305	-0,0014129	1	0,0150967	-5,370065	-0,0001328	3,796181	11
	19	34	125,558	0,0152871	-0,00149	1	0,0153595	-5,566934	-0,0001344	3,796182	11
	20	36	100,4464	0,0155376	-0,0015465	1	0,0156144	-5,683912	-0,0001299	3,796182	11
	21	37	79,00281	0,015804	-0,0016034	1	0,0158851	-5,793286	-0,0001315	3,796183	11
	22	39	63,3446	0,0160673	-0,0016359	1	0,0161503	-5,813655	-0,0001316	3,796183	11
	23	41	50,22321	0,0163432	-0,0016666	1	0,016428	-5,822773	-0,0001341	3,796183	11
	24	43	38,42213	0,0166554	-0,0016729	1	0,0167392	-5,735775	-0,0001319	3,796184	11
	25	44	31,25	0,0169115	-0,0016733	1	0,0169941	-5,650602	-0,0001316	3,796189	11
	26	46	24,93351	0,0171878	-0,0016542	1	0,0172672	-5,49741	-0,0001324	3,796184	11
	27	47	19,86229	0,0174678	-0,0016176	1	0,0175425	-5,290784	-0,0001252	3,796189	11
	28	49	15,625	0,0177361	-0,0015603	1	0,0178046	-5,027513	-0,0001257	3,79619	11
	29	50	12,40079	0,0179689	-0,0014902	1	0,0180306	-4,74075	-0,0001263	3,796191	11
	30	52	9,93114	0,0181838	-0,001433	1	0,0182402	-4,505862	-0,0001265	3,796192	11
	31	53	7,944915	0,0183705	-0,0013666	1	0,0184212	-4,254615	-0,0001266	3,796193	11
	32	55	6,317385	0,0185478	-0,0013064	1	0,0185937	-4,028959	-0,000126	3,796189	11
	33	57	5,008013	0,0187114	-0,0012533	1	0,0187533	-3,831963	-0,0001262	3,796192	11
	34	60	3,945707	0,0188676	-0,0012237	1	0,0189072	-3,710779	-0,0001253	3,796194	11
	35	63	3,158693	0,0189889	-0,0012015	1	0,0190269	-3,620509	-0,0001262	3,796194	11
	36	67	2,504006	0,0191338	-0,0012014	1	0,0191715	-3,592907	-0,0001221	3,796191	11
	37	72	1,998082	0,0192762	-0,001211	1	0,0193142	-3,594738	-0,000122	3,796196	11
	38	77	1,584686	0,0194108	-0,001257	1	0,0194515	-3,705084	-0,0001224	3,796195	11
	39	83	1,266892	0,0195486	-0,0013073	1	0,0195923	-3,825911	-0,0001226	3,796197	11
	40	91	0,999041	0,0197077	-0,001382	1	0,0197561	-4,011346	-0,0001219	3,796202	11
	41	97	0,7923428	0,0198734	-0,0014844	1	0,0199287	-4,271783	-0,0001224	3,796195	11
	42	104	0,6334459	0,0200322	-0,0015992	1	0,0200959	-4,564421	-0,0001215	3,796211	11
	43	113	0,5040323	0,0202202	-0,0017533	1	0,0202961	-4,955783	-0,0001221	3,796203	11
	44	124	0,400641	0,020418	-0,0019188	1	0,0205079	-5,368532	-0,0001217	3,796206	11
	45	138	0,316723	0,0206407	-0,0021314	1	0,0207504	-5,895579	-0,0001223	3,796211	11
	46	155	0,2520161	0,0208873	-0,0023698	1	0,0210213	-6,472917	-0,0001225	3,796218	11
	47	176	0,2003205	0,0211579	-0,0026283	1	0,0213205	-7,081148	-0,0001218	3,796224	11
	48	202	0,1588983	0,0214565	-0,0029514	1	0,0216586	-7,832139	-0,0001215	3,796232	11
	49	234	0,1260081	0,0217904	-0,0033156	1	0,0220412	-8,651574	-0,000123	3,79628	11
	50	264	0,1001603	0,0222083	-0,00374	1	0,022521	-9,55919	-0,0001224	3,796391	11
	51	310	0,0794492	0,0226869	-0,0042105	1	0,0230743	-10,51409	-0,000123	3,796548	11
	52	349	0,0631739	0,0230574	-0,0048026	1	0,0235523	-11,76573	-0,0001229	3,796505	11
	53	398	0,0501337	0,0235855	-0,0054587	1	0,024209	-13,0312	-0,0001231	3,796506	11
	54	459	0,0398258	0,0241443	-0,0062252	1	0,024934	-14,45777	-0,0001226	3,796518	11
	55	561	0,0316296	0,0247954	-0,0071014	1	0,0257923	-15,9816	-0,0001227	3,796545	11
	56	657	0,0251206	0,0255381	-0,00814	1	0,026804	-17,67907	-0,0001225	3,796573	11
	57	817	0,0199553	0,026381	-0,0093394	1	0,0279854	-19,49491	-0,0001229	3,796619	11
	58	1019	0,0158522	0,0273325	-0,0107446	1	0,0293685	-21,46019	-0,0001227	3,796692	11
	59	1272	0,0125907	0,028462	-0,0123643	1	0,0310316	-23,48076	-0,000123	3,796768	11
	60	1591	0,0100011	0,0297769	-0,0141933	1	0,0329866	-25,48507	-0,0001233	3,79686	11
	61	1892	0,0079436	0,0312842	-0,016292	1	0,0352723	-27,50934	-0,0001229	3,796967	11
	62	2271	0,0063097	0,0329181	-0,0186855	1	0,0378516	-29,58078	-0,000123	3,797095	11
	63	2906	0,0050123	0,0346984	-0,0214226	1	0,0407788	-31,69097	-0,0001231	3,79726	11
	64	3706	0,0039812	0,0366277	-0,0245878	1	0,0441151	-33,87305	-0,0001228	3,797472	11
	65	4711	0,0031623	0,038588	-0,0283181	1	0,0478639	-36,27337	-0,0001231	3,797735	11
	66	5978	0,0025119	0,0406184	-0,0328278	1	0,0522256	-38,94514	-0,0001227	3,798058	11
	67	7571	0,0019953	0,0426667	-0,0383265	1	0,057353	-41,93261	-0,000123	3,798408	11
	68	9577	0,0015849	0,0447738	-0,0450379	1	0,0635068	-45,16848	-0,0001242	3,798887	11
	69	11471	0,0012589	0,0469014	-0,0533869	1	0,0710627	-48,70011	-0,0001238	3,799438	11
	70	14650	0,001	0,0492259	-0,0635791	1	0,0804082	-52,25131	-0,000124	3,800145	11

File: Experimental_Data_RH/SingleSine_NC0004_10kHz_1mHz_Cyc3_SOC90.txt
EXPLAIN
TAG	GALVEIS
TITLE	LABEL	Galvanostatic EIS 90	Test Identifier
DATE	LABEL	30.11.2023	Date
TIME	LABEL	16:33:59	Time
NOTES	NOTES	1	Notes...
	EIS bei 90%
PSTAT	PSTAT	REF3000-39109	Potentiostat
FREQINIT	QUANT	1,00000E+004	Initial Freq. (Hz)
FREQFINAL	QUANT	1,00000E-003	Final Freq. (Hz)
PTSPERDEC	QUANT	1,00000E+001	Points/decade
IACREQ	QUANT	7,50000E-002	AC Current (A rms)
IDCREQ	QUANT	0,00000E+000	DC Current (A)
AREA	QUANT	1,00000E+000	Sample Area (cm^2)
SPEED	SELECTOR	1	Optimize for:
DRIFTCOR	SELECTOR	0	Drift Correction
ZGUESS	QUANT	1,70000E-002	Estimated Z (ohms)
EOC	QUANT	4,015772	Open Circuit (V)
SEQUENCER	TOGGLE	TRUE	Run as Sequence
PSTATMODEL	IQUANT	5	Pstat Model
PSTATSECTION	LABEL	REF3000-39109	Pstat Section
PSTATSERIALNO	LABEL	39109	Pstat Serial Number
CTRLMODE	IQUANT	0	Control Mode
ELECTROMETER	IQUANT	0	RE=0 or CS=1
IESTAB	IQUANT	0	I/E Stability
CASPEED	IQUANT	4	Control Amp Speed
CONVENTION	IQUANT	1	Current Convention
ICHRANGE	IQUANT	2	Ich Range
ICHRANGEMODE	TOGGLE	F	Ich Auto Range
ICHOFFSETENABLE	TOGGLE	T	Ich Offset Enable
ICHOFFSET	QUANT	0	Ich Offset (V)
ICHFILTER	IQUANT	3	Ich Filter
VCHRANGE	IQUANT	2	Vch Range
VCHRANGEMODE	TOGGLE	F	Vch Auto Range
VCHOFFSETENABLE	TOGGLE	T	Vch Offset Enable
VCHOFFSET	QUANT	0	Vch Offset (V)
VCHFILTER	IQUANT	3	Vch Filter
ACHRANGE	IQUANT	2	Ach Range
ACHOFFSETENABLE	TOGGLE	F	Ach Offset Enable
ACHOFFSET	QUANT	0	Ach Offset (V)
ACHFILTER	IQUANT	1	Ach Filter
IERANGELOWERLIMIT	IQUANT	2	I/E Range Lower Limit
IERANGEMODE	TOGGLE	F	I/E AutoRange
IERANGE	IQUANT	11	I/E Range
POSFEEDENABLE	TOGGLE	F	Positive Feedback IR Comp
POSFEEDRESISTANCE	QUANT	0	Positive Feedback Resistance (ohm)
ACHSELECT	IQUANT	4	Ach Select
SENSECABLEID	IQUANT	12	Sense Cable ID
PWRCABLEID	IQUANT	12	Power Cable ID
DCCALDATE	LABEL	7/6/2023	DC Calibration Date
ACCALDATE	LABEL	7/6/2023	AC Calibration Date
THERMOSELECT	IQUANT	1	Thermo Select
FRAMEWORKVERSION	LABEL	7.8.4	Framework Version
INSTRUMENTVERSION	LABEL	4.42	Instrument Version
COMPLIANCEVOLTAGE	IQUANT	0	Compliance Voltage
ZCURVE	TABLE
	Pt	Time	Freq	Zreal	Zimag	Zsig	Zmod	Zphz	Idc	Vdc	IERange
	#	s	Hz	ohm	ohm	V	ohm	°	A	V	#
	0	5	10078,13	0,0132762	0,0123144	1	0,0181081	42,84756	-0,000138	4,01572	11
	1	7	8015,625	0,0130069	0,0098019	1	0,0162867	37,00158	-0,000137	4,01572	11
	2	9	6328,125	0,0128274	0,007689	1	0,0149553	30,93929	-0,0001378	4,015721	11
	3	10	5015,625	0,0127288	0,0060056	1	0,0140744	25,25855	-0,0001362	4,015717	11
	4	12	3984,375	0,0126754	0,0046369	1	0,0134969	20,09358	-0,0001365	4,015718	11
	5	13	3170,956	0,0126597	0,0035096	1	0,0131372	15,4947	-0,0001362	4,015721	11
	6	15	2527,573	0,0126749	0,0026133	1	0,0129415	11,65015	-0,0001366	4,015725	11
	7	17	1976,103	0,0127228	0,0017627	1	0,0128444	7,888021	-0,0001364	4,015721	11
	8	18	1577,524	0,0128353	0,0011423	1	0,012886	5,085591	-0,0001364	4,015718	11
	9	20	1265,625	0,0130121	0,0006194	1	0,0130269	2,725486	-0,0001366	4,015719	11
	10	22	998,264	0,0131644	0,0001769	1	0,0131656	0,7698193	-0,0001367	4,015719	11
	11	23	796,875	0,0133352	-0,0001555	1	0,0133361	-0,668128	-0,0001358	4,015721	11
	12	25	627,7902	0,0135535	-0,0004508	1	0,013561	-1,905173	-0,0001356	4,015718	11
	13	26	505,5147	0,0137265	-0,0006731	1	0,013743	-2,807301	-0,0001326	4,015722	11
	14	27	397,9953	0,0139519	-0,0008729	1	0,0139792	-3,580174	-0,0001313	4,015723	11
	15	29	315,5048	0,0141786	-0,0010439	1	0,014217	-4,210748	-0,0001315	4,015721	11
	16	30	252,4038	0,0143976	-0,0011786	1	0,0144457	-4,67969	-0,0001302	4,015722	11
	17	32	198,6229	0,0146468	-0,0012864	1	0,0147032	-5,019337	-0,0001305	4,015723	11
	18	33	158,3615	0,0148798	-0,0013807	1	0,0149437	-5,301129	-0,0001302	4,015723	11
	19	35	125,558	0,0151339	-0,001466	1	0,0152047	-5,532787	-0,0001284	4,015722	11
	20	36	100,4464	0,0153738	-0,0015283	1	0,0154495	-5,67724	-0,0001287	4,015724	11
	21	38	79,00281	0,0156451	-0,0015855	1	0,0157253	-5,786756	-0,0001318	4,015724	11
	22	40	63,3446	0,0158921	-0,0016336	1	0,0159758	-5,869151	-0,0001314	4,015724	11
	23	42	50,22321	0,0161694	-0,0016683	1	0,0162553	-5,890863	-0,0001314	4,015726	11
	24	43	38,42213	0,0164949	-0,0016963	1	0,0165819	-5,871581	-0,0001319	4,015724	11
	25	45	31,25	0,0167478	-0,0017051	1	0,0168344	-5,813274	-0,0001331	4,015725	11
	26	46	24,93351	0,0170325	-0,00169	1	0,0171161	-5,666413	-0,0001318	4,015727	11
	27	48	19,86229	0,0173088	-0,0016638	1	0,0173886	-5,490487	-0,0001255	4,015734	11
	28	49	15,625	0,0175985	-0,0016273	1	0,0176736	-5,283153	-0,0001258	4,01573	11
	29	51	12,40079	0,0178514	-0,0015514	1	0,0179187	-4,966922	-0,0001257	4,015732	11
	30	52	9,93114	0,0180769	-0,0014835	1	0,0181377	-4,691452	-0,0001257	4,015733	11
	31	54	7,944915	0,0182735	-0,0014111	1	0,0183279	-4,415766	-0,0001257	4,015731	11
	32	56	6,317385	0,0184584	-0,0013473	1	0,0185075	-4,174551	-0,0001258	4,015728	11
	33	58	5,008013	0,0186282	-0,001288	1	0,0186727	-3,955276	-0,0001257	4,015732	11
	34	61	3,945707	0,0187895	-0,0012556	1	0,0188314	-3,823073	-0,0001263	4,015731	11
	35	64	3,158693	0,0189281	-0,0012322	1	0,0189681	-3,724563	-0,0001254	4,01573	11
	36	68	2,504006	0,0190648	-0,0012295	1	0,0191044	-3,689956	-0,0001214	4,015728	11
	37	72	1,998082	0,0192187	-0,0012288	1	0,019258	-3,65845	-0,0001205	4,015733	11
	38	76	1,584686	0,0193545	-0,0012627	1	0,0193956	-3,732645	-0,0001216	4,015733	11
	39	82	1,266892	0,0194959	-0,0013091	1	0,0195398	-3,841583	-0,0001212	4,015732	11
	40	89	0,999041	0,0196677	-0,0013813	1	0,0197161	-4,017332	-0,000121	4,015736	11
	41	95	0,7923428	0,0198396	-0,0014706	1	0,019894	-4,239196	-0,0001213	4,015739	11
	42	103	0,6334459	0,0199995	-0,0015723	1	0,0200612	-4,495052	-0,000122	4,01574	11
	43	112	0,5040323	0,0201869	-0,0016958	1	0,020258	-4,801771	-0,0001215	4,015743	11
	44	123	0,400641	0,0204021	-0,0018532	1	0,0204861	-5,190104	-0,0001228	4,015746	11
	45	137	0,316723	0,0206187	-0,0020331	1	0,0207187	-5,631326	-0,0001218	4,015748	11
	46	154	0,2520161	0,020854	-0,0022242	1	0,0209723	-6,088009	-0,0001224	4,015753	11
	47	175	0,2003205	0,0211303	-0,0024648	1	0,0212735	-6,653401	-0,0001228	4,015759	11
	48	196	0,1588983	0,0214124	-0,0027203	1	0,0215845	-7,240268	-0,0001229	4,015763	11
	49	227	0,1260081	0,0217699	-0,003034	1	0,0219803	-7,934045	-0,0001226	4,015793	11
	50	266	0,1001603	0,0221639	-0,0033746	1	0,0224193	-8,657173	-0,0001227	4,015877	11
	51	312	0,0794492	0,02262	-0,0037651	1	0,0229312	-9,450132	-0,0001227	4,016004	11
	52	363	0,0631739	0,023002	-0,0042315	1	0,023388	-10,42367	-0,0001225	4,015961	11
	53	428	0,0501337	0,0235062	-0,0047378	1	0,0239789	-11,3956	-0,0001225	4,015964	11
	54	509	0,0398258	0,0240807	-0,0053068	1	0,0246585	-12,42799	-0,0001227	4,015975	11
	55	611	0,0316296	0,0247221	-0,0059487	1	0,0254277	-13,52941	-0,0001228	4,015992	11
	56	738	0,0251206	0,0254621	-0,0066712	1	0,0263215	-14,68183	-0,0001222	4,016017	11
	57	899	0,0199553	0,0262814	-0,0074879	1	0,0273273	-15,90301	-0,0001223	4,016048	11
	58	1100	0,0158522	0,0272171	-0,008395	1	0,0284824	-17,14209	-0,0001222	4,016091	11
	59	1354	0,0125907	0,0282877	-0,0093811	1	0,0298027	-18,34713	-0,0001221	4,016141	11
	60	1593	0,0100011	0,0294712	-0,0104429	1	0,0312667	-19,51135	-0,000122	4,016203	11
	61	1995	0,0079436	0,0307709	-0,0115818	1	0,0328783	-20,62573	-0,0001222	4,016284	11
	62	2373	0,0063097	0,0321174	-0,0127975	1	0,0345732	-21,72522	-0,000122	4,016379	11
	63	2850	0,0050123	0,0335003	-0,0141802	1	0,0363778	-22,94221	-0,0001221	4,016496	11
	64	3450	0,0039812	0,0348573	-0,015774	1	0,0382603	-24,34827	-0,0001222	4,016636	11
	65	4205	0,0031623	0,0361378	-0,0177269	1	0,0402515	-26,12964	-0,000122	4,016814	11
	66	5154	0,0025119	0,0374025	-0,0201787	1	0,0424985	-28,34698	-0,0001222	4,017017	11
	67	6748	0,0019953	0,0386378	-0,0232982	1	0,0451186	-31,08956	-0,0001222	4,017243	11
	68	8754	0,0015849	0,0398808	-0,0272693	1	0,0483124	-34,36315	-0,0001228	4,017553	11
	69	11279	0,0012589	0,0411541	-0,0322833	1	0,0523056	-38,1124	-0,0001231	4,017944	11
	70	14458	0,001	0,0425189	-0,038595	1	0,0574233	-42,23052	-0,0001233	4,018419	11

File: Experimental_Data_RH/SingleSine_NC0004_10kHz_1mHz_Cyc4_SOC20.txt
EXPLAIN
TAG	GALVEIS
TITLE	LABEL	Galvanostatic EIS 30	Test Identifier
DATE	LABEL	4.1.2024	Date
TIME	LABEL	18:44:39	Time
NOTES	NOTES	1	Notes...
	EIS bei 30%
PSTAT	PSTAT	REF3000-39109	Potentiostat
FREQINIT	QUANT	1,00000E+004	Initial Freq. (Hz)
FREQFINAL	QUANT	1,00000E-003	Final Freq. (Hz)
PTSPERDEC	QUANT	1,00000E+001	Points/decade
IACREQ	QUANT	7,50000E-002	AC Current (A rms)
IDCREQ	QUANT	0,00000E+000	DC Current (A)
AREA	QUANT	1,00000E+000	Sample Area (cm^2)
SPEED	SELECTOR	1	Optimize for:
DRIFTCOR	SELECTOR	0	Drift Correction
ZGUESS	QUANT	1,70000E-002	Estimated Z (ohms)
EOC	QUANT	3,437283	Open Circuit (V)
SEQUENCER	TOGGLE	TRUE	Run as Sequence
PSTATMODEL	IQUANT	5	Pstat Model
PSTATSECTION	LABEL	REF3000-39109	Pstat Section
PSTATSERIALNO	LABEL	39109	Pstat Serial Number
CTRLMODE	IQUANT	0	Control Mode
ELECTROMETER	IQUANT	0	RE=0 or CS=1
IESTAB	IQUANT	0	I/E Stability
CASPEED	IQUANT	4	Control Amp Speed
CONVENTION	IQUANT	1	Current Convention
ICHRANGE	IQUANT	2	Ich Range
ICHRANGEMODE	TOGGLE	F	Ich Auto Range
ICHOFFSETENABLE	TOGGLE	T	Ich Offset Enable
ICHOFFSET	QUANT	0	Ich Offset (V)
ICHFILTER	IQUANT	3	Ich Filter
VCHRANGE	IQUANT	2	Vch Range
VCHRANGEMODE	TOGGLE	F	Vch Auto Range
VCHOFFSETENABLE	TOGGLE	T	Vch Offset Enable
VCHOFFSET	QUANT	0	Vch Offset (V)
VCHFILTER	IQUANT	3	Vch Filter
ACHRANGE	IQUANT	2	Ach Range
ACHOFFSETENABLE	TOGGLE	F	Ach Offset Enable
ACHOFFSET	QUANT	0	Ach Offset (V)
ACHFILTER	IQUANT	1	Ach Filter
IERANGELOWERLIMIT	IQUANT	2	I/E Range Lower Limit
IERANGEMODE	TOGGLE	F	I/E AutoRange
IERANGE	IQUANT	11	I/E Range
POSFEEDENABLE	TOGGLE	F	Positive Feedback IR Comp
POSFEEDRESISTANCE	QUANT	0	Positive Feedback Resistance (ohm)
ACHSELECT	IQUANT	4	Ach Select
SENSECABLEID	IQUANT	12	Sense Cable ID
PWRCABLEID	IQUANT	12	Power Cable ID
DCCALDATE	LABEL	1/2/2024	DC Calibration Date
ACCALDATE	LABEL	1/2/2024	AC Calibration Date
THERMOSELECT	IQUANT	1	Thermo Select
FRAMEWORKVERSION	LABEL	7.8.4	Framework Version
INSTRUMENTVERSION	LABEL	4.42	Instrument Version
COMPLIANCEVOLTAGE	IQUANT	0	Compliance Voltage
ZCURVE	TABLE
	Pt	Time	Freq	Zreal	Zimag	Zsig	Zmod	Zphz	Idc	Vdc	IERange
	#	s	Hz	ohm	ohm	V	ohm	°	A	V	#
	0	5	10078,13	0,0141242	0,0138387	1	0,0197738	44,41505	-0,0001108	3,437232	11
	1	7	8015,625	0,0138864	0,0109429	1	0,0176799	38,23923	-0,0001102	3,437235	11
	2	8	6328,125	0,013729	0,0085798	1	0,0161895	32,00286	-0,000111	3,437237	11
	3	10	5015,625	0,0136282	0,0066429	1	0,015161	25,98648	-0,0001101	3,43724	11
	4	12	3984,375	0,0136152	0,0050898	1	0,0145354	20,49754	-0,0001107	3,437244	11
	5	13	3170,956	0,0136295	0,0038299	1	0,0141573	15,69535	-0,0001102	3,437246	11
	6	15	2527,573	0,0137145	0,0027789	1	0,0139932	11,45464	-0,0001099	3,437253	11
	7	17	1976,103	0,0137916	0,0018656	1	0,0139172	7,703566	-0,0001096	3,437255	11
	8	18	1577,524	0,0139256	0,0011509	1	0,0139731	4,724357	-0,0001093	3,437256	11
	9	20	1265,625	0,0140906	0,0005984	1	0,0141033	2,431665	-0,0001108	3,43726	11
	10	22	998,264	0,0142997	0,0001005	1	0,0143001	0,4025663	-0,0001095	3,437264	11
	11	23	796,875	0,0145005	-0,0003085	1	0,0145038	-1,218804	-0,0001091	3,437262	11
	12	24	627,7902	0,0147694	-0,0006886	1	0,0147855	-2,669523	-0,0001094	3,437264	11
	13	26	505,5147	0,0149899	-0,0009326	1	0,0150189	-3,560042	-0,0001055	3,437277	11
	14	27	397,9953	0,0152594	-0,0011773	1	0,0153047	-4,411771	-0,0001052	3,437278	11
	15	29	315,5048	0,0155224	-0,0013902	1	0,0155846	-5,117639	-0,0001053	3,437281	11
	16	30	252,4038	0,0157967	-0,0015543	1	0,015873	-5,619371	-0,0001044	3,437282	11
	17	32	198,6229	0,016099	-0,0017101	1	0,0161896	-6,063292	-0,0001051	3,437286	11
	18	33	158,3615	0,0163927	-0,0018484	1	0,0164966	-6,433351	-0,0001045	3,437288	11
	19	35	125,558	0,0166901	-0,0019821	1	0,0168073	-6,772673	-0,0001022	3,437288	11
	20	36	100,4464	0,0169893	-0,0020932	1	0,0171178	-7,023963	-0,0001073	3,437289	11
	21	38	79,00281	0,0173173	-0,0022161	1	0,0174585	-7,292579	-0,0001037	3,437291	11
	22	40	63,3446	0,0176192	-0,0023409	1	0,017774	-7,567986	-0,0001046	3,437295	11
	23	41	50,22321	0,0179462	-0,0024828	1	0,0181171	-7,876532	-0,0001036	3,4373	11
	24	43	38,42213	0,0183501	-0,0026687	1	0,0185431	-8,274549	-0,0001043	3,437305	11
	25	44	31,25	0,0186829	-0,0028407	1	0,0188976	-8,645402	-0,0000992	3,43731	11
	26	46	24,93351	0,0190689	-0,0030489	1	0,0193111	-9,084055	-0,0001046	3,437308	11
	27	48	19,86229	0,0195666	-0,003259	1	0,0198362	-9,456341	-0,0000982	3,437336	11
	28	49	15,625	0,0200929	-0,003516	1	0,0203982	-9,92539	-0,0000982	3,437335	11
	29	50	12,40079	0,0206618	-0,0037487	1	0,0209991	-10,28351	-0,0000977	3,437341	11
	30	52	9,93114	0,0212446	-0,003969	1	0,0216122	-10,58232	-0,000099	3,437338	11
	31	53	7,944915	0,0218704	-0,0041436	1	0,0222595	-10,72808	-0,0000991	3,437335	11
	32	55	6,317385	0,0225689	-0,0042803	1	0,0229712	-10,73892	-0,0000987	3,437337	11
	33	57	5,008013	0,0233272	-0,0043601	1	0,0237312	-10,587	-0,0000988	3,437343	11
	34	60	3,945707	0,0240738	-0,0043842	1	0,0244697	-10,32143	-0,0000979	3,437344	11
	35	63	3,158693	0,0247908	-0,0043527	1	0,02517	-9,95825	-0,0000984	3,437351	11
	36	65	2,504006	0,025466	-0,0042718	1	0,0258218	-9,52243	-0,0000976	3,437351	11
	37	70	1,998082	0,0261075	-0,0041745	1	0,0264392	-9,084533	-0,0000968	3,437367	11
	38	73	1,584686	0,0267074	-0,0040913	1	0,027019	-8,709355	-0,0000973	3,43737	11
	39	80	1,266892	0,0272548	-0,0040087	1	0,0275481	-8,367279	-0,0000969	3,437383	11
	40	85	0,999041	0,0278025	-0,003951	1	0,0280818	-8,088119	-0,0000972	3,437398	11
	41	92	0,7923428	0,0282984	-0,0039287	1	0,0285698	-7,903909	-0,0000972	3,437411	11
	42	99	0,6334459	0,0287555	-0,0039453	1	0,0290249	-7,812331	-0,0000978	3,437436	11
	43	108	0,5040323	0,0292365	-0,0040065	1	0,0295097	-7,803044	-0,0000982	3,437457	11
	44	117	0,400641	0,0296848	-0,0041359	1	0,0299716	-7,93183	-0,0000979	3,437477	11
	45	131	0,316723	0,0301693	-0,004317	1	0,0304766	-8,143265	-0,0000976	3,437504	11
	46	148	0,2520161	0,0306445	-0,0045732	1	0,0309838	-8,487779	-0,0000983	3,43754	11
	47	165	0,2003205	0,031172	-0,0048988	1	0,0315546	-8,931188	-0,000098	3,43758	11
	48	186	0,1588983	0,0317207	-0,0052978	1	0,03216	-9,48173	-0,0000984	3,437632	11
	49	211	0,1260081	0,0323293	-0,0057834	1	0,0328425	-10,14233	-0,0000989	3,437751	11
	50	242	0,1001603	0,0330205	-0,0063519	1	0,0336259	-10,88849	-0,0000979	3,438009	11
	51	288	0,0794492	0,0338193	-0,0070199	1	0,0345402	-11,72643	-0,0000978	3,438363	11
	52	327	0,0631739	0,0344177	-0,007844	1	0,0353002	-12,83875	-0,0000985	3,43839	11
	53	391	0,0501337	0,035259	-0,0087831	1	0,0363364	-13,98789	-0,0000985	3,438505	11
	54	452	0,0398258	0,0361757	-0,0098677	1	0,0374974	-15,25745	-0,0000985	3,438653	11
	55	529	0,0316296	0,037201	-0,0111134	1	0,0388255	-16,63292	-0,0000983	3,438837	11
	56	625	0,0251206	0,0383221	-0,0125813	1	0,0403345	-18,17517	-0,0000982	3,439098	11
	57	785	0,0199553	0,0395909	-0,0142852	1	0,0420892	-19,84047	-0,0000986	3,439425	11
	58	937	0,0158522	0,0409919	-0,0162691	1	0,0441024	-21,64734	-0,0000982	3,439767	11
	59	1127	0,0125907	0,0425713	-0,0185307	1	0,0464295	-23,52281	-0,0000981	3,44027	11
	60	1446	0,0100011	0,0443181	-0,0211122	1	0,04909	-25,47215	-0,0000988	3,440893	11
	61	1747	0,0079436	0,0462134	-0,0240622	1	0,0521025	-27,50489	-0,0000989	3,441583	11
	62	2126	0,0063097	0,0481967	-0,0274309	1	0,055456	-29,64614	-0,0000983	3,442415	11
	63	2603	0,0050123	0,0502245	-0,0313246	1	0,0591923	-31,95142	-0,000098	3,443424	11
	64	3203	0,0039812	0,0521896	-0,0359586	1	0,063378	-34,56681	-0,0000979	3,444645	11
	65	3957	0,0031623	0,0539753	-0,0415188	1	0,0680966	-37,56816	-0,0000977	3,446256	11
	66	5223	0,0025119	0,0556602	-0,0483705	1	0,0737412	-40,99168	-0,0000979	3,448259	11
	67	6817	0,0019953	0,057166	-0,0567909	1	0,0805802	-44,81141	-0,0000973	3,450529	11
	68	8823	0,0015849	0,0586737	-0,0671291	1	0,0891567	-48,84514	-0,0000979	3,453087	11
	69	11348	0,0012589	0,0602756	-0,0796083	1	0,099853	-52,86874	-0,0000977	3,455887	11
	70	14527	0,001	0,0623177	-0,0942361	1	0,1129776	-56,52359	-0,0000977	3,458892	11

File: Experimental_Data_RH/SingleSine_NC0004_10kHz_1mHz_Cyc4_SOC50.txt
EXPLAIN
TAG	GALVEIS
TITLE	LABEL	Galvanostatic EIS 50	Test Identifier
DATE	LABEL	4.1.2024	Date
TIME	LABEL	11:13:08	Time
NOTES	NOTES	1	Notes...
	EIS bei 50%
PSTAT	PSTAT	REF3000-39109	Potentiostat
FREQINIT	QUANT	1,00000E+004	Initial Freq. (Hz)
FREQFINAL	QUANT	1,00000E-003	Final Freq. (Hz)
PTSPERDEC	QUANT	1,00000E+001	Points/decade
IACREQ	QUANT	7,50000E-002	AC Current (A rms)
IDCREQ	QUANT	0,00000E+000	DC Current (A)
AREA	QUANT	1,00000E+000	Sample Area (cm^2)
SPEED	SELECTOR	1	Optimize for:
DRIFTCOR	SELECTOR	0	Drift Correction
ZGUESS	QUANT	1,70000E-002	Estimated Z (ohms)
EOC	QUANT	3,638772	Open Circuit (V)
SEQUENCER	TOGGLE	TRUE	Run as Sequence
PSTATMODEL	IQUANT	5	Pstat Model
PSTATSECTION	LABEL	REF3000-39109	Pstat Section
PSTATSERIALNO	LABEL	39109	Pstat Serial Number
CTRLMODE	IQUANT	0	Control Mode
ELECTROMETER	IQUANT	0	RE=0 or CS=1
IESTAB	IQUANT	0	I/E Stability
CASPEED	IQUANT	4	Control Amp Speed
CONVENTION	IQUANT	1	Current Convention
ICHRANGE	IQUANT	2	Ich Range
ICHRANGEMODE	TOGGLE	F	Ich Auto Range
ICHOFFSETENABLE	TOGGLE	T	Ich Offset Enable
ICHOFFSET	QUANT	0	Ich Offset (V)
ICHFILTER	IQUANT	3	Ich Filter
VCHRANGE	IQUANT	2	Vch Range
VCHRANGEMODE	TOGGLE	F	Vch Auto Range
VCHOFFSETENABLE	TOGGLE	T	Vch Offset Enable
VCHOFFSET	QUANT	0	Vch Offset (V)
VCHFILTER	IQUANT	3	Vch Filter
ACHRANGE	IQUANT	2	Ach Range
ACHOFFSETENABLE	TOGGLE	F	Ach Offset Enable
ACHOFFSET	QUANT	0	Ach Offset (V)
ACHFILTER	IQUANT	1	Ach Filter
IERANGELOWERLIMIT	IQUANT	2	I/E Range Lower Limit
IERANGEMODE	TOGGLE	F	I/E AutoRange
IERANGE	IQUANT	11	I/E Range
POSFEEDENABLE	TOGGLE	F	Positive Feedback IR Comp
POSFEEDRESISTANCE	QUANT	0	Positive Feedback Resistance (ohm)
ACHSELECT	IQUANT	4	Ach Select
SENSECABLEID	IQUANT	12	Sense Cable ID
PWRCABLEID	IQUANT	12	Power Cable ID
DCCALDATE	LABEL	1/2/2024	DC Calibration Date
ACCALDATE	LABEL	1/2/2024	AC Calibration Date
THERMOSELECT	IQUANT	1	Thermo Select
FRAMEWORKVERSION	LABEL	7.8.4	Framework Version
INSTRUMENTVERSION	LABEL	4.42	Instrument Version
COMPLIANCEVOLTAGE	IQUANT	0	Compliance Voltage
ZCURVE	TABLE
	Pt	Time	Freq	Zreal	Zimag	Zsig	Zmod	Zphz	Idc	Vdc	IERange
	#	s	Hz	ohm	ohm	V	ohm	°	A	V	#
	0	5	10078,13	0,0140071	0,0138435	1	0,0196937	44,6636	-0,0001127	3,638723	11
	1	6	8015,625	0,0137491	0,0109635	1	0,0175851	38,56892	-0,0001117	3,638723	11
	2	8	6328,125	0,0135921	0,0085691	1	0,0160678	32,22941	-0,0001119	3,638721	11
	3	10	5015,625	0,0135069	0,0066579	1	0,0150586	26,23994	-0,0001104	3,638724	11
	4	11	3984,375	0,0134714	0,0050973	1	0,0144035	20,72568	-0,0001112	3,638723	11
	5	13	3170,956	0,0135013	0,0038262	1	0,014033	15,82257	-0,0001109	3,638727	11
	6	15	2527,573	0,013557	0,0028053	1	0,0138442	11,69113	-0,0001106	3,63873	11
	7	16	1976,103	0,0136481	0,0018667	1	0,0137752	7,788192	-0,0001107	3,638729	11
	8	18	1577,524	0,013797	0,001164	1	0,013846	4,82229	-0,0001112	3,63873	11
	9	20	1265,625	0,0139664	0,0006135	1	0,0139799	2,515217	-0,0001103	3,638733	11
	10	21	998,264	0,0141707	0,0001105	1	0,0141711	0,446576	-0,0001109	3,63873	11
	11	23	796,875	0,0143899	-0,0002709	1	0,0143925	-1,078568	-0,0001106	3,638733	11
	12	24	627,7902	0,0146079	-0,000644	1	0,0146221	-2,524132	-0,0001102	3,638731	11
	13	26	505,5147	0,0148451	-0,0008987	1	0,0148723	-3,464234	-0,0001064	3,63874	11
	14	27	397,9953	0,0151166	-0,001132	1	0,0151589	-4,28251	-0,000106	3,638742	11
	15	28	315,5048	0,0153925	-0,0013208	1	0,015449	-4,904504	-0,0001057	3,63874	11
	16	30	252,4038	0,0156561	-0,0014762	1	0,0157255	-5,386281	-0,0001063	3,638741	11
	17	31	198,6229	0,0159499	-0,001625	1	0,0160325	-5,817469	-0,0001056	3,638741	11
	18	33	158,3615	0,0162304	-0,0017361	1	0,016323	-6,105651	-0,0001062	3,638743	11
	19	35	125,558	0,0165322	-0,0018368	1	0,0166339	-6,33986	-0,0001063	3,638744	11
	20	36	100,4464	0,016822	-0,0019313	1	0,0169325	-6,549191	-0,0001074	3,638744	11
	21	38	79,00281	0,0171403	-0,0020255	1	0,0172596	-6,739612	-0,000107	3,638745	11
	22	39	63,3446	0,017447	-0,0021088	1	0,017574	-6,89178	-0,0001061	3,638747	11
	23	41	50,22321	0,0177867	-0,0021958	1	0,0179218	-7,03752	-0,0001065	3,638746	11
	24	43	38,42213	0,018183	-0,0022994	1	0,0183278	-7,207265	-0,0001042	3,638746	11
	25	44	31,25	0,0185171	-0,0023703	1	0,0186682	-7,294473	-0,000098	3,638744	11
	26	46	24,93351	0,0189013	-0,0024305	1	0,0190569	-7,327363	-0,0001059	3,638742	11
	27	48	19,86229	0,0193302	-0,0024892	1	0,0194898	-7,337821	-0,0000991	3,638754	11
	28	49	15,625	0,0197802	-0,0024758	1	0,0199346	-7,134437	-0,0000983	3,638749	11
	29	50	12,40079	0,0202193	-0,0024519	1	0,0203675	-6,914262	-0,0000973	3,638752	11
	30	52	9,93114	0,020624	-0,0023779	1	0,0207606	-6,57695	-0,0000985	3,638751	11
	31	54	7,944915	0,0210122	-0,0022719	1	0,0211347	-6,171141	-0,0000984	3,638754	11
	32	55	6,317385	0,0213621	-0,0021414	1	0,0214692	-5,724393	-0,000098	3,63875	11
	33	58	5,008013	0,0216889	-0,0019925	1	0,0217802	-5,248955	-0,0000977	3,638755	11
	34	60	3,945707	0,0219606	-0,0018362	1	0,0220372	-4,779476	-0,0000985	3,638755	11
	35	63	3,158693	0,0221986	-0,0017088	1	0,0222643	-4,401865	-0,0000989	3,638755	11
	36	67	2,504006	0,0223961	-0,0015843	1	0,0224521	-4,04627	-0,0000971	3,638755	11
	37	71	1,998082	0,0225777	-0,0014982	1	0,0226274	-3,796499	-0,0000965	3,638759	11
	38	75	1,584686	0,0227339	-0,0014314	1	0,0227789	-3,602711	-0,0000968	3,638759	11
	39	81	1,266892	0,0228782	-0,0013891	1	0,0229203	-3,474478	-0,0000965	3,63876	11
	40	89	0,999041	0,0230275	-0,0013859	1	0,0230691	-3,444165	-0,0000971	3,638766	11
	41	94	0,7923428	0,0231745	-0,0013928	1	0,0232163	-3,439447	-0,0000971	3,638769	11
	42	102	0,6334459	0,023316	-0,0014345	1	0,0233601	-3,520592	-0,0000969	3,638774	11
	43	111	0,5040323	0,0234573	-0,0015063	1	0,0235056	-3,674282	-0,0000975	3,638781	11
	44	120	0,400641	0,023613	-0,0016049	1	0,0236675	-3,888247	-0,0000982	3,638782	11
	45	133	0,316723	0,0237821	-0,0017353	1	0,0238453	-4,173284	-0,0000978	3,63879	11
	46	147	0,2520161	0,0239689	-0,0018993	1	0,024044	-4,530575	-0,0000985	3,638793	11
	47	168	0,2003205	0,024165	-0,0020996	1	0,024256	-4,965741	-0,0000982	3,638801	11
	48	194	0,1588983	0,0244031	-0,0023419	1	0,0245152	-5,481768	-0,0000978	3,638811	11
	49	226	0,1260081	0,0246699	-0,0026251	1	0,0248091	-6,073836	-0,0000981	3,638852	11
	50	256	0,1001603	0,0250062	-0,00296	1	0,0251807	-6,750701	-0,0000987	3,638926	11
	51	302	0,0794492	0,0254086	-0,0033449	1	0,0256278	-7,499463	-0,0000983	3,639022	11
	52	341	0,0631739	0,0256918	-0,0038215	1	0,0259744	-8,460411	-0,0000977	3,638971	11
	53	406	0,0501337	0,0261358	-0,0043426	1	0,0264941	-9,433819	-0,0000982	3,638958	11
	54	487	0,0398258	0,0266424	-0,0049179	1	0,0270925	-10,45838	-0,0000981	3,638976	11
	55	589	0,0316296	0,0272525	-0,0055673	1	0,0278153	-11,54597	-0,000098	3,639001	11
	56	685	0,0251206	0,027899	-0,006288	1	0,0285989	-12,70138	-0,0000988	3,639033	11
	57	805	0,0199553	0,0286648	-0,0071027	1	0,0295317	-13,9167	-0,0000986	3,639064	11
	58	957	0,0158522	0,0295176	-0,0080192	1	0,0305876	-15,19898	-0,0000982	3,639101	11
	59	1147	0,0125907	0,0304795	-0,0090561	1	0,0317965	-16,54783	-0,0000985	3,639149	11
	60	1387	0,0100011	0,0315786	-0,0101915	1	0,0331825	-17,88669	-0,000098	3,639208	11
	61	1688	0,0079436	0,0328066	-0,0114718	1	0,0347545	-19,27373	-0,0000982	3,639289	11
	62	2192	0,0063097	0,0342191	-0,012875	1	0,0365611	-20,61893	-0,0000985	3,639388	11
	63	2669	0,0050123	0,0357728	-0,0144424	1	0,0385782	-21,9852	-0,0000983	3,639489	11
	64	3269	0,0039812	0,0374558	-0,0162151	1	0,040815	-23,4084	-0,0000981	3,639614	11
	65	4275	0,0031623	0,0393852	-0,0181894	1	0,0433826	-24,78911	-0,0000981	3,639778	11
	66	5225	0,0025119	0,0414289	-0,0204297	1	0,0461923	-26,24916	-0,000098	3,639972	11
	67	6818	0,0019953	0,0437119	-0,0229617	1	0,0493758	-27,71279	-0,0000978	3,640232	11
	68	8824	0,0015849	0,0461819	-0,0258441	1	0,0529215	-29,23204	-0,0000979	3,640508	11
	69	11349	0,0012589	0,0488516	-0,0291253	1	0,0568749	-30,80339	-0,0000978	3,640824	11
	70	13733	0,001	0,0516249	-0,0330078	1	0,0612752	-32,59388	-0,0000981	3,641197	11

File: Experimental_Data_RH/SingleSine_NC0004_10kHz_1mHz_Cyc4_SOC70.txt
EXPLAIN
TAG	GALVEIS
TITLE	LABEL	Galvanostatic EIS 70	Test Identifier
DATE	LABEL	4.1.2024	Date
TIME	LABEL	4:21:21	Time
NOTES	NOTES	1	Notes...
	EIS bei 70%
PSTAT	PSTAT	REF3000-39109	Potentiostat
FREQINIT	QUANT	1,00000E+004	Initial Freq. (Hz)
FREQFINAL	QUANT	1,00000E-003	Final Freq. (Hz)
PTSPERDEC	QUANT	1,00000E+001	Points/decade
IACREQ	QUANT	7,50000E-002	AC Current (A rms)
IDCREQ	QUANT	0,00000E+000	DC Current (A)
AREA	QUANT	1,00000E+000	Sample Area (cm^2)
SPEED	SELECTOR	1	Optimize for:
DRIFTCOR	SELECTOR	0	Drift Correction
ZGUESS	QUANT	1,70000E-002	Estimated Z (ohms)
EOC	QUANT	3,771653	Open Circuit (V)
SEQUENCER	TOGGLE	TRUE	Run as Sequence
PSTATMODEL	IQUANT	5	Pstat Model
PSTATSECTION	LABEL	REF3000-39109	Pstat Section
PSTATSERIALNO	LABEL	39109	Pstat Serial Number
CTRLMODE	IQUANT	0	Control Mode
ELECTROMETER	IQUANT	0	RE=0 or CS=1
IESTAB	IQUANT	0	I/E Stability
CASPEED	IQUANT	4	Control Amp Speed
CONVENTION	IQUANT	1	Current Convention
ICHRANGE	IQUANT	2	Ich Range
ICHRANGEMODE	TOGGLE	F	Ich Auto Range
ICHOFFSETENABLE	TOGGLE	T	Ich Offset Enable
ICHOFFSET	QUANT	0	Ich Offset (V)
ICHFILTER	IQUANT	3	Ich Filter
VCHRANGE	IQUANT	2	Vch Range
VCHRANGEMODE	TOGGLE	F	Vch Auto Range
VCHOFFSETENABLE	TOGGLE	T	Vch Offset Enable
VCHOFFSET	QUANT	0	Vch Offset (V)
VCHFILTER	IQUANT	3	Vch Filter
ACHRANGE	IQUANT	2	Ach Range
ACHOFFSETENABLE	TOGGLE	F	Ach Offset Enable
ACHOFFSET	QUANT	0	Ach Offset (V)
ACHFILTER	IQUANT	1	Ach Filter
IERANGELOWERLIMIT	IQUANT	2	I/E Range Lower Limit
IERANGEMODE	TOGGLE	F	I/E AutoRange
IERANGE	IQUANT	11	I/E Range
POSFEEDENABLE	TOGGLE	F	Positive Feedback IR Comp
POSFEEDRESISTANCE	QUANT	0	Positive Feedback Resistance (ohm)
ACHSELECT	IQUANT	4	Ach Select
SENSECABLEID	IQUANT	12	Sense Cable ID
PWRCABLEID	IQUANT	12	Power Cable ID
DCCALDATE	LABEL	1/2/2024	DC Calibration Date
ACCALDATE	LABEL	1/2/2024	AC Calibration Date
THERMOSELECT	IQUANT	1	Thermo Select
FRAMEWORKVERSION	LABEL	7.8.4	Framework Version
INSTRUMENTVERSION	LABEL	4.42	Instrument Version
COMPLIANCEVOLTAGE	IQUANT	0	Compliance Voltage
ZCURVE	TABLE
	Pt	Time	Freq	Zreal	Zimag	Zsig	Zmod	Zphz	Idc	Vdc	IERange
	#	s	Hz	ohm	ohm	V	ohm	°	A	V	#
	0	5	10078,13	0,0139407	0,0138685	1	0,0196642	44,8513	-0,0001112	3,771613	11
	1	6	8015,625	0,0136858	0,0109811	1	0,0175466	38,74262	-0,0001103	3,77161	11
	2	8	6328,125	0,0135446	0,0085756	1	0,0160311	32,33942	-0,0001097	3,771611	11
	3	10	5015,625	0,0134399	0,0066718	1	0,0150048	26,40059	-0,0001098	3,771611	11
	4	11	3984,375	0,0134151	0,0050975	1	0,0143509	20,80591	-0,0001087	3,77161	11
	5	13	3170,956	0,0134147	0,0038607	1	0,0139592	16,05564	-0,0001095	3,771612	11
	6	15	2527,573	0,0134847	0,0028114	1	0,0137746	11,7768	-0,0001091	3,771614	11
	7	16	1976,103	0,013602	0,0018968	1	0,0137336	7,938582	-0,0001092	3,771617	11
	8	18	1577,524	0,0137285	0,0011922	1	0,0137802	4,963015	-0,000109	3,771615	11
	9	20	1265,625	0,0138874	0,0006384	1	0,0139021	2,632212	-0,0001102	3,771616	11
	10	21	998,264	0,0140905	0,0001301	1	0,0140911	0,528968	-0,0001094	3,771616	11
	11	23	796,875	0,0142869	-0,0002308	1	0,0142888	-0,9256294	-0,0001099	3,771616	11
	12	24	627,7902	0,014518	-0,0005874	1	0,0145299	-2,316934	-0,0001102	3,77162	11
	13	26	505,5147	0,0147439	-0,0008544	1	0,0147687	-3,316345	-0,0001055	3,771623	11
	14	27	397,9953	0,0150008	-0,0010994	1	0,0150411	-4,191518	-0,0001054	3,771624	11
	15	28	315,5048	0,0152604	-0,0012767	1	0,0153137	-4,782483	-0,0001057	3,771625	11
	16	30	252,4038	0,0155301	-0,0014434	1	0,0155971	-5,310097	-0,0001066	3,771628	11
	17	31	198,6229	0,015814	-0,0015852	1	0,0158933	-5,724083	-0,0001052	3,771627	11
	18	33	158,3615	0,0160868	-0,0017028	1	0,0161767	-6,042294	-0,0001049	3,771627	11
	19	35	125,558	0,016382	-0,0018043	1	0,0164811	-6,285164	-0,0001029	3,771627	11
	20	36	100,4464	0,0166721	-0,0018917	1	0,016779	-6,473235	-0,000103	3,771627	11
	21	38	79,00281	0,0169874	-0,0019857	1	0,0171031	-6,667331	-0,0001052	3,771627	11
	22	39	63,3446	0,0172877	-0,002066	1	0,0174107	-6,814914	-0,0001057	3,771629	11
	23	41	50,22321	0,0176112	-0,0021512	1	0,0177421	-6,964149	-0,0001042	3,771629	11
	24	42	38,42213	0,0180099	-0,0022423	1	0,018149	-7,097123	-0,0001052	3,771626	11
	25	44	31,25	0,0183331	-0,0023205	1	0,0184794	-7,213866	-0,0000977	3,77163	11
	26	45	24,93351	0,0187026	-0,0023801	1	0,0188534	-7,252419	-0,0001048	3,771626	11
	27	47	19,86229	0,019124	-0,0024127	1	0,0192756	-7,19059	-0,0000979	3,771633	11
	28	48	15,625	0,0195678	-0,0024347	1	0,0197187	-7,092513	-0,0000975	3,771635	11
	29	50	12,40079	0,0199952	-0,0023964	1	0,0201383	-6,834363	-0,0000977	3,771636	11
	30	51	9,93114	0,0203809	-0,0023414	1	0,0205149	-6,553431	-0,0000974	3,771638	11
	31	53	7,944915	0,0207368	-0,0022499	1	0,0208585	-6,192222	-0,0000977	3,771639	11
	32	55	6,317385	0,0210866	-0,0021411	1	0,021195	-5,797942	-0,0000971	3,771637	11
	33	57	5,008013	0,0213956	-0,0020204	1	0,0214907	-5,394484	-0,0000973	3,771637	11
	34	60	3,945707	0,0216781	-0,0018915	1	0,0217605	-4,986551	-0,0000973	3,771637	11
	35	63	3,158693	0,0219136	-0,0017937	1	0,0219869	-4,679461	-0,0000986	3,771639	11
	36	67	2,504006	0,0221336	-0,001681	1	0,0221974	-4,343118	-0,0000964	3,771641	11
	37	70	1,998082	0,022328	-0,0016349	1	0,0223878	-4,187708	-0,0000961	3,771646	11
	38	73	1,584686	0,0225187	-0,0016063	1	0,0225759	-4,080111	-0,0000971	3,771646	11
	39	79	1,266892	0,0226842	-0,0015908	1	0,0227399	-4,011358	-0,000098	3,771646	11
	40	87	0,999041	0,0228644	-0,0016088	1	0,0229209	-4,024967	-0,0000976	3,771652	11
	41	93	0,7923428	0,0230382	-0,0016528	1	0,0230975	-4,10356	-0,000098	3,771653	11
	42	100	0,6334459	0,0232085	-0,0017332	1	0,0232731	-4,270945	-0,0000979	3,771657	11
	43	109	0,5040323	0,0233997	-0,0018279	1	0,023471	-4,466604	-0,0000977	3,771662	11
	44	120	0,400641	0,0235936	-0,001963	1	0,0236751	-4,756045	-0,0000972	3,771666	11
	45	134	0,316723	0,0238236	-0,0021397	1	0,0239195	-5,132176	-0,0000975	3,771672	11
	46	151	0,2520161	0,02405	-0,0023489	1	0,0241645	-5,578276	-0,0000971	3,771681	11
	47	172	0,2003205	0,0243139	-0,002596	1	0,0244521	-6,094296	-0,0000978	3,771693	11
	48	193	0,1588983	0,0245716	-0,0029053	1	0,0247428	-6,743282	-0,0000982	3,771698	11
	49	225	0,1260081	0,0249053	-0,0032644	1	0,0251183	-7,467268	-0,0000977	3,771742	11
	50	263	0,1001603	0,0253008	-0,0036746	1	0,0255663	-8,263637	-0,0000971	3,771855	11
	51	309	0,0794492	0,0257723	-0,0041649	1	0,0261066	-9,179889	-0,0000978	3,772015	11
	52	348	0,0631739	0,026113	-0,0047505	1	0,0265416	-10,31053	-0,0000976	3,771972	11
	53	397	0,0501337	0,0266198	-0,0054114	1	0,0271643	-11,49079	-0,0000979	3,771974	11
	54	458	0,0398258	0,0272141	-0,006185	1	0,0279081	-12,80417	-0,0000975	3,771989	11
	55	534	0,0316296	0,0278673	-0,0070583	1	0,0287473	-14,21314	-0,0000979	3,772009	11
	56	662	0,0251206	0,0285999	-0,0080729	1	0,0297175	-15,76282	-0,0000971	3,772042	11
	57	823	0,0199553	0,0294479	-0,0092445	1	0,0308649	-17,4285	-0,0000972	3,772088	11
	58	1024	0,0158522	0,0304018	-0,0106174	1	0,0322025	-19,25108	-0,0000975	3,772146	11
	59	1278	0,0125907	0,0315088	-0,0121763	1	0,0337797	-21,12866	-0,0000973	3,772217	11
	60	1517	0,0100011	0,0327827	-0,013985	1	0,0356411	-23,10299	-0,0000978	3,772267	11
	61	1818	0,0079436	0,0342066	-0,0160538	1	0,0377864	-25,14157	-0,0000977	3,772365	11
	62	2197	0,0063097	0,0357884	-0,0184458	1	0,0402623	-27,26715	-0,0000975	3,772489	11
	63	2674	0,0050123	0,0375266	-0,0212017	1	0,0431017	-29,4655	-0,0000973	3,772643	11
	64	3274	0,0039812	0,0393882	-0,0244226	1	0,0463453	-31,80096	-0,0000973	3,772858	11
	65	4028	0,0031623	0,0413374	-0,0282593	1	0,0500737	-34,3575	-0,0000974	3,773096	11
	66	5294	0,0025119	0,0434388	-0,0328228	1	0,054445	-37,07508	-0,0000973	3,773413	11
	67	6490	0,0019953	0,045569	-0,0383596	1	0,059565	-40,0904	-0,0000973	3,773801	11
	68	7995	0,0015849	0,047772	-0,045193	1	0,0657615	-43,41092	-0,0000973	3,774256	11
	69	9889	0,0012589	0,0500922	-0,0536945	1	0,0734325	-46,98783	-0,0000972	3,774859	11
	70	13067	0,001	0,0527528	-0,0641348	1	0,083043	-50,56166	-0,0000984	3,775622	11
