Repository: chrisw-17/rapid-SOH-prediction

# Rapid EIS-based SOH Estimation for Unknown LIBs

---

**This repository accompanies the paper:**

> **Fast state of health evaluation of lithium-ion batteries using EIS for second-life and recycling assessment**  
> *Authors: Christopher Wett, Jörg Lampe, Joey Danz, Thomas Seeger, Bugra Turan*

## Overview

This repository provides a complete workflow for rapid State of Health (SOH) estimation of lithium-ion batteries using Electrochemical Impedance Spectroscopy (EIS) and neural network models. The code and data enable reproducible analysis, model training, and evaluation for the fully connected neural network model as described in the associated publication.

File: Experimental_Data_RH/SingleSine_NC0004_10kHz_1mHz_Cyc4_SOC90.txt
EXPLAIN
TAG	GALVEIS
TITLE	LABEL	Galvanostatic EIS 90	Test Identifier
DATE	LABEL	3.1.2024	Date
TIME	LABEL	21:27:04	Time
NOTES	NOTES	1	Notes...
	EIS bei 90%
PSTAT	PSTAT	REF3000-39109	Potentiostat
FREQINIT	QUANT	1,00000E+004	Initial Freq. (Hz)
FREQFINAL	QUANT	1,00000E-003	Final Freq. (Hz)
PTSPERDEC	QUANT	1,00000E+001	Points/decade
IACREQ	QUANT	7,50000E-002	AC Current (A rms)
IDCREQ	QUANT	0,00000E+000	DC Current (A)
AREA	QUANT	1,00000E+000	Sample Area (cm^2)
SPEED	SELECTOR	1	Optimize for:
DRIFTCOR	SELECTOR	0	Drift Correction
ZGUESS	QUANT	1,70000E-002	Estimated Z (ohms)
EOC	QUANT	4,003899	Open Circuit (V)
SEQUENCER	TOGGLE	TRUE	Run as Sequence
PSTATMODEL	IQUANT	5	Pstat Model
PSTATSECTION	LABEL	REF3000-39109	Pstat Section
PSTATSERIALNO	LABEL	39109	Pstat Serial Number
CTRLMODE	IQUANT	0	Control Mode
ELECTROMETER	IQUANT	0	RE=0 or CS=1
IESTAB	IQUANT	0	I/E Stability
CASPEED	IQUANT	4	Control Amp Speed
CONVENTION	IQUANT	1	Current Convention
ICHRANGE	IQUANT	2	Ich Range
ICHRANGEMODE	TOGGLE	F	Ich Auto Range
ICHOFFSETENABLE	TOGGLE	T	Ich Offset Enable
ICHOFFSET	QUANT	0	Ich Offset (V)
ICHFILTER	IQUANT	3	Ich Filter
VCHRANGE	IQUANT	2	Vch Range
VCHRANGEMODE	TOGGLE	F	Vch Auto Range
VCHOFFSETENABLE	TOGGLE	T	Vch Offset Enable
VCHOFFSET	QUANT	0	Vch Offset (V)
VCHFILTER	IQUANT	3	Vch Filter
ACHRANGE	IQUANT	2	Ach Range
ACHOFFSETENABLE	TOGGLE	F	Ach Offset Enable
ACHOFFSET	QUANT	0	Ach Offset (V)
ACHFILTER	IQUANT	1	Ach Filter
IERANGELOWERLIMIT	IQUANT	2	I/E Range Lower Limit
IERANGEMODE	TOGGLE	F	I/E AutoRange
IERANGE	IQUANT	11	I/E Range
POSFEEDENABLE	TOGGLE	F	Positive Feedback IR Comp
POSFEEDRESISTANCE	QUANT	0	Positive Feedback Resistance (ohm)
ACHSELECT	IQUANT	4	Ach Select
SENSECABLEID	IQUANT	12	Sense Cable ID
PWRCABLEID	IQUANT	12	Power Cable ID
DCCALDATE	LABEL	1/2/2024	DC Calibration Date
ACCALDATE	LABEL	1/2/2024	AC Calibration Date
THERMOSELECT	IQUANT	1	Thermo Select
FRAMEWORKVERSION	LABEL	7.8.4	Framework Version
INSTRUMENTVERSION	LABEL	4.42	Instrument Version
COMPLIANCEVOLTAGE	IQUANT	0	Compliance Voltage
ZCURVE	TABLE
	Pt	Time	Freq	Zreal	Zimag	Zsig	Zmod	Zphz	Idc	Vdc	IERange
	#	s	Hz	ohm	ohm	V	ohm	°	A	V	#
	0	5	10078,13	0,0138677	0,0138919	1	0,019629	45,04978	-0,0001115	4,003911	11
	1	6	8015,625	0,0136026	0,0109939	1	0,0174899	38,9458	-0,0001109	4,00391	11
	2	8	6328,125	0,013463	0,0085831	1	0,0159663	32,51884	-0,00011	4,00391	11
	3	10	5015,625	0,0133744	0,006696	1	0,014957	26,59519	-0,000111	4,003908	11
	4	11	3984,375	0,0133304	0,0051243	1	0,0142813	21,02705	-0,0001101	4,003909	11
	5	13	3170,956	0,0133654	0,0038558	1	0,0139105	16,09231	-0,0001102	4,003907	11
	6	14	2527,573	0,0134207	0,0028519	1	0,0137203	11,99693	-0,0001096	4,003911	11
	7	16	1976,103	0,0135017	0,0019357	1	0,0136398	8,15873	-0,0001105	4,003911	11
	8	18	1577,524	0,013637	0,0012052	1	0,0136902	5,050543	-0,00011	4,003912	11
	9	19	1265,625	0,0137878	0,0006632	1	0,0138038	2,753749	-0,0001104	4,003911	11
	10	21	998,264	0,0139743	0,0001771	1	0,0139754	0,7259573	-0,0001112	4,003912	11
	11	23	796,875	0,0141836	-0,0002035	1	0,0141851	-0,8221577	-0,0001101	4,003911	11
	12	24	627,7902	0,0143831	-0,0005777	1	0,0143947	-2,299963	-0,0001093	4,003913	11
	13	25	505,5147	0,0146334	-0,0008123	1	0,0146559	-3,177068	-0,0001053	4,003919	11
	14	27	397,9953	0,014888	-0,0010554	1	0,0149254	-4,054895	-0,0001057	4,00392	11
	15	28	315,5048	0,0151437	-0,0012505	1	0,0151952	-4,720476	-0,0001053	4,003919	11
	16	30	252,4038	0,0154004	-0,0014021	1	0,0154641	-5,202201	-0,000104	4,003918	11
	17	31	198,6229	0,0156862	-0,0015407	1	0,0157617	-5,609705	-0,0001053	4,00392	11
	18	33	158,3615	0,0159546	-0,0016592	1	0,0160406	-5,93702	-0,0001046	4,003921	11
	19	34	125,558	0,0162415	-0,0017746	1	0,0163382	-6,235758	-0,0001046	4,003919	11
	20	36	100,4464	0,0165156	-0,0018587	1	0,0166199	-6,421148	-0,0001043	4,003919	11
	21	37	79,00281	0,0168319	-0,0019615	1	0,0169458	-6,64707	-0,000105	4,003921	11
	22	39	63,3446	0,0171115	-0,0020478	1	0,0172336	-6,824358	-0,0001056	4,003923	11
	23	41	50,22321	0,0174321	-0,002138	1	0,0175627	-6,992393	-0,0001079	4,003922	11
	24	42	38,42213	0,0178224	-0,0022561	1	0,0179646	-7,214435	-0,0001042	4,003919	11
	25	44	31,25	0,0181391	-0,0023349	1	0,0182888	-7,334922	-0,0001118	4,003924	11
	26	45	24,93351	0,0185123	-0,0024154	1	0,0186692	-7,433651	-0,0001051	4,003922	11
	27	47	19,86229	0,018947	-0,0024735	1	0,0191078	-7,437957	-0,0000969	4,003932	11
	28	48	15,625	0,0193922	-0,002518	1	0,019555	-7,398198	-0,0000969	4,00393	11
	29	50	12,40079	0,0198268	-0,0025135	1	0,0199855	-7,224857	-0,0000978	4,003931	11
	30	51	9,93114	0,0202327	-0,0024662	1	0,0203825	-6,949682	-0,0000983	4,003933	11
	31	53	7,944915	0,0206444	-0,0024012	1	0,0207835	-6,634272	-0,0000986	4,003932	11
	32	55	6,317385	0,0210093	-0,0022843	1	0,0211331	-6,205245	-0,000098	4,003932	11
	33	57	5,008013	0,0213471	-0,0021824	1	0,0214584	-5,837249	-0,0000981	4,003928	11
	34	60	3,945707	0,0216645	-0,0020685	1	0,021763	-5,453988	-0,0000986	4,003933	11
	35	62	3,158693	0,0219316	-0,0019729	1	0,0220201	-5,140331	-0,0000984	4,003931	11
	36	66	2,504006	0,0221684	-0,0018846	1	0,0222484	-4,859308	-0,0000972	4,003934	11
	37	70	1,998082	0,0223935	-0,0018318	1	0,0224683	-4,676406	-0,0000968	4,003935	11
	38	74	1,584686	0,0226115	-0,0017992	1	0,0226829	-4,549354	-0,0000965	4,003934	11
	39	81	1,266892	0,0228191	-0,001797	1	0,0228898	-4,502659	-0,0000966	4,003938	11
	40	86	0,999041	0,0230277	-0,0018189	1	0,0230994	-4,516153	-0,0000969	4,003941	11
	41	91	0,7923428	0,0232405	-0,0018658	1	0,0233153	-4,589936	-0,0000972	4,003944	11
	42	98	0,6334459	0,023442	-0,0019519	1	0,0235231	-4,759711	-0,0000966	4,003945	11
	43	108	0,5040323	0,023662	-0,0020482	1	0,0237504	-4,947296	-0,0000976	4,003949	11
	44	119	0,400641	0,0239138	-0,0021841	1	0,0240133	-5,218359	-0,0000981	4,003953	11
	45	130	0,316723	0,0241687	-0,0023476	1	0,0242825	-5,547961	-0,0000974	4,003953	11
	46	147	0,2520161	0,0244269	-0,0025518	1	0,0245599	-5,963881	-0,0000978	4,003958	11
	47	168	0,2003205	0,0247326	-0,002778	1	0,0248882	-6,408722	-0,0000973	4,003961	11
	48	194	0,1588983	0,0250635	-0,0030519	1	0,0252487	-6,942549	-0,0000975	4,003968	11
	49	225	0,1260081	0,0254609	-0,0033819	1	0,0256845	-7,566213	-0,0000974	4,00401	11
	50	256	0,1001603	0,0258974	-0,0037601	1	0,0261689	-8,261213	-0,000098	4,004097	11
	51	302	0,0794492	0,0263878	-0,0041811	1	0,026717	-9,00363	-0,000098	4,004207	11
	52	354	0,0631739	0,0267917	-0,0046928	1	0,0271996	-9,93514	-0,0000975	4,004134	11
	53	418	0,0501337	0,0273675	-0,0052568	1	0,0278678	-10,87309	-0,0000978	4,004159	11
	54	499	0,0398258	0,0280048	-0,005892	1	0,0286179	-11,88122	-0,0000973	4,00417	11
	55	601	0,0316296	0,028726	-0,0065888	1	0,029472	-12,91828	-0,0000978	4,004191	11
	56	728	0,0251206	0,0295369	-0,0073866	1	0,0304465	-14,04058	-0,0000973	4,004218	11
	57	889	0,0199553	0,0304596	-0,0082758	1	0,0315638	-15,20022	-0,0000977	4,00423	11
	58	1090	0,0158522	0,0315001	-0,0092702	1	0,0328359	-16,39865	-0,0000979	4,00428	11
	59	1281	0,0125907	0,0326645	-0,0103571	1	0,0342672	-17,59255	-0,000098	4,004333	11
	60	1600	0,0100011	0,0339781	-0,0115462	1	0,0358863	-18,76844	-0,0000982	4,004401	11
	61	2001	0,0079436	0,0354402	-0,0128102	1	0,0376843	-19,87284	-0,0000979	4,004486	11
	62	2506	0,0063097	0,0369919	-0,014168	1	0,0396123	-20,95701	-0,0000977	4,004589	11
	63	2982	0,0050123	0,0385865	-0,0156679	1	0,0416461	-22,09947	-0,0000976	4,004707	11
	64	3782	0,0039812	0,0401878	-0,0174069	1	0,0437956	-23,41928	-0,0000976	4,004868	11
	65	4787	0,0031623	0,04176	-0,0194575	1	0,0460705	-24,98252	-0,0000975	4,005053	11
	66	5737	0,0025119	0,0433127	-0,02199	1	0,0485752	-26,9171	-0,0000975	4,005262	11
	67	6933	0,0019953	0,0448174	-0,0252053	1	0,0514189	-29,35339	-0,0000977	4,00552	11
	68	8939	0,0015849	0,046336	-0,0292459	1	0,0547937	-32,25894	-0,0000975	4,005847	11
	69	10833	0,0012589	0,0478753	-0,0343498	1	0,0589233	-35,65891	-0,0000972	4,006207	11
	70	13217	0,001	0,0494904	-0,0407898	1	0,0641335	-39,49524	-0,0000976	4,006748	11

File: Experimental_Data_RH/SingleSine_NC0007_10kHz_1mHz_Cyc1_SOC20.txt
EXPLAIN
TAG	GALVEIS
TITLE	LABEL	Galvanostatic EIS 30	Test Identifier
DATE	LABEL	12.1.2024	Date
TIME	LABEL	17:54:25	Time
NOTES	NOTES	1	Notes...
	EIS bei 30%
PSTAT	PSTAT	REF3000-39109	Potentiostat
FREQINIT	QUANT	1,00000E+004	Initial Freq. (Hz)
FREQFINAL	QUANT	1,00000E-003	Final Freq. (Hz)
PTSPERDEC	QUANT	1,00000E+001	Points/decade
IACREQ	QUANT	7,50000E-002	AC Current (A rms)
IDCREQ	QUANT	0,00000E+000	DC Current (A)
AREA	QUANT	1,00000E+000	Sample Area (cm^2)
SPEED	SELECTOR	1	Optimize for:
DRIFTCOR	SELECTOR	0	Drift Correction
ZGUESS	QUANT	1,70000E-002	Estimated Z (ohms)
EOC	QUANT	3,48931	Open Circuit (V)
SEQUENCER	TOGGLE	TRUE	Run as Sequence
PSTATMODEL	IQUANT	5	Pstat Model
PSTATSECTION	LABEL	REF3000-39109	Pstat Section
PSTATSERIALNO	LABEL	39109	Pstat Serial Number
CTRLMODE	IQUANT	0	Control Mode
ELECTROMETER	IQUANT	0	RE=0 or CS=1
IESTAB	IQUANT	0	I/E Stability
CASPEED	IQUANT	4	Control Amp Speed
CONVENTION	IQUANT	1	Current Convention
ICHRANGE	IQUANT	2	Ich Range
ICHRANGEMODE	TOGGLE	F	Ich Auto Range
ICHOFFSETENABLE	TOGGLE	T	Ich Offset Enable
ICHOFFSET	QUANT	0	Ich Offset (V)
ICHFILTER	IQUANT	3	Ich Filter
VCHRANGE	IQUANT	2	Vch Range
VCHRANGEMODE	TOGGLE	F	Vch Auto Range
VCHOFFSETENABLE	TOGGLE	T	Vch Offset Enable
VCHOFFSET	QUANT	0	Vch Offset (V)
VCHFILTER	IQUANT	3	Vch Filter
ACHRANGE	IQUANT	2	Ach Range
ACHOFFSETENABLE	TOGGLE	F	Ach Offset Enable
ACHOFFSET	QUANT	0	Ach Offset (V)
ACHFILTER	IQUANT	1	Ach Filter
IERANGELOWERLIMIT	IQUANT	2	I/E Range Lower Limit
IERANGEMODE	TOGGLE	F	I/E AutoRange
IERANGE	IQUANT	11	I/E Range
POSFEEDENABLE	TOGGLE	F	Positive Feedback IR Comp
POSFEEDRESISTANCE	QUANT	0	Positive Feedback Resistance (ohm)
ACHSELECT	IQUANT	4	Ach Select
SENSECABLEID	IQUANT	12	Sense Cable ID
PWRCABLEID	IQUANT	12	Power Cable ID
DCCALDATE	LABEL	1/2/2024	DC Calibration Date
ACCALDATE	LABEL	1/2/2024	AC Calibration Date
THERMOSELECT	IQUANT	1	Thermo Select
FRAMEWORKVERSION	LABEL	7.8.4	Framework Version
INSTRUMENTVERSION	LABEL	4.42	Instrument Version
COMPLIANCEVOLTAGE	IQUANT	0	Compliance Voltage
ZCURVE	TABLE
	Pt	Time	Freq	Zreal	Zimag	Zsig	Zmod	Zphz	Idc	Vdc	IERange
	#	s	Hz	ohm	ohm	V	ohm	°	A	V	#
	0	5	10078,13	0,013282	0,013538	1	0,0189655	45,54689	-0,0001114	3,489304	11
	1	7	8015,625	0,0130821	0,0106327	1	0,0168581	39,10305	-0,0001103	3,489305	11
	2	8	6328,125	0,0130043	0,0082101	1	0,0153791	32,26582	-0,0001099	3,489306	11
	3	10	5015,625	0,0129876	0,0062804	1	0,0144264	25,80684	-0,0001101	3,489309	11
	4	12	3984,375	0,0130071	0,0047121	1	0,0138344	19,91405	-0,00011	3,489311	11
	5	13	3170,956	0,0130801	0,0034348	1	0,0135235	14,71354	-0,0001105	3,489311	11
	6	15	2527,573	0,0132022	0,0023944	1	0,0134176	10,2795	-0,0001112	3,489314	11
	7	17	1976,103	0,0133767	0,0014373	1	0,0134537	6,132857	-0,0001102	3,489317	11
	8	18	1577,524	0,013566	0,0007063	1	0,0135843	2,980369	-0,0001107	3,489317	11
	9	19	1265,625	0,0138013	0,0001232	1	0,0138019	0,5114093	-0,0001094	3,489317	11
	10	21	998,264	0,0140852	-0,0004038	1	0,0140909	-1,6422	-0,0001096	3,489317	11
	11	22	796,875	0,0143709	-0,0008096	1	0,0143936	-3,224229	-0,0001094	3,489317	11
	12	24	627,7902	0,0146979	-0,0011665	1	0,0147441	-4,537713	-0,0001089	3,489318	11
	13	25	505,5147	0,0150149	-0,0014425	1	0,015084	-5,4876	-0,0001046	3,489332	11
	14	27	397,9953	0,015377	-0,0016835	1	0,0154689	-6,24781	-0,0001055	3,489332	11
	15	28	315,5048	0,0157428	-0,0018767	1	0,0158543	-6,798006	-0,0001053	3,489331	11
	16	29	252,4038	0,0161071	-0,0020231	1	0,0162336	-7,159045	-0,0001046	3,489335	11
	17	31	198,6229	0,016493	-0,002142	1	0,0166315	-7,399796	-0,0001059	3,489333	11
	18	32	158,3615	0,0168577	-0,0022346	1	0,0170052	-7,550759	-0,0001059	3,489336	11
	19	34	125,558	0,0172277	-0,0023129	1	0,0173823	-7,646584	-0,0001058	3,489337	11
	20	35	100,4464	0,0175946	-0,0023733	1	0,017754	-7,682059	-0,0001041	3,489338	11
	21	37	79,00281	0,0179715	-0,0024355	1	0,0181358	-7,717787	-0,0001068	3,48934	11
	22	38	63,3446	0,0183174	-0,0024805	1	0,0184846	-7,711966	-0,0001062	3,489342	11
	23	40	50,22321	0,0186809	-0,002547	1	0,0188538	-7,764083	-0,0001041	3,489345	11
	24	42	38,42213	0,0191128	-0,0026296	1	0,0192929	-7,833746	-0,0001047	3,489339	11
	25	43	31,25	0,0194521	-0,002702	1	0,0196388	-7,908117	-0,0001019	3,489341	11
	26	45	24,93351	0,0198339	-0,0027995	1	0,0200305	-8,033966	-0,0001053	3,489343	11
	27	46	19,86229	0,0202798	-0,0028898	1	0,0204846	-8,109899	-0,0000978	3,489363	11
	28	48	15,625	0,020739	-0,0029996	1	0,0209548	-8,229996	-0,0000973	3,489361	11
	29	49	12,40079	0,0212101	-0,0031004	1	0,0214355	-8,316439	-0,0000974	3,489363	11
	30	51	9,93114	0,02169	-0,0031832	1	0,0219223	-8,348982	-0,0000982	3,489357	11
	31	52	7,944915	0,0221975	-0,0032495	1	0,0224341	-8,32827	-0,0000975	3,489358	11
	32	54	6,317385	0,0227354	-0,0032685	1	0,0229691	-8,180821	-0,0000972	3,489358	11
	33	56	5,008013	0,0232832	-0,003249	1	0,0235088	-7,943927	-0,0000976	3,48936	11
	34	59	3,945707	0,0238468	-0,003196	1	0,02406	-7,633391	-0,0000976	3,489362	11
	35	62	3,158693	0,0243408	-0,0031059	1	0,0245382	-7,271758	-0,0000979	3,489364	11
	36	65	2,504006	0,0248218	-0,0029836	1	0,0250005	-6,85415	-0,0000963	3,489367	11
	37	69	1,998082	0,0252637	-0,0028599	1	0,0254251	-6,458547	-0,0000971	3,489368	11
	38	74	1,584686	0,0256741	-0,002736	1	0,0258195	-6,082907	-0,0000963	3,489376	11
	39	78	1,266892	0,0260285	-0,0026172	1	0,0261597	-5,741887	-0,0000971	3,48938	11
	40	83	0,999041	0,0263782	-0,0025122	1	0,0264975	-5,440385	-0,0000975	3,489384	11
	41	89	0,7923428	0,0266929	-0,0024207	1	0,0268025	-5,181747	-0,0000971	3,489391	11
	42	97	0,6334459	0,0269557	-0,0023768	1	0,0270603	-5,039025	-0,0000973	3,489401	11
	43	104	0,5040323	0,0272318	-0,0023719	1	0,0273349	-4,978011	-0,0000975	3,489421	11
	44	116	0,400641	0,0274944	-0,0023959	1	0,0275986	-4,980189	-0,0000975	3,48943	11
	45	129	0,316723	0,0277613	-0,0024403	1	0,0278684	-5,02353	-0,0000979	3,489442	11
	46	146	0,2520161	0,0280139	-0,0025444	1	0,0281292	-5,189665	-0,0000979	3,489455	11
	47	167	0,2003205	0,0282885	-0,0026917	1	0,0284162	-5,435387	-0,000098	3,489474	11
	48	193	0,1588983	0,0285684	-0,0028841	1	0,0287136	-5,764658	-0,0000973	3,489497	11
	49	225	0,1260081	0,0288811	-0,0031328	1	0,0290505	-6,190748	-0,0000974	3,489551	11
	50	263	0,1001603	0,0292534	-0,003446	1	0,0294556	-6,718322	-0,0000979	3,489663	11
	51	309	0,0794492	0,029655	-0,0038261	1	0,0299008	-7,351721	-0,0000979	3,489799	11
	52	361	0,0631739	0,0299861	-0,0042811	1	0,0302902	-8,125112	-0,0000979	3,489795	11
	53	426	0,0501337	0,0304429	-0,0048123	1	0,0308209	-8,982713	-0,0000977	3,48984	11
	54	506	0,0398258	0,0309869	-0,0054248	1	0,0314582	-9,92994	-0,0000978	3,489899	11
	55	583	0,0316296	0,0315948	-0,0061399	1	0,0321859	-10,99744	-0,0000982	3,489968	11
	56	679	0,0251206	0,0322751	-0,0069508	1	0,0330151	-12,15359	-0,000098	3,490065	11
	57	839	0,0199553	0,0330647	-0,0078588	1	0,0339858	-13,36998	-0,0000977	3,4902	11
	58	1041	0,0158522	0,033984	-0,008875	1	0,0351238	-14,63609	-0,0000978	3,490356	11
	59	1232	0,0125907	0,0349793	-0,0100072	1	0,0363826	-15,96533	-0,0000976	3,490548	11
	60	1550	0,0100011	0,036092	-0,0112723	1	0,0378114	-17,34475	-0,0000976	3,490806	11
	61	1952	0,0079436	0,0372692	-0,0126868	1	0,0393694	-18,79902	-0,0000973	3,491097	11
	62	2456	0,0063097	0,0385508	-0,0142913	1	0,0411145	-20,34038	-0,0000974	3,491504	11
	63	3092	0,0050123	0,0399489	-0,0161144	1	0,0430765	-21,96795	-0,0000971	3,491933	11
	64	3691	0,0039812	0,0413077	-0,0182399	1	0,0451555	-23,82445	-0,0000972	3,492461	11
	65	4697	0,0031623	0,0426807	-0,0207397	1	0,0474529	-25,91638	-0,0000976	3,493062	11
	66	5647	0,0025119	0,0439823	-0,0237946	1	0,0500062	-28,41357	-0,0000977	3,49381	11
	67	7241	0,0019953	0,0451795	-0,0275931	1	0,0529393	-31,4142	-0,0000975	3,494723	11
	68	9247	0,0015849	0,0463079	-0,0323972	1	0,0565155	-34,97679	-0,0000979	3,495883	11
	69	11772	0,0012589	0,0473642	-0,0384701	1	0,061019	-39,08418	-0,0000978	3,49711	11
	70	14156	0,001	0,0483427	-0,0461399	1	0,0668274	-43,6644	-0,0000972	3,498406	11

File: Experimental_Data_RH/SingleSine_NC0007_10kHz_1mHz_Cyc1_SOC50.txt
EXPLAIN
TAG	GALVEIS
TITLE	LABEL	Galvanostatic EIS 50	Test Identifier
DATE	LABEL	12.1.2024	Date
TIME	LABEL	10:35:17	Time
NOTES	NOTES	1	Notes...
	EIS bei 50%
PSTAT	PSTAT	REF3000-39109	Potentiostat
FREQINIT	QUANT	1,00000E+004	Initial Freq. (Hz)
FREQFINAL	QUANT	1,00000E-003	Final Freq. (Hz)
PTSPERDEC	QUANT	1,00000E+001	Points/decade
IACREQ	QUANT	7,50000E-002	AC Current (A rms)
IDCREQ	QUANT	0,00000E+000	DC Current (A)
AREA	QUANT	1,00000E+000	Sample Area (cm^2)
SPEED	SELECTOR	1	Optimize for:
DRIFTCOR	SELECTOR	0	Drift Correction
ZGUESS	QUANT	1,70000E-002	Estimated Z (ohms)
EOC	QUANT	3,640315	Open Circuit (V)
SEQUENCER	TOGGLE	TRUE	Run as Sequence
PSTATMODEL	IQUANT	5	Pstat Model
PSTATSECTION	LABEL	REF3000-39109	Pstat Section
PSTATSERIALNO	LABEL	39109	Pstat Serial Number
CTRLMODE	IQUANT	0	Control Mode
ELECTROMETER	IQUANT	0	RE=0 or CS=1
IESTAB	IQUANT	0	I/E Stability
CASPEED	IQUANT	4	Control Amp Speed
CONVENTION	IQUANT	1	Current Convention
ICHRANGE	IQUANT	2	Ich Range
ICHRANGEMODE	TOGGLE	F	Ich Auto Range
ICHOFFSETENABLE	TOGGLE	T	Ich Offset Enable
ICHOFFSET	QUANT	0	Ich Offset (V)
ICHFILTER	IQUANT	3	Ich Filter
VCHRANGE	IQUANT	2	Vch Range
VCHRANGEMODE	TOGGLE	F	Vch Auto Range
VCHOFFSETENABLE	TOGGLE	T	Vch Offset Enable
VCHOFFSET	QUANT	0	Vch Offset (V)
VCHFILTER	IQUANT	3	Vch Filter
ACHRANGE	IQUANT	2	Ach Range
ACHOFFSETENABLE	TOGGLE	F	Ach Offset Enable
ACHOFFSET	QUANT	0	Ach Offset (V)
ACHFILTER	IQUANT	1	Ach Filter
IERANGELOWERLIMIT	IQUANT	2	I/E Range Lower Limit
IERANGEMODE	TOGGLE	F	I/E AutoRange
IERANGE	IQUANT	11	I/E Range
POSFEEDENABLE	TOGGLE	F	Positive Feedback IR Comp
POSFEEDRESISTANCE	QUANT	0	Positive Feedback Resistance (ohm)
ACHSELECT	IQUANT	4	Ach Select
SENSECABLEID	IQUANT	12	Sense Cable ID
PWRCABLEID	IQUANT	12	Power Cable ID
DCCALDATE	LABEL	1/2/2024	DC Calibration Date
ACCALDATE	LABEL	1/2/2024	AC Calibration Date
THERMOSELECT	IQUANT	1	Thermo Select
FRAMEWORKVERSION	LABEL	7.8.4	Framework Version
INSTRUMENTVERSION	LABEL	4.42	Instrument Version
COMPLIANCEVOLTAGE	IQUANT	0	Compliance Voltage
ZCURVE	TABLE
	Pt	Time	Freq	Zreal	Zimag	Zsig	Zmod	Zphz	Idc	Vdc	IERange
	#	s	Hz	ohm	ohm	V	ohm	°	A	V	#
	0	5	10078,13	0,0131741	0,0135566	1	0,0189034	45,81988	-0,0001124	3,640245	11
	1	7	8015,625	0,0129653	0,0106502	1	0,0167787	39,40109	-0,0001104	3,640244	11
	2	8	6328,125	0,0128735	0,008217	1	0,0152724	32,54953	-0,0001098	3,640245	11
	3	10	5015,625	0,012851	0,0062914	1	0,0143084	26,08485	-0,00011	3,640246	11
	4	12	3984,375	0,0128966	0,0047264	1	0,0137354	20,12689	-0,0001102	3,640246	11
	5	13	3170,956	0,0129661	0,003463	1	0,0134206	14,95355	-0,0001096	3,640249	11
	6	15	2527,573	0,0130701	0,0023918	1	0,0132872	10,37024	-0,0001103	3,64025	11
	7	17	1976,103	0,0132141	0,0014331	1	0,0132916	6,189737	-0,0001112	3,640249	11
	8	18	1577,524	0,0134349	0,0007206	1	0,0134542	3,070344	-0,0001107	3,640251	11
	9	20	1265,625	0,0136462	0,0001429	1	0,013647	0,5999769	-0,0001119	3,64025	11
	10	21	998,264	0,0139153	-0,0003686	1	0,0139202	-1,517272	-0,0001112	3,640252	11
	11	23	796,875	0,0142323	-0,000762	1	0,0142527	-3,064785	-0,00011	3,640253	11
	12	24	627,7902	0,0145623	-0,0011349	1	0,0146064	-4,456471	-0,0001106	3,640253	11
	13	26	505,5147	0,0148544	-0,0014001	1	0,0149203	-5,384541	-0,0001058	3,640263	11
	14	27	397,9953	0,0152271	-0,0016284	1	0,0153139	-6,104141	-0,0001069	3,640261	11
	15	29	315,5048	0,0155916	-0,0018115	1	0,0156965	-6,627057	-0,0001062	3,640264	11
	16	30	252,4038	0,0159457	-0,0019455	1	0,0160639	-6,956097	-0,0001062	3,640266	11
	17	32	198,6229	0,0163317	-0,0020629	1	0,0164615	-7,199031	-0,0001052	3,640264	11
	18	33	158,3615	0,0166876	-0,0021403	1	0,0168243	-7,308509	-0,0001061	3,640267	11
	19	34	125,558	0,0170697	-0,0021971	1	0,0172105	-7,334423	-0,0001069	3,640266	11
	20	36	100,4464	0,0174254	-0,0022341	1	0,017568	-7,306072	-0,0001055	3,640268	11
	21	37	79,00281	0,0178015	-0,0022603	1	0,0179444	-7,236194	-0,0001058	3,640265	11
	22	39	63,3446	0,018152	-0,0022794	1	0,0182946	-7,157238	-0,0001044	3,640266	11
	23	40	50,22321	0,0185184	-0,0022854	1	0,0186589	-7,035574	-0,0001058	3,640269	11
	24	42	38,42213	0,0189304	-0,0022671	1	0,0190656	-6,82921	-0,000105	3,640266	11
	25	43	31,25	0,0192734	-0,0022567	1	0,019405	-6,678331	-0,0001116	3,640266	11
	26	45	24,93351	0,0196238	-0,0022159	1	0,0197485	-6,442558	-0,0001046	3,64027	11
	27	47	19,86229	0,019994	-0,00217	1	0,0201114	-6,194252	-0,0000989	3,640275	11
	28	48	15,625	0,0203713	-0,0020939	1	0,0204786	-5,868526	-0,0000981	3,640275	11
	29	50	12,40079	0,0207074	-0,0019905	1	0,0208028	-5,490572	-0,0000978	3,640276	11
	30	51	9,93114	0,0209932	-0,0018872	1	0,0210779	-5,136898	-0,0000971	3,640275	11
	31	53	7,944915	0,0212805	-0,001763	1	0,0213534	-4,735839	-0,0000965	3,640274	11
	32	54	6,317385	0,0215278	-0,0016243	1	0,021589	-4,31478	-0,0000973	3,640276	11
	33	57	5,008013	0,0217515	-0,0014931	1	0,0218027	-3,926722	-0,0000976	3,640277	11
	34	60	3,945707	0,0219525	-0,0013646	1	0,0219949	-3,556977	-0,0000978	3,640278	11
	35	63	3,158693	0,0221042	-0,0012584	1	0,02214	-3,25827	-0,0000977	3,640278	11
	36	66	2,504006	0,0222519	-0,0011602	1	0,0222821	-2,984603	-0,0000972	3,640279	11
	37	71	1,998082	0,0223809	-0,0010787	1	0,0224069	-2,759449	-0,0000963	3,640282	11
	38	74	1,584686	0,0224845	-0,0010266	1	0,0225079	-2,614227	-0,0000966	3,640287	11
	39	79	1,266892	0,0226001	-0,0009795	1	0,0226213	-2,481646	-0,0000972	3,640289	11
	40	84	0,999041	0,0227021	-0,0009617	1	0,0227224	-2,425654	-0,0000963	3,640291	11
	41	90	0,7923428	0,0227926	-0,00095	1	0,0228123	-2,386732	-0,000097	3,640294	11
	42	98	0,6334459	0,0228849	-0,0009699	1	0,0229055	-2,426722	-0,0000972	3,640297	11
	43	105	0,5040323	0,0229879	-0,0009994	1	0,0230096	-2,489453	-0,0000976	3,640299	11
	44	116	0,400641	0,0230676	-0,0010566	1	0,0230918	-2,622626	-0,0000977	3,640304	11
	45	130	0,316723	0,0231819	-0,0011431	1	0,02321	-2,823007	-0,000097	3,640313	11
	46	144	0,2520161	0,0232923	-0,0012546	1	0,023326	-3,083271	-0,0000978	3,640317	11
	47	165	0,2003205	0,0233971	-0,0013935	1	0,0234386	-3,408308	-0,0000979	3,640326	11
	48	191	0,1588983	0,0235375	-0,0015738	1	0,0235901	-3,825184	-0,0000972	3,640338	11
	49	216	0,1260081	0,0237061	-0,0017814	1	0,0237729	-4,297322	-0,0000974	3,640366	11
	50	254	0,1001603	0,0239292	-0,0020321	1	0,0240153	-4,85404	-0,0000967	3,64044	11
	51	291	0,0794492	0,0241355	-0,0023396	1	0,0242487	-5,536734	-0,0000973	3,640502	11
	52	342	0,0631739	0,0243157	-0,0027083	1	0,0244661	-6,355521	-0,0000973	3,640472	11
	53	407	0,0501337	0,0246013	-0,0031411	1	0,024801	-7,276269	-0,0000979	3,640486	11
	54	488	0,0398258	0,0249661	-0,0036198	1	0,0252271	-8,249718	-0,0000977	3,640509	11
	55	589	0,0316296	0,0253865	-0,0041713	1	0,0257269	-9,331014	-0,000098	3,640541	11
	56	717	0,0251206	0,0258955	-0,004778	1	0,0263326	-10,45414	-0,0000978	3,640578	11
	57	878	0,0199553	0,0265032	-0,0054434	1	0,0270564	-11,6064	-0,0000973	3,640624	11
	58	1029	0,0158522	0,027214	-0,0061642	1	0,0279034	-12,76256	-0,0000979	3,640672	11
	59	1219	0,0125907	0,0280185	-0,0069469	1	0,0288668	-13,92507	-0,0000977	3,640731	11
	60	1459	0,0100011	0,0289321	-0,0077601	1	0,0299547	-15,01445	-0,0000977	3,640802	11
	61	1760	0,0079436	0,0299011	-0,0086451	1	0,0311258	-16,12587	-0,0000976	3,6409	11
	62	2265	0,0063097	0,0309583	-0,0095914	1	0,0324101	-17,21383	-0,0000975	3,64102	11
	63	2742	0,0050123	0,0320586	-0,0106584	1	0,033784	-18,39015	-0,0000978	3,641119	11
	64	3341	0,0039812	0,0332222	-0,0118761	1	0,0352811	-19,67074	-0,0000979	3,641288	11
	65	4347	0,0031623	0,034442	-0,0132877	1	0,0369163	-21,09659	-0,0000981	3,641513	11
	66	5613	0,0025119	0,0357316	-0,0149239	1	0,038723	-22,66872	-0,0000978	3,641797	11
	67	7207	0,0019953	0,0370584	-0,0168373	1	0,040704	-24,43443	-0,0000979	3,642078	11
	68	8712	0,0015849	0,0384443	-0,0191361	1	0,0429436	-26,46231	-0,0000982	3,642379	11
	69	10606	0,0012589	0,0398686	-0,0219167	1	0,0454955	-28,79862	-0,0000982	3,642733	11
	70	12990	0,001	0,0413573	-0,0253307	1	0,0484981	-31,48683	-0,0000981	3,643145	11

File: Experimental_Data_RH/SingleSine_NC0007_10kHz_1mHz_Cyc1_SOC70.txt
EXPLAIN
TAG	GALVEIS
TITLE	LABEL	Galvanostatic EIS 70	Test Identifier
DATE	LABEL	12.1.2024	Date
TIME	LABEL	3:10:19	Time
NOTES	NOTES	1	Notes...
	EIS bei 70%
PSTAT	PSTAT	REF3000-39109	Potentiostat
FREQINIT	QUANT	1,00000E+004	Initial Freq. (Hz)
FREQFINAL	QUANT	1,00000E-003	Final Freq. (Hz)
PTSPERDEC	QUANT	1,00000E+001	Points/decade
IACREQ	QUANT	7,50000E-002	AC Current (A rms)
IDCREQ	QUANT	0,00000E+000	DC Current (A)
AREA	QUANT	1,00000E+000	Sample Area (cm^2)
SPEED	SELECTOR	1	Optimize for:
DRIFTCOR	SELECTOR	0	Drift Correction
ZGUESS	QUANT	1,70000E-002	Estimated Z (ohms)
EOC	QUANT	3,802386	Open Circuit (V)
SEQUENCER	TOGGLE	TRUE	Run as Sequence
PSTATMODEL	IQUANT	5	Pstat Model
PSTATSECTION	LABEL	REF3000-39109	Pstat Section
PSTATSERIALNO	LABEL	39109	Pstat Serial Number
CTRLMODE	IQUANT	0	Control Mode
ELECTROMETER	IQUANT	0	RE=0 or CS=1
IESTAB	IQUANT	0	I/E Stability
CASPEED	IQUANT	4	Control Amp Speed
CONVENTION	IQUANT	1	Current Convention
ICHRANGE	IQUANT	2	Ich Range
ICHRANGEMODE	TOGGLE	F	Ich Auto Range
ICHOFFSETENABLE	TOGGLE	T	Ich Offset Enable
ICHOFFSET	QUANT	0	Ich Offset (V)
ICHFILTER	IQUANT	3	Ich Filter
VCHRANGE	IQUANT	2	Vch Range
VCHRANGEMODE	TOGGLE	F	Vch Auto Range
VCHOFFSETENABLE	TOGGLE	T	Vch Offset Enable
VCHOFFSET	QUANT	0	Vch Offset (V)
VCHFILTER	IQUANT	3	Vch Filter
ACHRANGE	IQUANT	2	Ach Range
ACHOFFSETENABLE	TOGGLE	F	Ach Offset Enable
ACHOFFSET	QUANT	0	Ach Offset (V)
ACHFILTER	IQUANT	1	Ach Filter
IERANGELOWERLIMIT	IQUANT	2	I/E Range Lower Limit
IERANGEMODE	TOGGLE	F	I/E AutoRange
IERANGE	IQUANT	11	I/E Range
POSFEEDENABLE	TOGGLE	F	Positive Feedback IR Comp
POSFEEDRESISTANCE	QUANT	0	Positive Feedback Resistance (ohm)
ACHSELECT	IQUANT	4	Ach Select
SENSECABLEID	IQUANT	12	Sense Cable ID
PWRCABLEID	IQUANT	12	Power Cable ID
DCCALDATE	LABEL	1/2/2024	DC Calibration Date
ACCALDATE	LABEL	1/2/2024	AC Calibration Date
THERMOSELECT	IQUANT	1	Thermo Select
FRAMEWORKVERSION	LABEL	7.8.4	Framework Version
INSTRUMENTVERSION	LABEL	4.42	Instrument Version
COMPLIANCEVOLTAGE	IQUANT	0	Compliance Voltage
ZCURVE	TABLE
	Pt	Time	Freq	Zreal	Zimag	Zsig	Zmod	Zphz	Idc	Vdc	IERange
	#	s	Hz	ohm	ohm	V	ohm	°	A	V	#
	0	5	10078,13	0,0131027	0,0135565	1	0,0188536	45,97516	-0,0001113	3,802291	11
	1	7	8015,625	0,0129075	0,0106599	1	0,0167403	39,55232	-0,0001106	3,802291	11
	2	8	6328,125	0,0128281	0,008249	1	0,0152514	32,74275	-0,0001095	3,802289	11
	3	10	5015,625	0,0128017	0,0063183	1	0,014276	26,26875	-0,0001094	3,802293	11
	4	12	3984,375	0,0128154	0,0047341	1	0,0136618	20,27458	-0,00011	3,802297	11
	5	13	3170,956	0,0128931	0,0034688	1	0,0133516	15,05859	-0,0001105	3,802295	11
	6	15	2527,573	0,0129868	0,0024229	1	0,0132109	10,56784	-0,0001098	3,802299	11
	7	16	1976,103	0,0131725	0,0014951	1	0,0132571	6,475297	-0,0001101	3,802301	11
	8	18	1577,524	0,0133314	0,0007584	1	0,0133529	3,255916	-0,0001105	3,802301	11
	9	20	1265,625	0,0135839	0,0001934	1	0,0135853	0,8156267	-0,0001104	3,802304	11
	10	21	998,264	0,0138422	-0,000335	1	0,0138463	-1,38635	-0,0001098	3,8023	11
	11	23	796,875	0,0141175	-0,0007319	1	0,0141365	-2,967692	-0,0001111	3,802299	11
	12	24	627,7902	0,0144297	-0,0010565	1	0,0144683	-4,187555	-0,0001097	3,802297	11
	13	26	505,5147	0,0147521	-0,0013475	1	0,0148136	-5,219021	-0,0001057	3,802309	11
	14	27	397,9953	0,0151064	-0,0015832	1	0,0151891	-5,982772	-0,0001056	3,80231	11
	15	29	315,5048	0,0154668	-0,0017552	1	0,0155661	-6,474419	-0,0001052	3,80231	11
	16	30	252,4038	0,015809	-0,0018911	1	0,0159217	-6,821421	-0,0001064	3,802313	11
	17	32	198,6229	0,0161802	-0,0019962	1	0,0163029	-7,033138	-0,0001049	3,802312	11
	18	33	158,3615	0,0165368	-0,0020729	1	0,0166662	-7,144616	-0,0001053	3,802314	11
	19	35	125,558	0,0168877	-0,0021326	1	0,0170218	-7,197423	-0,000107	3,802312	11
	20	36	100,4464	0,0172364	-0,0021739	1	0,0173729	-7,188255	-0,0001065	3,802315	11
	21	38	79,00281	0,0175986	-0,0022053	1	0,0177362	-7,142679	-0,0001062	3,802312	11
	22	39	63,3446	0,0179378	-0,0022166	1	0,0180742	-7,044504	-0,0001064	3,802315	11
	23	41	50,22321	0,0182844	-0,0022315	1	0,0184201	-6,958236	-0,0001034	3,802314	11
	24	43	38,42213	0,0186983	-0,0022406	1	0,0188321	-6,833173	-0,0001046	3,802313	11
	25	44	31,25	0,0190036	-0,0022351	1	0,0191346	-6,707969	-0,0001009	3,802312	11
	26	46	24,93351	0,019372	-0,002231	1	0,0195001	-6,569606	-0,0001065	3,802314	11
	27	48	19,86229	0,0197195	-0,0021909	1	0,0198408	-6,339619	-0,000098	3,802321	11
	28	49	15,625	0,0200854	-0,0021424	1	0,0201994	-6,088438	-0,000098	3,802321	11
	29	50	12,40079	0,0204261	-0,0020859	1	0,0205323	-5,830822	-0,0000977	3,802322	11
	30	52	9,93114	0,0207449	-0,0020016	1	0,0208412	-5,511336	-0,0000971	3,802322	11
	31	54	7,944915	0,021034	-0,0019142	1	0,0211209	-5,199948	-0,0000978	3,802324	11
	32	55	6,317385	0,0213123	-0,0018272	1	0,0213905	-4,900207	-0,0000971	3,802324	11
	33	57	5,008013	0,021566	-0,0017213	1	0,0216346	-4,563442	-0,0000976	3,802325	11
	34	59	3,945707	0,0218	-0,0016372	1	0,0218614	-4,294907	-0,0000977	3,802325	11
	35	63	3,158693	0,0219982	-0,0015648	1	0,0220538	-4,068716	-0,0000975	3,802325	11
	36	66	2,504006	0,0221935	-0,0014929	1	0,0222436	-3,848297	-0,0000964	3,802328	11
	37	70	1,998082	0,0223741	-0,0014534	1	0,0224213	-3,716754	-0,0000961	3,80233	11
	38	73	1,584686	0,0225447	-0,0014282	1	0,0225899	-3,624955	-0,0000965	3,802331	11
	39	78	1,266892	0,0227153	-0,0014215	1	0,0227597	-3,580741	-0,0000974	3,802332	11
	40	85	0,999041	0,022882	-0,0014329	1	0,0229268	-3,583174	-0,0000971	3,802334	11
	41	90	0,7923428	0,0230531	-0,0014552	1	0,023099	-3,612011	-0,0000966	3,80234	11
	42	98	0,6334459	0,0232174	-0,0015074	1	0,0232663	-3,714708	-0,0000973	3,802344	11
	43	105	0,5040323	0,0233855	-0,0015783	1	0,0234387	-3,861137	-0,0000971	3,802349	11
	44	116	0,400641	0,0235564	-0,0016858	1	0,0236166	-4,093314	-0,0000971	3,802356	11
	45	128	0,316723	0,0237397	-0,0018018	1	0,023808	-4,340304	-0,0000971	3,802361	11
	46	145	0,2520161	0,0239165	-0,0019607	1	0,0239968	-4,686672	-0,0000974	3,802368	11
	47	166	0,2003205	0,0241321	-0,0021621	1	0,0242288	-5,119806	-0,0000976	3,802378	11
	48	192	0,1588983	0,0243364	-0,0023874	1	0,0244533	-5,602892	-0,0000973	3,802389	11
	49	223	0,1260081	0,0246034	-0,0026903	1	0,0247501	-6,240381	-0,0000982	3,802433	11
	50	262	0,1001603	0,0249193	-0,0030347	1	0,0251034	-6,943277	-0,0000967	3,802543	11
	51	308	0,0794492	0,0252629	-0,0034583	1	0,0254986	-7,794867	-0,0000973	3,802667	11
	52	359	0,0631739	0,0255347	-0,0039694	1	0,0258414	-8,8359	-0,0000976	3,802612	11
	53	408	0,0501337	0,0259236	-0,0045716	1	0,0263236	-10,00116	-0,0000978	3,802611	11
	54	489	0,0398258	0,026386	-0,0052838	1	0,0269099	-11,32373	-0,0000977	3,80263	11
	55	591	0,0316296	0,0269512	-0,0061048	1	0,027634	-12,76281	-0,0000982	3,802662	11
	56	718	0,0251206	0,0276191	-0,0070554	1	0,028506	-14,32996	-0,0000978	3,802706	11
	57	879	0,0199553	0,0284235	-0,0081376	1	0,0295654	-15,97636	-0,0000984	3,802763	11
	58	1081	0,0158522	0,0293725	-0,0093614	1	0,0308282	-17,67768	-0,000098	3,802837	11
	59	1334	0,0125907	0,0305203	-0,0107065	1	0,0323438	-19,33076	-0,000098	3,802927	11
	60	1653	0,0100011	0,0318432	-0,0121711	1	0,03409	-20,91782	-0,0000977	3,803033	11
	61	1954	0,0079436	0,0333664	-0,0137626	1	0,0360933	-22,41465	-0,0000978	3,803177	11
	62	2459	0,0063097	0,0350773	-0,0154764	1	0,0383397	-23,80757	-0,000098	3,803333	11
	63	2936	0,0050123	0,0368985	-0,0173542	1	0,0407759	-25,18871	-0,0000979	3,803514	11
	64	3735	0,0039812	0,0388728	-0,0194347	1	0,0434604	-26,56303	-0,0000976	3,803735	11
	65	4490	0,0031623	0,0409451	-0,0218261	1	0,0463992	-28,06019	-0,0000977	3,803995	11
	66	5756	0,0025119	0,04312	-0,0245822	1	0,0496348	-29,68697	-0,0000977	3,804319	11
	67	7349	0,0019953	0,0453825	-0,0278622	1	0,0532529	-31,54753	-0,0000978	3,804674	11
	68	9355	0,0015849	0,0477569	-0,0317948	1	0,0573727	-33,65419	-0,0000979	3,805147	11
	69	11880	0,0012589	0,0502099	-0,0365914	1	0,0621287	-36,08342	-0,0000979	3,805672	11
	70	15059	0,001	0,0527743	-0,0424354	1	0,0677192	-38,80249	-0,0000979	3,806288	11

File: Experimental_Data_RH/SingleSine_NC0007_10kHz_1mHz_Cyc1_SOC90.txt
EXPLAIN
TAG	GALVEIS
TITLE	LABEL	Galvanostatic EIS 90	Test Identifier
DATE	LABEL	11.1.2024	Date
TIME	LABEL	20:16:09	Time
NOTES	NOTES	1	Notes...
	EIS bei 90%
PSTAT	PSTAT	REF3000-39109	Potentiostat
FREQINIT	QUANT	1,00000E+004	Initial Freq. (Hz)
FREQFINAL	QUANT	1,00000E-003	Final Freq. (Hz)
PTSPERDEC	QUANT	1,00000E+001	Points/decade
IACREQ	QUANT	7,50000E-002	AC Current (A rms)
IDCREQ	QUANT	0,00000E+000	DC Current (A)
AREA	QUANT	1,00000E+000	Sample Area (cm^2)
SPEED	SELECTOR	1	Optimize for:
DRIFTCOR	SELECTOR	0	Drift Correction
ZGUESS	QUANT	1,70000E-002	Estimated Z (ohms)
EOC	QUANT	4,006766	Open Circuit (V)
SEQUENCER	TOGGLE	TRUE	Run as Sequence
PSTATMODEL	IQUANT	5	Pstat Model
PSTATSECTION	LABEL	REF3000-39109	Pstat Section
PSTATSERIALNO	LABEL	39109	Pstat Serial Number
CTRLMODE	IQUANT	0	Control Mode
ELECTROMETER	IQUANT	0	RE=0 or CS=1
IESTAB	IQUANT	0	I/E Stability
CASPEED	IQUANT	4	Control Amp Speed
CONVENTION	IQUANT	1	Current Convention
ICHRANGE	IQUANT	2	Ich Range
ICHRANGEMODE	TOGGLE	F	Ich Auto Range
ICHOFFSETENABLE	TOGGLE	T	Ich Offset Enable
ICHOFFSET	QUANT	0	Ich Offset (V)
ICHFILTER	IQUANT	3	Ich Filter
VCHRANGE	IQUANT	2	Vch Range
VCHRANGEMODE	TOGGLE	F	Vch Auto Range
VCHOFFSETENABLE	TOGGLE	T	Vch Offset Enable
VCHOFFSET	QUANT	0	Vch Offset (V)
VCHFILTER	IQUANT	3	Vch Filter
ACHRANGE	IQUANT	2	Ach Range
ACHOFFSETENABLE	TOGGLE	F	Ach Offset Enable
ACHOFFSET	QUANT	0	Ach Offset (V)
ACHFILTER	IQUANT	1	Ach Filter
IERANGELOWERLIMIT	IQUANT	2	I/E Range Lower Limit
IERANGEMODE	TOGGLE	F	I/E AutoRange
IERANGE	IQUANT	11	I/E Range
POSFEEDENABLE	TOGGLE	F	Positive Feedback IR Comp
POSFEEDRESISTANCE	QUANT	0	Positive Feedback Resistance (ohm)
ACHSELECT	IQUANT	4	Ach Select
SENSECABLEID	IQUANT	12	Sense Cable ID
PWRCABLEID	IQUANT	12	Power Cable ID
DCCALDATE	LABEL	1/2/2024	DC Calibration Date
ACCALDATE	LABEL	1/2/2024	AC Calibration Date
THERMOSELECT	IQUANT	1	Thermo Select
FRAMEWORKVERSION	LABEL	7.8.4	Framework Version
INSTRUMENTVERSION	LABEL	4.42	Instrument Version
COMPLIANCEVOLTAGE	IQUANT	0	Compliance Voltage
ZCURVE	TABLE
	Pt	Time	Freq	Zreal	Zimag	Zsig	Zmod	Zphz	Idc	Vdc	IERange
	#	s	Hz	ohm	ohm	V	ohm	°	A	V	#
	0	5	10078,13	0,013012	0,0135718	1	0,0188018	46,2063	-0,0001115	4,0067	11
	1	7	8015,625	0,0128247	0,0106904	1	0,016696	39,81373	-0,0001102	4,006702	11
	2	9	6328,125	0,0127322	0,0082462	1	0,0151693	32,9297	-0,0001103	4,006701	11
	3	10	5015,625	0,0126885	0,0063327	1	0,0141811	26,5234	-0,0001105	4,006702	11
	4	12	3984,375	0,0127236	0,0047523	1	0,0135821	20,48085	-0,0001105	4,006701	11
	5	14	3170,956	0,0127839	0,0034937	1	0,0132527	15,28495	-0,0001111	4,006704	11
	6	15	2527,573	0,0129019	0,002448	1	0,0131321	10,74366	-0,0001104	4,006703	11
	7	17	1976,103	0,0130584	0,0015036	1	0,0131447	6,568276	-0,000111	4,006707	11
	8	19	1577,524	0,0132354	0,0007986	1	0,0132594	3,453005	-0,0001101	4,006705	11
	9	20	1265,625	0,0134773	0,0002204	1	0,0134791	0,9368373	-0,000111	4,006707	11
	10	22	998,264	0,0137433	-0,0003111	1	0,0137469	-1,296697	-0,0001111	4,006707	11
	11	23	796,875	0,0139924	-0,0007134	1	0,0140105	-2,9188	-0,0001104	4,006705	11
	12	25	627,7902	0,014337	-0,0010635	1	0,0143764	-4,242331	-0,000111	4,006702	11
	13	26	505,5147	0,0146346	-0,001319	1	0,0146939	-5,150116	-0,0001045	4,006717	11
	14	28	397,9953	0,0149818	-0,0015502	1	0,0150618	-5,907373	-0,0001048	4,006717	11
	15	29	315,5048	0,0153321	-0,0017172	1	0,0154279	-6,390404	-0,0001047	4,006716	11
	16	31	252,4038	0,0156763	-0,0018387	1	0,0157838	-6,689802	-0,0001048	4,00672	11
	17	32	198,6229	0,0160383	-0,0019455	1	0,0161558	-6,916476	-0,0001052	4,006716	11
	18	34	158,3615	0,0163797	-0,0020166	1	0,0165033	-7,018841	-0,0001043	4,006716	11
	19	35	125,558	0,0167282	-0,0020676	1	0,0168555	-7,046129	-0,0001059	4,006718	11
	20	37	100,4464	0,0170629	-0,0021068	1	0,0171925	-7,038967	-0,0001029	4,00672	11
	21	38	79,00281	0,0174112	-0,0021351	1	0,0175416	-6,991051	-0,0001031	4,006721	11
	22	40	63,3446	0,017728	-0,0021551	1	0,0178586	-6,93126	-0,0001039	4,006718	11
	23	42	50,22321	0,0180669	-0,0021737	1	0,0181972	-6,860656	-0,0001042	4,006718	11
	24	43	38,42213	0,0184735	-0,0021865	1	0,0186025	-6,74993	-0,0001052	4,006719	11
	25	45	31,25	0,0187806	-0,0021925	1	0,0189082	-6,658594	-0,0001025	4,006719	11
	26	47	24,93351	0,0191132	-0,0021829	1	0,0192375	-6,515387	-0,000106	4,006722	11
	27	48	19,86229	0,0194943	-0,0021665	1	0,0196143	-6,341413	-0,0000978	4,006728	11
	28	49	15,625	0,0198576	-0,0021333	1	0,0199719	-6,131858	-0,0000973	4,006726	11
	29	51	12,40079	0,0202026	-0,0020645	1	0,0203078	-5,834668	-0,0000974	4,006727	11
	30	52	9,93114	0,0205129	-0,0019871	1	0,020609	-5,533092	-0,0000975	4,006723	11
	31	54	7,944915	0,0208224	-0,0018941	1	0,0209084	-5,197601	-0,000097	4,006724	11
	32	56	6,317385	0,0210878	-0,001781	1	0,0211628	-4,827581	-0,000097	4,006721	11
	33	58	5,008013	0,0213473	-0,0016679	1	0,0214123	-4,467509	-0,0000974	4,006723	11
	34	61	3,945707	0,0215818	-0,0015589	1	0,0216381	-4,131304	-0,0000972	4,006726	11
	35	63	3,158693	0,0217577	-0,0014603	1	0,0218067	-3,839751	-0,0000971	4,006723	11
	36	67	2,504006	0,0219438	-0,0013716	1	0,0219866	-3,576678	-0,0000964	4,006725	11
	37	71	1,998082	0,0221001	-0,0013185	1	0,0221394	-3,414314	-0,0000972	4,006727	11
	38	76	1,584686	0,0222468	-0,0012807	1	0,0222836	-3,294644	-0,0000971	4,006726	11
	39	82	1,266892	0,0223997	-0,0012514	1	0,0224346	-3,197485	-0,0000973	4,006728	11
	40	90	0,999041	0,0225465	-0,0012369	1	0,0225804	-3,140172	-0,0000971	4,006731	11
	41	96	0,7923428	0,022663	-0,0012639	1	0,0226982	-3,192136	-0,0000975	4,006734	11
	42	103	0,6334459	0,0227999	-0,0012927	1	0,0228365	-3,245096	-0,0000979	4,006736	11
	43	113	0,5040323	0,0229384	-0,0013435	1	0,0229777	-3,352076	-0,0000981	4,006742	11
	44	122	0,400641	0,0230757	-0,0014296	1	0,02312	-3,544989	-0,000098	4,006743	11
	45	135	0,316723	0,0232295	-0,0015344	1	0,0232801	-3,779107	-0,0000982	4,00675	11
	46	149	0,2520161	0,0233824	-0,0016835	1	0,0234429	-4,11807	-0,0000982	4,006753	11
	47	170	0,2003205	0,0235431	-0,0018612	1	0,0236166	-4,520031	-0,0000984	4,006759	11
	48	196	0,1588983	0,0237469	-0,0020855	1	0,0238383	-5,01898	-0,0000982	4,006764	11
	49	228	0,1260081	0,0239681	-0,002345	1	0,0240825	-5,587992	-0,0000978	4,006802	11
	50	258	0,1001603	0,02425	-0,0026639	1	0,0243959	-6,268906	-0,0000978	4,006886	11
	51	304	0,0794492	0,0245522	-0,0030505	1	0,024741	-7,082453	-0,0000979	4,006988	11
	52	356	0,0631739	0,0247991	-0,0035118	1	0,0250465	-8,060092	-0,0000975	4,006948	11
	53	421	0,0501337	0,0251675	-0,0040343	1	0,0254888	-9,106932	-0,0000977	4,006953	11
	54	502	0,0398258	0,0256037	-0,0046302	1	0,026019	-10,2507	-0,0000984	4,006968	11
	55	603	0,0316296	0,0261197	-0,005333	1	0,0266585	-11,53971	-0,0000984	4,00699	11
	56	731	0,0251206	0,0267421	-0,0061325	1	0,0274363	-12,91582	-0,000099	4,00702	11
	57	891	0,0199553	0,0275013	-0,0070123	1	0,0283813	-14,30458	-0,0000988	4,007072	11
	58	1093	0,0158522	0,0283977	-0,0080044	1	0,0295042	-15,74144	-0,0000985	4,007122	11
	59	1346	0,0125907	0,0294454	-0,0090583	1	0,0308072	-17,09946	-0,0000982	4,007181	11
	60	1665	0,0100011	0,0306148	-0,0101672	1	0,0322589	-18,37136	-0,0000983	4,007254	11
	61	1967	0,0079436	0,0318843	-0,0113258	1	0,0338361	-19,55593	-0,0000985	4,007342	11
	62	2345	0,0063097	0,0331888	-0,012568	1	0,0354887	-20,7408	-0,0000983	4,007446	11
	63	2981	0,0050123	0,0345341	-0,0139633	1	0,0372502	-22,01521	-0,0000977	4,007567	11
	64	3580	0,0039812	0,0358433	-0,0156008	1	0,0390913	-23,521	-0,0000978	4,007723	11
	65	4335	0,0031623	0,0370809	-0,0176244	1	0,0410562	-25,42152	-0,0000982	4,007905	11
	66	5601	0,0025119	0,0382971	-0,0201495	1	0,0432744	-27,75052	-0,0000979	4,008156	11
	67	6797	0,0019953	0,0395144	-0,0233701	1	0,045908	-30,60149	-0,0000978	4,008434	11
	68	8302	0,0015849	0,0407369	-0,0274637	1	0,0491299	-33,9868	-0,0000977	4,008757	11
	69	10827	0,0012589	0,042036	-0,0326294	1	0,0532137	-37,81955	-0,0000977	4,009178	11
	70	13211	0,001	0,0434151	-0,0391	1	0,0584267	-42,00645	-0,000098	4,009666	11
