Repository: chrisw-17/rapid-SOH-prediction

# Rapid EIS-based SOH Estimation for Unknown LIBs

---

**This repository accompanies the paper:**

> **Fast state of health evaluation of lithium-ion batteries using EIS for second-life and recycling assessment**  
> *Authors: Christopher Wett, Jörg Lampe, Joey Danz, Thomas Seeger, Bugra Turan*

## Overview

This repository provides a complete workflow for rapid State of Health (SOH) estimation of lithium-ion batteries using Electrochemical Impedance Spectroscopy (EIS) and neural network models. The code and data enable reproducible analysis, model training, and evaluation for the fully connected neural network model as described in the associated publication.

File: Experimental_Data_RH/SingleSine_NC0007_10kHz_1mHz_Cyc2_SOC20.txt
EXPLAIN
TAG	GALVEIS
TITLE	LABEL	Galvanostatic EIS 30	Test Identifier
DATE	LABEL	14.2.2024	Date
TIME	LABEL	11:36:42	Time
NOTES	NOTES	1	Notes...
	EIS bei 30%
PSTAT	PSTAT	REF3000-39109	Potentiostat
FREQINIT	QUANT	1,00000E+004	Initial Freq. (Hz)
FREQFINAL	QUANT	1,00000E-003	Final Freq. (Hz)
PTSPERDEC	QUANT	1,00000E+001	Points/decade
IACREQ	QUANT	7,50000E-002	AC Current (A rms)
IDCREQ	QUANT	0,00000E+000	DC Current (A)
AREA	QUANT	1,00000E+000	Sample Area (cm^2)
SPEED	SELECTOR	1	Optimize for:
DRIFTCOR	SELECTOR	0	Drift Correction
ZGUESS	QUANT	1,70000E-002	Estimated Z (ohms)
EOC	QUANT	3,474295	Open Circuit (V)
SEQUENCER	TOGGLE	TRUE	Run as Sequence
PSTATMODEL	IQUANT	5	Pstat Model
PSTATSECTION	LABEL	REF3000-39109	Pstat Section
PSTATSERIALNO	LABEL	39109	Pstat Serial Number
CTRLMODE	IQUANT	0	Control Mode
ELECTROMETER	IQUANT	0	RE=0 or CS=1
IESTAB	IQUANT	0	I/E Stability
CASPEED	IQUANT	4	Control Amp Speed
CONVENTION	IQUANT	1	Current Convention
ICHRANGE	IQUANT	2	Ich Range
ICHRANGEMODE	TOGGLE	F	Ich Auto Range
ICHOFFSETENABLE	TOGGLE	T	Ich Offset Enable
ICHOFFSET	QUANT	0	Ich Offset (V)
ICHFILTER	IQUANT	3	Ich Filter
VCHRANGE	IQUANT	2	Vch Range
VCHRANGEMODE	TOGGLE	F	Vch Auto Range
VCHOFFSETENABLE	TOGGLE	T	Vch Offset Enable
VCHOFFSET	QUANT	0	Vch Offset (V)
VCHFILTER	IQUANT	3	Vch Filter
ACHRANGE	IQUANT	2	Ach Range
ACHOFFSETENABLE	TOGGLE	F	Ach Offset Enable
ACHOFFSET	QUANT	0	Ach Offset (V)
ACHFILTER	IQUANT	1	Ach Filter
IERANGELOWERLIMIT	IQUANT	2	I/E Range Lower Limit
IERANGEMODE	TOGGLE	F	I/E AutoRange
IERANGE	IQUANT	11	I/E Range
POSFEEDENABLE	TOGGLE	F	Positive Feedback IR Comp
POSFEEDRESISTANCE	QUANT	0	Positive Feedback Resistance (ohm)
ACHSELECT	IQUANT	4	Ach Select
SENSECABLEID	IQUANT	12	Sense Cable ID
PWRCABLEID	IQUANT	12	Power Cable ID
DCCALDATE	LABEL	1/2/2024	DC Calibration Date
ACCALDATE	LABEL	1/2/2024	AC Calibration Date
THERMOSELECT	IQUANT	1	Thermo Select
FRAMEWORKVERSION	LABEL	7.8.4	Framework Version
INSTRUMENTVERSION	LABEL	4.42	Instrument Version
COMPLIANCEVOLTAGE	IQUANT	0	Compliance Voltage
ZCURVE	TABLE
	Pt	Time	Freq	Zreal	Zimag	Zsig	Zmod	Zphz	Idc	Vdc	IERange
	#	s	Hz	ohm	ohm	V	ohm	°	A	V	#
	0	5	10078,13	0,013448	0,0121611	1	0,0181312	42,12328	-0,0001102	3,474285	11
	1	7	8015,625	0,0132655	0,0095451	1	0,0163427	35,73682	-0,0001083	3,474284	11
	2	8	6328,125	0,0131855	0,0073519	1	0,0150966	29,14295	-0,0001082	3,474286	11
	3	10	5015,625	0,0131369	0,0055933	1	0,0142781	23,06272	-0,0001081	3,474288	11
	4	11	3984,375	0,0131858	0,0041592	1	0,0138263	17,50693	-0,0001074	3,474288	11
	5	13	3170,956	0,0132567	0,002991	1	0,0135899	12,71437	-0,0001085	3,474289	11
	6	15	2527,573	0,0133756	0,0020102	1	0,0135258	8,546882	-0,0001088	3,474288	11
	7	16	1976,103	0,0135478	0,0011266	1	0,0135945	4,75353	-0,0001091	3,474292	11
	8	18	1577,524	0,0137683	0,0004769	1	0,0137766	1,983991	-0,0001087	3,474292	11
	9	19	1265,625	0,0139858	-9,144892E-005	1	0,0139861	-0,3746331	-0,0001089	3,474294	11
	10	21	998,264	0,0142554	-0,0005613	1	0,0142664	-2,254748	-0,0001082	3,474293	11
	11	22	796,875	0,014581	-0,0009691	1	0,0146132	-3,802632	-0,0001081	3,474295	11
	12	24	627,7902	0,0149101	-0,0013236	1	0,0149687	-5,072922	-0,0001083	3,474297	11
	13	25	505,5147	0,0152356	-0,0015736	1	0,0153166	-5,896731	-0,0001031	3,474305	11
	14	27	397,9953	0,0156127	-0,0018145	1	0,0157178	-6,629022	-0,000104	3,474306	11
	15	28	315,5048	0,0159966	-0,0019877	1	0,0161196	-7,082972	-0,0001029	3,474306	11
	16	30	252,4038	0,0163623	-0,0021315	1	0,0165006	-7,421957	-0,0001034	3,474311	11
	17	31	198,6229	0,0167525	-0,002255	1	0,0169036	-7,666348	-0,0001039	3,474309	11
	18	32	158,3615	0,0171331	-0,0023535	1	0,017294	-7,821412	-0,0001037	3,474313	11
	19	34	125,558	0,0175035	-0,0024292	1	0,0176712	-7,901401	-0,0001018	3,474313	11
	20	36	100,4464	0,0178641	-0,0025019	1	0,0180385	-7,972625	-0,000102	3,474312	11
	21	37	79,00281	0,0182581	-0,0025793	1	0,0184394	-8,040895	-0,0001034	3,474312	11
	22	39	63,3446	0,0186026	-0,0026606	1	0,0187919	-8,139253	-0,0001036	3,474315	11
	23	40	50,22321	0,0189651	-0,0027562	1	0,0191644	-8,268998	-0,0001015	3,474315	11
	24	42	38,42213	0,0193898	-0,0029082	1	0,0196067	-8,529926	-0,000105	3,474312	11
	25	44	31,25	0,0197333	-0,0030374	1	0,0199657	-8,75033	-0,0001084	3,474316	11
	26	45	24,93351	0,020121	-0,0032181	1	0,0203767	-9,086894	-0,0001029	3,474316	11
	27	47	19,86229	0,0206212	-0,0034225	1	0,0209033	-9,423544	-0,0000966	3,47435	11
	28	48	15,625	0,0211179	-0,0036812	1	0,0214364	-9,88832	-0,0000977	3,474349	11
	29	49	12,40079	0,0216465	-0,0039557	1	0,022005	-10,35598	-0,0000965	3,474348	11
	30	51	9,93114	0,0222377	-0,0042355	1	0,0226375	-10,78361	-0,0000974	3,474348	11
	31	53	7,944915	0,022868	-0,0045198	1	0,0233104	-11,18027	-0,0000964	3,474342	11
	32	54	6,317385	0,023601	-0,0047776	1	0,0240797	-11,44389	-0,0000972	3,474337	11
	33	57	5,008013	0,0244334	-0,0049892	1	0,0249376	-11,54095	-0,0000973	3,474343	11
	34	59	3,945707	0,0253339	-0,0051444	1	0,025851	-11,4787	-0,0000971	3,474345	11
	35	61	3,158693	0,0262018	-0,0052187	1	0,0267165	-11,26435	-0,0000974	3,474345	11
	36	65	2,504006	0,0271065	-0,0051959	1	0,0276	-10,85118	-0,0000965	3,474346	11
	37	68	1,998082	0,0279659	-0,0051257	1	0,0284317	-10,38619	-0,0000972	3,474346	11
	38	73	1,584686	0,0287984	-0,0049977	1	0,0292288	-9,84515	-0,0000977	3,474349	11
	39	79	1,266892	0,0295649	-0,0048144	1	0,0299543	-9,248873	-0,000097	3,474359	11
	40	85	0,999041	0,0302949	-0,0046292	1	0,0306466	-8,687934	-0,0000969	3,474363	11
	41	91	0,7923428	0,0309605	-0,0044318	1	0,0312761	-8,146162	-0,0000974	3,474372	11
	42	97	0,6334459	0,0315241	-0,0042684	1	0,0318118	-7,711097	-0,0000965	3,474378	11
	43	105	0,5040323	0,0320768	-0,0041351	1	0,0323422	-7,345589	-0,0000972	3,474385	11
	44	114	0,400641	0,0325838	-0,0040368	1	0,0328329	-7,062445	-0,0000974	3,474394	11
	45	125	0,316723	0,0330518	-0,0040038	1	0,0332934	-6,906974	-0,0000976	3,474406	11
	46	139	0,2520161	0,033507	-0,0040012	1	0,0337451	-6,809716	-0,0000981	3,474416	11
	47	156	0,2003205	0,0339639	-0,0040742	1	0,0342074	-6,840248	-0,0000965	3,474432	11
	48	177	0,1588983	0,0344009	-0,0042084	1	0,0346573	-6,974504	-0,000097	3,474448	11
	49	208	0,1260081	0,0348951	-0,0044129	1	0,035173	-7,207538	-0,0000976	3,474501	11
	50	239	0,1001603	0,0354425	-0,0046895	1	0,0357514	-7,537205	-0,000097	3,474608	11
	51	275	0,0794492	0,0360067	-0,0050484	1	0,0363589	-7,98122	-0,000097	3,474691	11
	52	314	0,0631739	0,0364245	-0,0055141	1	0,0368395	-8,608273	-0,0000972	3,474665	11
	53	378	0,0501337	0,0370578	-0,0060558	1	0,0375494	-9,28093	-0,0000976	3,474703	11
	54	439	0,0398258	0,0377472	-0,0066905	1	0,0383355	-10,05103	-0,0000979	3,474752	11
	55	516	0,0316296	0,0385278	-0,007415	1	0,0392349	-10,89385	-0,0000975	3,474813	11
	56	612	0,0251206	0,0393964	-0,0082542	1	0,0402518	-11,83321	-0,0000972	3,474893	11
	57	733	0,0199553	0,0403652	-0,0091764	1	0,0413951	-12,80758	-0,0000976	3,475007	11
	58	934	0,0158522	0,041442	-0,0101934	1	0,0426772	-13,81867	-0,0000974	3,475187	11
	59	1188	0,0125907	0,0426387	-0,0113112	1	0,0441135	-14,85717	-0,0000971	3,475359	11
	60	1427	0,0100011	0,0439486	-0,0125356	1	0,0457014	-15,91985	-0,0000973	3,475549	11
	61	1728	0,0079436	0,0452953	-0,0139031	1	0,047381	-17,06349	-0,0000974	3,475785	11
	62	2107	0,0063097	0,0466948	-0,0154695	1	0,0491906	-18,32949	-0,0000977	3,476105	11
	63	2742	0,0050123	0,048125	-0,017253	1	0,0511242	-19,72297	-0,0000974	3,476547	11
	64	3542	0,0039812	0,0495642	-0,0193157	1	0,053195	-21,29141	-0,0000976	3,477055	11
	65	4548	0,0031623	0,051056	-0,0217641	1	0,0555013	-23,08749	-0,0000977	3,477618	11
	66	5497	0,0025119	0,0524431	-0,0247662	1	0,0579969	-25,27895	-0,0000974	3,478206	11
	67	6693	0,0019953	0,05373	-0,0285202	1	0,0608302	-27,95966	-0,0000976	3,478896	11
	68	8197	0,0015849	0,054897	-0,033337	1	0,0642264	-31,26888	-0,0000971	3,479811	11
	69	10722	0,0012589	0,0560692	-0,0393923	1	0,0685238	-35,09056	-0,0000974	3,480874	11
	70	13106	0,001	0,0571725	-0,0471908	1	0,0741327	-39,53665	-0,0000972	3,482098	11

File: Experimental_Data_RH/SingleSine_NC0007_10kHz_1mHz_Cyc2_SOC50.txt
EXPLAIN
TAG	GALVEIS
TITLE	LABEL	Galvanostatic EIS 50	Test Identifier
DATE	LABEL	14.2.2024	Date
TIME	LABEL	4:16:24	Time
NOTES	NOTES	1	Notes...
	EIS bei 50%
PSTAT	PSTAT	REF3000-39109	Potentiostat
FREQINIT	QUANT	1,00000E+004	Initial Freq. (Hz)
FREQFINAL	QUANT	1,00000E-003	Final Freq. (Hz)
PTSPERDEC	QUANT	1,00000E+001	Points/decade
IACREQ	QUANT	7,50000E-002	AC Current (A rms)
IDCREQ	QUANT	0,00000E+000	DC Current (A)
AREA	QUANT	1,00000E+000	Sample Area (cm^2)
SPEED	SELECTOR	1	Optimize for:
DRIFTCOR	SELECTOR	0	Drift Correction
ZGUESS	QUANT	1,70000E-002	Estimated Z (ohms)
EOC	QUANT	3,634874	Open Circuit (V)
SEQUENCER	TOGGLE	TRUE	Run as Sequence
PSTATMODEL	IQUANT	5	Pstat Model
PSTATSECTION	LABEL	REF3000-39109	Pstat Section
PSTATSERIALNO	LABEL	39109	Pstat Serial Number
CTRLMODE	IQUANT	0	Control Mode
ELECTROMETER	IQUANT	0	RE=0 or CS=1
IESTAB	IQUANT	0	I/E Stability
CASPEED	IQUANT	4	Control Amp Speed
CONVENTION	IQUANT	1	Current Convention
ICHRANGE	IQUANT	2	Ich Range
ICHRANGEMODE	TOGGLE	F	Ich Auto Range
ICHOFFSETENABLE	TOGGLE	T	Ich Offset Enable
ICHOFFSET	QUANT	0	Ich Offset (V)
ICHFILTER	IQUANT	3	Ich Filter
VCHRANGE	IQUANT	2	Vch Range
VCHRANGEMODE	TOGGLE	F	Vch Auto Range
VCHOFFSETENABLE	TOGGLE	T	Vch Offset Enable
VCHOFFSET	QUANT	0	Vch Offset (V)
VCHFILTER	IQUANT	3	Vch Filter
ACHRANGE	IQUANT	2	Ach Range
ACHOFFSETENABLE	TOGGLE	F	Ach Offset Enable
ACHOFFSET	QUANT	0	Ach Offset (V)
ACHFILTER	IQUANT	1	Ach Filter
IERANGELOWERLIMIT	IQUANT	2	I/E Range Lower Limit
IERANGEMODE	TOGGLE	F	I/E AutoRange
IERANGE	IQUANT	11	I/E Range
POSFEEDENABLE	TOGGLE	F	Positive Feedback IR Comp
POSFEEDRESISTANCE	QUANT	0	Positive Feedback Resistance (ohm)
ACHSELECT	IQUANT	4	Ach Select
SENSECABLEID	IQUANT	12	Sense Cable ID
PWRCABLEID	IQUANT	12	Power Cable ID
DCCALDATE	LABEL	1/2/2024	DC Calibration Date
ACCALDATE	LABEL	1/2/2024	AC Calibration Date
THERMOSELECT	IQUANT	1	Thermo Select
FRAMEWORKVERSION	LABEL	7.8.4	Framework Version
INSTRUMENTVERSION	LABEL	4.42	Instrument Version
COMPLIANCEVOLTAGE	IQUANT	0	Compliance Voltage
ZCURVE	TABLE
	Pt	Time	Freq	Zreal	Zimag	Zsig	Zmod	Zphz	Idc	Vdc	IERange
	#	s	Hz	ohm	ohm	V	ohm	°	A	V	#
	0	5	10078,13	0,0133293	0,0121713	1	0,0180502	42,40001	-0,0001104	3,635011	11
	1	7	8015,625	0,0131167	0,0095692	1	0,0162363	36,11228	-0,0001099	3,635009	11
	2	9	6328,125	0,0130494	0,0073458	1	0,0149749	29,37612	-0,0001089	3,635008	11
	3	10	5015,625	0,0130362	0,0055852	1	0,0141823	23,19216	-0,0001087	3,635009	11
	4	12	3984,375	0,0130547	0,0041484	1	0,013698	17,62888	-0,0001081	3,635012	11
	5	14	3170,956	0,0131249	0,0030002	1	0,0134634	12,87609	-0,0001083	3,635011	11
	6	15	2527,573	0,0132443	0,002034	1	0,0133996	8,730929	-0,0001089	3,635013	11
	7	17	1976,103	0,013393	0,0011554	1	0,0134427	4,930482	-0,0001091	3,635012	11
	8	19	1577,524	0,0136163	0,0005028	1	0,0136256	2,114657	-0,0001089	3,635012	11
	9	20	1265,625	0,0138538	-3,143728E-005	1	0,0138538	-0,1300165	-0,0001091	3,635016	11
	10	22	998,264	0,0141136	-0,0005463	1	0,0141242	-2,216519	-0,0001109	3,635018	11
	11	23	796,875	0,0143997	-0,0009401	1	0,0144304	-3,735435	-0,0001103	3,635014	11
	12	25	627,7902	0,014763	-0,0012808	1	0,0148184	-4,958428	-0,0001095	3,635019	11
	13	26	505,5147	0,0150868	-0,0015354	1	0,0151648	-5,811057	-0,0001046	3,635023	11
	14	28	397,9953	0,0154566	-0,001769	1	0,0155575	-6,528964	-0,0001051	3,635024	11
	15	29	315,5048	0,015831	-0,0019475	1	0,0159504	-7,013312	-0,0001044	3,635025	11
	16	31	252,4038	0,0161902	-0,0020737	1	0,0163225	-7,298905	-0,0001037	3,635026	11
	17	32	198,6229	0,0165928	-0,0021905	1	0,0167367	-7,520307	-0,0001043	3,635026	11
	18	34	158,3615	0,0169584	-0,0022647	1	0,0171089	-7,606589	-0,0001055	3,635028	11
	19	35	125,558	0,0173346	-0,0023448	1	0,0174925	-7,703596	-0,0001068	3,635028	11
	20	36	100,4464	0,0176979	-0,0024016	1	0,0178601	-7,727677	-0,0001051	3,635029	11
	21	38	79,00281	0,018082	-0,0024537	1	0,0182477	-7,727812	-0,0001038	3,635028	11
	22	40	63,3446	0,018434	-0,0025092	1	0,018604	-7,751502	-0,0001044	3,63503	11
	23	41	50,22321	0,0188136	-0,0025587	1	0,0189868	-7,744806	-0,0001067	3,635031	11
	24	43	38,42213	0,0192613	-0,002632	1	0,0194403	-7,780985	-0,0001037	3,635031	11
	25	45	31,25	0,0196218	-0,00269	1	0,0198053	-7,80627	-0,0000986	3,635033	11
	26	46	24,93351	0,0200363	-0,0027481	1	0,0202239	-7,809669	-0,0001041	3,635031	11
	27	48	19,86229	0,0204871	-0,0027944	1	0,0206768	-7,767071	-0,0000984	3,635041	11
	28	49	15,625	0,0209771	-0,0028322	1	0,0211674	-7,689129	-0,0000981	3,635038	11
	29	51	12,40079	0,0214574	-0,0028244	1	0,0216425	-7,498575	-0,0000979	3,635037	11
	30	52	9,93114	0,0219342	-0,0027777	1	0,0221094	-7,217419	-0,000098	3,635037	11
	31	54	7,944915	0,0223905	-0,0026954	1	0,0225522	-6,864274	-0,000098	3,635039	11
	32	56	6,317385	0,0228422	-0,0025681	1	0,0229861	-6,414786	-0,0000974	3,635037	11
	33	58	5,008013	0,0232528	-0,0024067	1	0,023377	-5,909075	-0,0000972	3,635039	11
	34	61	3,945707	0,0236367	-0,0022203	1	0,0237407	-5,366311	-0,0000975	3,635041	11
	35	63	3,158693	0,0239334	-0,0020397	1	0,0240202	-4,871285	-0,0000983	3,635043	11
	36	66	2,504006	0,024201	-0,0018601	1	0,0242724	-4,395219	-0,0000963	3,635039	11
	37	70	1,998082	0,0244202	-0,0016993	1	0,0244793	-3,980528	-0,0000958	3,635044	11
	38	75	1,584686	0,0246247	-0,001559	1	0,024674	-3,622551	-0,0000961	3,635046	11
	39	79	1,266892	0,0247894	-0,0014547	1	0,024832	-3,358403	-0,0000965	3,635049	11
	40	84	0,999041	0,024937	-0,0013675	1	0,0249745	-3,138758	-0,0000962	3,635053	11
	41	89	0,7923428	0,0250767	-0,0012999	1	0,0251104	-2,967379	-0,000096	3,635056	11
	42	97	0,6334459	0,0251948	-0,0012804	1	0,0252273	-2,909247	-0,0000964	3,635059	11
	43	106	0,5040323	0,0253092	-0,0012782	1	0,0253415	-2,891112	-0,000096	3,635065	11
	44	117	0,400641	0,0254421	-0,0012981	1	0,0254752	-2,920792	-0,0000972	3,63507	11
	45	130	0,316723	0,0255733	-0,0013515	1	0,0256089	-3,025267	-0,0000973	3,635077	11
	46	144	0,2520161	0,0256812	-0,0014354	1	0,0257213	-3,199205	-0,0000976	3,635082	11
	47	165	0,2003205	0,0258154	-0,0015555	1	0,0258622	-3,448097	-0,0000974	3,635095	11
	48	186	0,1588983	0,0259589	-0,0017298	1	0,0260165	-3,812423	-0,0000976	3,635107	11
	49	212	0,1260081	0,0261412	-0,0019365	1	0,0262128	-4,236674	-0,0000973	3,635135	11
	50	250	0,1001603	0,0263563	-0,0021923	1	0,0264473	-4,754791	-0,0000972	3,635206	11
	51	296	0,0794492	0,0266189	-0,002501	1	0,0267361	-5,367569	-0,0000974	3,635297	11
	52	335	0,0631739	0,0268029	-0,0028917	1	0,0269584	-6,157632	-0,0000979	3,635261	11
	53	400	0,0501337	0,0271144	-0,0033317	1	0,0273183	-7,005186	-0,0000979	3,635273	11
	54	481	0,0398258	0,0274912	-0,003826	1	0,0277562	-7,923126	-0,0000978	3,635301	11
	55	557	0,0316296	0,0279262	-0,004395	1	0,02827	-8,943825	-0,0000981	3,635334	11
	56	685	0,0251206	0,0284548	-0,0050254	1	0,0288951	-10,01571	-0,0000976	3,635379	11
	57	805	0,0199553	0,029086	-0,0057261	1	0,0296443	-11,13734	-0,0000975	3,635433	11
	58	1007	0,0158522	0,0298364	-0,0064808	1	0,0305321	-12,2549	-0,0000976	3,635515	11
	59	1261	0,0125907	0,030688	-0,0072856	1	0,031541	-13,35534	-0,0000979	3,635609	11
	60	1579	0,0100011	0,0316457	-0,0081322	1	0,0326739	-14,41174	-0,0000978	3,63572	11
	61	1981	0,0079436	0,0326905	-0,0090518	1	0,0339206	-15,47705	-0,0000975	3,635842	11
	62	2359	0,0063097	0,0337999	-0,0100494	1	0,0352622	-16,5583	-0,0000974	3,635982	11
	63	2836	0,0050123	0,034954	-0,0111619	1	0,0366929	-17,70988	-0,0000979	3,636156	11
	64	3635	0,0039812	0,036209	-0,0124209	1	0,0382802	-18,93374	-0,0000978	3,636366	11
	65	4390	0,0031623	0,037512	-0,013894	1	0,0400024	-20,32403	-0,0000977	3,636607	11
	66	5656	0,0025119	0,0389046	-0,0155905	1	0,0419122	-21,83772	-0,000098	3,636912	11
	67	6852	0,0019953	0,0403624	-0,0175608	1	0,0440171	-23,51287	-0,0000982	3,637215	11
	68	8357	0,0015849	0,0418561	-0,0199491	1	0,046367	-25,48305	-0,0000982	3,637592	11
	69	10882	0,0012589	0,0434726	-0,0227935	1	0,0490858	-27,66884	-0,0000979	3,638058	11
	70	14060	0,001	0,0451703	-0,0261972	1	0,0522173	-30,11227	-0,0000979	3,638537	11

File: Experimental_Data_RH/SingleSine_NC0007_10kHz_1mHz_Cyc2_SOC90.txt
EXPLAIN
TAG	GALVEIS
TITLE	LABEL	Galvanostatic EIS 70	Test Identifier
DATE	LABEL	13.2.2024	Date
TIME	LABEL	21:14:12	Time
NOTES	NOTES	1	Notes...
	EIS bei 70%
PSTAT	PSTAT	REF3000-39109	Potentiostat
FREQINIT	QUANT	1,00000E+004	Initial Freq. (Hz)
FREQFINAL	QUANT	1,00000E-003	Final Freq. (Hz)
PTSPERDEC	QUANT	1,00000E+001	Points/decade
IACREQ	QUANT	7,50000E-002	AC Current (A rms)
IDCREQ	QUANT	0,00000E+000	DC Current (A)
AREA	QUANT	1,00000E+000	Sample Area (cm^2)
SPEED	SELECTOR	1	Optimize for:
DRIFTCOR	SELECTOR	0	Drift Correction
ZGUESS	QUANT	1,70000E-002	Estimated Z (ohms)
EOC	QUANT	3,794905	Open Circuit (V)
SEQUENCER	TOGGLE	TRUE	Run as Sequence
PSTATMODEL	IQUANT	5	Pstat Model
PSTATSECTION	LABEL	REF3000-39109	Pstat Section
PSTATSERIALNO	LABEL	39109	Pstat Serial Number
CTRLMODE	IQUANT	0	Control Mode
ELECTROMETER	IQUANT	0	RE=0 or CS=1
IESTAB	IQUANT	0	I/E Stability
CASPEED	IQUANT	4	Control Amp Speed
CONVENTION	IQUANT	1	Current Convention
ICHRANGE	IQUANT	2	Ich Range
ICHRANGEMODE	TOGGLE	F	Ich Auto Range
ICHOFFSETENABLE	TOGGLE	T	Ich Offset Enable
ICHOFFSET	QUANT	0	Ich Offset (V)
ICHFILTER	IQUANT	3	Ich Filter
VCHRANGE	IQUANT	2	Vch Range
VCHRANGEMODE	TOGGLE	F	Vch Auto Range
VCHOFFSETENABLE	TOGGLE	T	Vch Offset Enable
VCHOFFSET	QUANT	0	Vch Offset (V)
VCHFILTER	IQUANT	3	Vch Filter
ACHRANGE	IQUANT	2	Ach Range
ACHOFFSETENABLE	TOGGLE	F	Ach Offset Enable
ACHOFFSET	QUANT	0	Ach Offset (V)
ACHFILTER	IQUANT	1	Ach Filter
IERANGELOWERLIMIT	IQUANT	2	I/E Range Lower Limit
IERANGEMODE	TOGGLE	F	I/E AutoRange
IERANGE	IQUANT	11	I/E Range
POSFEEDENABLE	TOGGLE	F	Positive Feedback IR Comp
POSFEEDRESISTANCE	QUANT	0	Positive Feedback Resistance (ohm)
ACHSELECT	IQUANT	4	Ach Select
SENSECABLEID	IQUANT	12	Sense Cable ID
PWRCABLEID	IQUANT	12	Power Cable ID
DCCALDATE	LABEL	1/2/2024	DC Calibration Date
ACCALDATE	LABEL	1/2/2024	AC Calibration Date
THERMOSELECT	IQUANT	1	Thermo Select
FRAMEWORKVERSION	LABEL	7.8.4	Framework Version
INSTRUMENTVERSION	LABEL	4.42	Instrument Version
COMPLIANCEVOLTAGE	IQUANT	0	Compliance Voltage
ZCURVE	TABLE
	Pt	Time	Freq	Zreal	Zimag	Zsig	Zmod	Zphz	Idc	Vdc	IERange
	#	s	Hz	ohm	ohm	V	ohm	°	A	V	#
	0	4	10078,13	0,013271	0,0121801	1	0,0180131	42,54576	-0,0001104	3,795076	11
	1	6	8015,625	0,013052	0,009552	1	0,0161739	36,19831	-0,00011	3,795076	11
	2	8	6328,125	0,0129731	0,0073783	1	0,0149245	29,62839	-0,00011	3,795077	11
	3	9	5015,625	0,012961	0,0056073	1	0,0141219	23,39462	-0,0001098	3,795079	11
	4	11	3984,375	0,0129964	0,0041708	1	0,0136492	17,79253	-0,0001089	3,795077	11
	5	13	3170,956	0,0130613	0,0030096	1	0,0134035	12,97555	-0,0001096	3,795079	11
	6	14	2527,573	0,013162	0,0020476	1	0,0133203	8,842443	-0,000109	3,79508	11
	7	16	1976,103	0,0133155	0,0011791	1	0,0133676	5,060421	-0,0001093	3,79508	11
	8	18	1577,524	0,0135367	0,0005238	1	0,0135469	2,215859	-0,0001096	3,795082	11
	9	19	1265,625	0,0137761	-1,306099E-005	1	0,0137761	-0,0543216	-0,0001095	3,795082	11
	10	21	998,264	0,0140377	-0,0004875	1	0,0140462	-1,98889	-0,000111	3,795084	11
	11	22	796,875	0,0143246	-0,0009008	1	0,0143529	-3,598309	-0,0001079	3,795084	11
	12	24	627,7902	0,0146801	-0,0012666	1	0,0147347	-4,931296	-0,0001073	3,795084	11
	13	25	505,5147	0,0149917	-0,0015046	1	0,015067	-5,731291	-0,000104	3,795091	11
	14	27	397,9953	0,0153511	-0,0017236	1	0,0154476	-6,406073	-0,0001041	3,795089	11
	15	28	315,5048	0,0157149	-0,0018944	1	0,0158287	-6,873651	-0,0001048	3,795091	11
	16	30	252,4038	0,0160752	-0,0020241	1	0,0162021	-7,176531	-0,0001032	3,795093	11
	17	31	198,6229	0,0164529	-0,0021359	1	0,016591	-7,396585	-0,0001044	3,795095	11
	18	32	158,3615	0,0168177	-0,0022147	1	0,0169629	-7,502181	-0,0001053	3,795094	11
	19	34	125,558	0,0171781	-0,0022821	1	0,017329	-7,567318	-0,0001067	3,795093	11
	20	35	100,4464	0,0175267	-0,0023425	1	0,0176825	-7,612701	-0,0001019	3,795093	11
	21	37	79,00281	0,0179052	-0,0024006	1	0,0180655	-7,63633	-0,0001042	3,795096	11
	22	39	63,3446	0,0182504	-0,0024498	1	0,0184141	-7,645384	-0,0001037	3,795094	11
	23	40	50,22321	0,0186159	-0,0025104	1	0,0187844	-7,680226	-0,0001004	3,795098	11
	24	42	38,42213	0,0190509	-0,0025906	1	0,0192262	-7,743868	-0,0001029	3,795099	11
	25	44	31,25	0,0194015	-0,0026538	1	0,0195822	-7,788719	-0,0001078	3,795092	11
	26	45	24,93351	0,0198018	-0,0027285	1	0,0199889	-7,845363	-0,0001041	3,795093	11
	27	47	19,86229	0,0202507	-0,0027912	1	0,0204422	-7,847846	-0,0000974	3,795106	11
	28	48	15,625	0,0207413	-0,0028324	1	0,0209338	-7,776001	-0,000098	3,795105	11
	29	49	12,40079	0,0212116	-0,0028503	1	0,0214022	-7,653261	-0,0000968	3,795104	11
	30	51	9,93114	0,0216641	-0,0028396	1	0,0218494	-7,467477	-0,0000977	3,795104	11
	31	53	7,944915	0,0221277	-0,0027842	1	0,0223022	-7,171492	-0,0000975	3,795105	11
	32	54	6,317385	0,0225935	-0,0026896	1	0,022753	-6,788684	-0,0000972	3,795107	11
	33	56	5,008013	0,023011	-0,0025829	1	0,0231555	-6,404305	-0,0000973	3,795106	11
	34	59	3,945707	0,0234052	-0,002443	1	0,0235324	-5,958896	-0,0000977	3,795105	11
	35	62	3,158693	0,0237457	-0,0023034	1	0,0238571	-5,540496	-0,0000969	3,795109	11
	36	66	2,504006	0,0240615	-0,0021657	1	0,0241588	-5,143256	-9,489612E-005	3,795109	11
	37	70	1,998082	0,0243345	-0,0020523	1	0,0244209	-4,820666	-0,0000957	3,795111	11
	38	75	1,584686	0,0245869	-0,001965	1	0,0246652	-4,56931	-0,0000951	3,795114	11
	39	81	1,266892	0,024813	-0,001893	1	0,0248851	-4,362626	-0,0000957	3,795115	11
	40	89	0,999041	0,0250386	-0,0018425	1	0,0251063	-4,208649	-0,0000959	3,795122	11
	41	94	0,7923428	0,0252491	-0,0018249	1	0,025315	-4,133925	-0,0000958	3,795127	11
	42	101	0,6334459	0,0254457	-0,0018349	1	0,0255118	-4,124583	-0,0000956	3,795133	11
	43	110	0,5040323	0,0256515	-0,0018725	1	0,0257197	-4,17505	-0,0000967	3,79514	11
	44	122	0,400641	0,0258504	-0,0019338	1	0,0259226	-4,278283	-0,0000957	3,795146	11
	45	133	0,316723	0,0260562	-0,002047	1	0,0261365	-4,491978	-0,0000963	3,795153	11
	46	147	0,2520161	0,026264	-0,0021783	1	0,0263542	-4,74127	-0,0000966	3,795161	11
	47	164	0,2003205	0,0264782	-0,0023615	1	0,0265833	-5,096533	-0,0000965	3,795172	11
	48	190	0,1588983	0,026722	-0,0025928	1	0,0268475	-5,542003	-0,0000967	3,795185	11
	49	215	0,1260081	0,0269921	-0,0028813	1	0,0271455	-6,092942	-0,0000968	3,795229	11
	50	253	0,1001603	0,0273206	-0,0032152	1	0,0275092	-6,712005	-0,0000968	3,795349	11
	51	300	0,0794492	0,0276935	-0,0036541	1	0,0279335	-7,516743	-0,000097	3,795486	11
	52	351	0,0631739	0,0279711	-0,0041855	1	0,0282825	-8,510406	-0,0000966	3,795442	11
	53	416	0,0501337	0,0283792	-0,0047994	1	0,0287822	-9,59888	-0,0000968	3,795452	11
	54	477	0,0398258	0,0288677	-0,0055255	1	0,0293918	-10,83581	-0,0000976	3,795477	11
	55	553	0,0316296	0,0294448	-0,0063823	1	0,0301285	-12,22987	-0,000097	3,795513	11
	56	681	0,0251206	0,0301503	-0,0073522	1	0,0310338	-13,7042	-0,0000967	3,795565	11
	57	801	0,0199553	0,0309807	-0,0084707	1	0,0321179	-15,29203	-0,0000971	3,795628	11
	58	953	0,0158522	0,0319855	-0,0097403	1	0,0334357	-16,93664	-0,0000967	3,795704	11
	59	1206	0,0125907	0,0331498	-0,011137	1	0,0349706	-18,57032	-0,0000967	3,795813	11
	60	1525	0,0100011	0,0345134	-0,0126507	1	0,0367589	-20,13013	-0,0000966	3,795957	11
	61	1927	0,0079436	0,0360786	-0,0143006	1	0,0388094	-21,62213	-0,0000969	3,79612	11
	62	2431	0,0063097	0,0378146	-0,0160953	1	0,0410975	-23,05643	-0,0000972	3,796306	11
	63	2908	0,0050123	0,039677	-0,0180622	1	0,0435948	-24,47652	-0,0000968	3,7965	11
	64	3508	0,0039812	0,0417038	-0,0202722	1	0,04637	-25,9244	-0,000097	3,796741	11
	65	4262	0,0031623	0,0438038	-0,0227948	1	0,0493799	-27,49177	-0,0000964	3,797046	11
	66	5212	0,0025119	0,0460266	-0,025713	1	0,0527219	-29,19011	-0,0000965	3,797379	11
	67	6408	0,0019953	0,0483618	-0,0291998	1	0,0564932	-31,12268	-0,0000969	3,79779	11
	68	8414	0,0015849	0,0508255	-0,0333659	1	0,060799	-33,28409	-0,0000964	3,798279	11
	69	10308	0,0012589	0,0533757	-0,0384035	1	0,0657555	-35,7348	-0,0000966	3,798812	11
	70	12692	0,001	0,0560897	-0,044578	1	0,0716467	-38,47638	-0,0000969	3,799453	11

File: Experimental_Data_RH/SingleSine_NC0007_10kHz_1mHz_Cyc3_SOC20.txt
EXPLAIN
TAG	GALVEIS
TITLE	LABEL	Galvanostatic EIS 30	Test Identifier
DATE	LABEL	29.3.2024	Date
TIME	LABEL	19:10:29	Time
NOTES	NOTES	1	Notes...
	EIS bei 20%
PSTAT	PSTAT	REF3000-39109	Potentiostat
FREQINIT	QUANT	1,00000E+004	Initial Freq. (Hz)
FREQFINAL	QUANT	1,00000E-003	Final Freq. (Hz)
PTSPERDEC	QUANT	1,00000E+001	Points/decade
IACREQ	QUANT	7,50000E-002	AC Current (A rms)
IDCREQ	QUANT	0,00000E+000	DC Current (A)
AREA	QUANT	1,00000E+000	Sample Area (cm^2)
SPEED	SELECTOR	1	Optimize for:
DRIFTCOR	SELECTOR	0	Drift Correction
ZGUESS	QUANT	1,70000E-002	Estimated Z (ohms)
EOC	QUANT	3,448188	Open Circuit (V)
SEQUENCER	TOGGLE	TRUE	Run as Sequence
PSTATMODEL	IQUANT	5	Pstat Model
PSTATSECTION	LABEL	REF3000-39109	Pstat Section
PSTATSERIALNO	LABEL	39109	Pstat Serial Number
CTRLMODE	IQUANT	0	Control Mode
ELECTROMETER	IQUANT	0	RE=0 or CS=1
IESTAB	IQUANT	0	I/E Stability
CASPEED	IQUANT	4	Control Amp Speed
CONVENTION	IQUANT	1	Current Convention
ICHRANGE	IQUANT	2	Ich Range
ICHRANGEMODE	TOGGLE	F	Ich Auto Range
ICHOFFSETENABLE	TOGGLE	T	Ich Offset Enable
ICHOFFSET	QUANT	0	Ich Offset (V)
ICHFILTER	IQUANT	3	Ich Filter
VCHRANGE	IQUANT	2	Vch Range
VCHRANGEMODE	TOGGLE	F	Vch Auto Range
VCHOFFSETENABLE	TOGGLE	T	Vch Offset Enable
VCHOFFSET	QUANT	0	Vch Offset (V)
VCHFILTER	IQUANT	3	Vch Filter
ACHRANGE	IQUANT	2	Ach Range
ACHOFFSETENABLE	TOGGLE	F	Ach Offset Enable
ACHOFFSET	QUANT	0	Ach Offset (V)
ACHFILTER	IQUANT	1	Ach Filter
IERANGELOWERLIMIT	IQUANT	2	I/E Range Lower Limit
IERANGEMODE	TOGGLE	F	I/E AutoRange
IERANGE	IQUANT	11	I/E Range
POSFEEDENABLE	TOGGLE	F	Positive Feedback IR Comp
POSFEEDRESISTANCE	QUANT	0	Positive Feedback Resistance (ohm)
ACHSELECT	IQUANT	4	Ach Select
SENSECABLEID	IQUANT	12	Sense Cable ID
PWRCABLEID	IQUANT	12	Power Cable ID
DCCALDATE	LABEL	1/2/2024	DC Calibration Date
ACCALDATE	LABEL	1/2/2024	AC Calibration Date
THERMOSELECT	IQUANT	1	Thermo Select
FRAMEWORKVERSION	LABEL	7.8.4	Framework Version
INSTRUMENTVERSION	LABEL	4.42	Instrument Version
COMPLIANCEVOLTAGE	IQUANT	0	Compliance Voltage
ZCURVE	TABLE
	Pt	Time	Freq	Zreal	Zimag	Zsig	Zmod	Zphz	Idc	Vdc	IERange
	#	s	Hz	ohm	ohm	V	ohm	°	A	V	#
	0	5	10078,13	0,0137712	0,0121219	1	0,0183463	41,35545	-0,0001113	3,448057	11
	1	7	8015,625	0,0135929	0,0095128	1	0,016591	34,98589	-0,0001111	3,448056	11
	2	8	6328,125	0,0135065	0,0073061	1	0,0153559	28,4105	-0,0001111	3,448057	11
	3	10	5015,625	0,0134963	0,0055802	1	0,0146044	22,4631	-0,0001107	3,44806	11
	4	12	3984,375	0,0135007	0,0041449	1	0,0141227	17,06719	-0,0001095	3,44806	11
	5	13	3170,956	0,0135882	0,0029979	1	0,013915	12,44162	-0,0001092	3,448064	11
	6	15	2527,573	0,0137121	0,0020295	1	0,0138614	8,418999	-0,0001103	3,448065	11
	7	17	1976,103	0,0138753	0,0011583	1	0,0139235	4,771802	-0,0001107	3,44807	11
	8	18	1577,524	0,0140855	0,0005079	1	0,0140947	2,065073	-0,0001111	3,448071	11
	9	20	1265,625	0,0143159	-4,390849E-005	1	0,014316	-0,1757318	-0,0001108	3,448072	11
	10	21	998,264	0,0145998	-0,00053	1	0,0146094	-2,078885	-0,0001108	3,448075	11
	11	23	796,875	0,0148892	-0,0009077	1	0,0149168	-3,488686	-0,0001102	3,448076	11
	12	24	627,7902	0,0152085	-0,0012319	1	0,0152583	-4,630962	-0,0001101	3,448074	11
	13	26	505,5147	0,0155077	-0,0014896	1	0,0155791	-5,486816	-0,0001057	3,448088	11
	14	27	397,9953	0,0158612	-0,0017118	1	0,0159533	-6,159894	-0,0001047	3,448087	11
	15	29	315,5048	0,01622	-0,0018987	1	0,0163308	-6,676705	-0,0001052	3,448086	11
	16	30	252,4038	0,0165622	-0,0020248	1	0,0166855	-6,970117	-0,0001056	3,448091	11
	17	32	198,6229	0,0169311	-0,0021598	1	0,0170683	-7,269486	-0,0001042	3,448094	11
	18	33	158,3615	0,017276	-0,0022582	1	0,017423	-7,447214	-0,0001044	3,448096	11
	19	35	125,558	0,0176301	-0,0023556	1	0,0177867	-7,610343	-0,0001031	3,448096	11
	20	36	100,4464	0,0179509	-0,0024418	1	0,0181162	-7,746288	-0,0001076	3,448089	11
	21	38	79,00281	0,0183055	-0,00255	1	0,0184823	-7,930298	-0,0001043	3,448096	11
	22	39	63,3446	0,0186149	-0,002665	1	0,0188047	-8,147302	-0,0001042	3,448106	11
	23	41	50,22321	0,0189446	-0,0028089	1	0,0191517	-8,433696	-0,0001067	3,448094	11
	24	43	38,42213	0,0193094	-0,0030383	1	0,019547	-8,942128	-0,0001065	3,448087	11
	25	44	31,25	0,0196151	-0,003249	1	0,0198823	-9,404874	-0,0001049	3,448092	11
	26	46	24,93351	0,0199142	-0,0035659	1	0,0202309	-10,15201	-0,0001054	3,448132	11
	27	47	19,86229	0,0203966	-0,003918	1	0,0207695	-10,8736	-0,0000995	3,448221	11
	28	49	15,625	0,0208452	-0,0044279	1	0,0213103	-11,9925	-0,0000982	3,448208	11
	29	50	12,40079	0,021315	-0,0050035	1	0,0218944	-13,21041	-0,0000981	3,448211	11
	30	52	9,93114	0,021864	-0,0056801	1	0,0225897	-14,56309	-0,0000983	3,448217	11
	31	53	7,944915	0,0225018	-0,0064609	1	0,023411	-16,02035	-0,0000981	3,448221	11
	32	55	6,317385	0,0231726	-0,0074199	1	0,0243316	-17,75509	-0,0000985	3,44817	11
	33	57	5,008013	0,0241609	-0,0084951	1	0,0256109	-19,37197	-0,0000983	3,448192	11
	34	60	3,945707	0,0253786	-0,0097263	1	0,0271786	-20,96923	-0,0000983	3,448203	11
	35	62	3,158693	0,026715	-0,0109745	1	0,0288813	-22,33287	-0,0000979	3,44819	11
	36	65	2,504006	0,0283341	-0,0122241	1	0,0308585	-23,33675	-0,0000967	3,448197	11
	37	68	1,998082	0,0302329	-0,013628	1	0,0331625	-24,26439	-0,0000968	3,448183	11
	38	72	1,584686	0,0325558	-0,0149815	1	0,0358375	-24,71088	-0,000097	3,448187	11
	39	77	1,266892	0,0350465	-0,0162141	1	0,0386154	-24,82741	-0,0000969	3,448174	11
	40	82	0,999041	0,0380056	-0,0173001	1	0,0417578	-24,47495	-0,000097	3,44818	11
	41	89	0,7923428	0,0410858	-0,0181183	1	0,0449034	-23,79689	-0,0000968	3,448179	11
	42	96	0,6334459	0,0442029	-0,0186532	1	0,0479774	-22,87926	-0,0000971	3,448179	11
	43	105	0,5040323	0,0474188	-0,0189118	1	0,0510509	-21,74331	-0,0000975	3,44819	11
	44	114	0,400641	0,0505794	-0,0189579	1	0,0540155	-20,54676	-0,0000973	3,448187	11
	45	128	0,316723	0,0537427	-0,0187753	1	0,056928	-19,25717	-0,0000979	3,4482	11
	46	142	0,2520161	0,0566315	-0,0184899	1	0,0595735	-18,0816	-0,0000981	3,448204	11
	47	163	0,2003205	0,0594064	-0,0181181	1	0,0621079	-16,961	-0,0000976	3,448214	11
	48	184	0,1588983	0,061989	-0,017748	1	0,0644797	-15,9769	-0,0000977	3,448226	11
	49	216	0,1260081	0,0644543	-0,0174042	1	0,0667627	-15,11088	-0,0000974	3,4483	11
	50	254	0,1001603	0,066869	-0,0171066	1	0,0690225	-14,34982	-0,000098	3,448486	11
	51	290	0,0794492	0,06912	-0,0169336	1	0,071164	-13,76569	-0,0000982	3,448672	11
	52	329	0,0631739	0,0710874	-0,0170635	1	0,0731066	-13,49769	-0,0000979	3,448575	11
	53	378	0,0501337	0,0731855	-0,0172935	1	0,075201	-13,29494	-0,0000977	3,448583	11
	54	459	0,0398258	0,0752761	-0,0176787	1	0,0773242	-13,21647	-0,000098	3,44864	11
	55	560	0,0316296	0,077435	-0,0182298	1	0,0795519	-13,24736	-0,000098	3,448722	11
	56	656	0,0251206	0,0796242	-0,0189668	1	0,081852	-13,39841	-0,0000982	3,448823	11
	57	817	0,0199553	0,081844	-0,0198827	1	0,0842244	-13,6546	-0,0000978	3,448975	11
	58	1018	0,0158522	0,084185	-0,0209409	1	0,0867505	-13,96871	-0,0000981	3,449165	11
	59	1272	0,0125907	0,0866723	-0,0221823	1	0,0894659	-14,35574	-0,0000981	3,44934	11
	60	1511	0,0100011	0,089196	-0,023557	1	0,0922543	-14,79426	-0,000098	3,4496	11
	61	1912	0,0079436	0,0917811	-0,0250481	1	0,0951377	-15,26496	-0,0000982	3,449977	11
	62	2417	0,0063097	0,094447	-0,0266779	1	0,0981425	-15,7731	-0,000098	3,450365	11
	63	2894	0,0050123	0,0970921	-0,0284941	1	0,1011869	-16,35567	-0,0000978	3,450774	11
	64	3494	0,0039812	0,0995831	-0,0305068	1	0,1041512	-17,0322	-0,0000981	3,451309	11
	65	4500	0,0031623	0,1018933	-0,0327838	1	0,1070375	-17,8354	-0,000098	3,45196	11
	66	5449	0,0025119	0,1040531	-0,035545	1	0,1099567	-18,86041	-0,0000981	3,452613	11
	67	6645	0,0019953	0,1058393	-0,0388664	1	0,11275	-20,16426	-0,0000981	3,453467	11
	68	8651	0,0015849	0,1072922	-0,0428755	1	0,1155419	-21,78235	-0,0000986	3,454551	11
	69	11176	0,0012589	0,1088671	-0,0478133	1	0,118904	-23,71058	-0,0000981	3,455621	11
	70	13560	0,001	0,1103352	-0,0538626	1	0,1227805	-26,02036	-0,0000984	3,456651	11

File: Experimental_Data_RH/SingleSine_NC0007_10kHz_1mHz_Cyc3_SOC50.txt
EXPLAIN
TAG	GALVEIS
TITLE	LABEL	Galvanostatic EIS 50	Test Identifier
DATE	LABEL	29.3.2024	Date
TIME	LABEL	11:50:29	Time
NOTES	NOTES	1	Notes...
	EIS bei 50%
PSTAT	PSTAT	REF3000-39109	Potentiostat
FREQINIT	QUANT	1,00000E+004	Initial Freq. (Hz)
FREQFINAL	QUANT	1,00000E-003	Final Freq. (Hz)
PTSPERDEC	QUANT	1,00000E+001	Points/decade
IACREQ	QUANT	7,50000E-002	AC Current (A rms)
IDCREQ	QUANT	0,00000E+000	DC Current (A)
AREA	QUANT	1,00000E+000	Sample Area (cm^2)
SPEED	SELECTOR	1	Optimize for:
DRIFTCOR	SELECTOR	0	Drift Correction
ZGUESS	QUANT	1,70000E-002	Estimated Z (ohms)
EOC	QUANT	3,620962	Open Circuit (V)
SEQUENCER	TOGGLE	TRUE	Run as Sequence
PSTATMODEL	IQUANT	5	Pstat Model
PSTATSECTION	LABEL	REF3000-39109	Pstat Section
PSTATSERIALNO	LABEL	39109	Pstat Serial Number
CTRLMODE	IQUANT	0	Control Mode
ELECTROMETER	IQUANT	0	RE=0 or CS=1
IESTAB	IQUANT	0	I/E Stability
CASPEED	IQUANT	4	Control Amp Speed
CONVENTION	IQUANT	1	Current Convention
ICHRANGE	IQUANT	2	Ich Range
ICHRANGEMODE	TOGGLE	F	Ich Auto Range
ICHOFFSETENABLE	TOGGLE	T	Ich Offset Enable
ICHOFFSET	QUANT	0	Ich Offset (V)
ICHFILTER	IQUANT	3	Ich Filter
VCHRANGE	IQUANT	2	Vch Range
VCHRANGEMODE	TOGGLE	F	Vch Auto Range
VCHOFFSETENABLE	TOGGLE	T	Vch Offset Enable
VCHOFFSET	QUANT	0	Vch Offset (V)
VCHFILTER	IQUANT	3	Vch Filter
ACHRANGE	IQUANT	2	Ach Range
ACHOFFSETENABLE	TOGGLE	F	Ach Offset Enable
ACHOFFSET	QUANT	0	Ach Offset (V)
ACHFILTER	IQUANT	1	Ach Filter
IERANGELOWERLIMIT	IQUANT	2	I/E Range Lower Limit
IERANGEMODE	TOGGLE	F	I/E AutoRange
IERANGE	IQUANT	11	I/E Range
POSFEEDENABLE	TOGGLE	F	Positive Feedback IR Comp
POSFEEDRESISTANCE	QUANT	0	Positive Feedback Resistance (ohm)
ACHSELECT	IQUANT	4	Ach Select
SENSECABLEID	IQUANT	12	Sense Cable ID
PWRCABLEID	IQUANT	12	Power Cable ID
DCCALDATE	LABEL	1/2/2024	DC Calibration Date
ACCALDATE	LABEL	1/2/2024	AC Calibration Date
THERMOSELECT	IQUANT	1	Thermo Select
FRAMEWORKVERSION	LABEL	7.8.4	Framework Version
INSTRUMENTVERSION	LABEL	4.42	Instrument Version
COMPLIANCEVOLTAGE	IQUANT	0	Compliance Voltage
ZCURVE	TABLE
	Pt	Time	Freq	Zreal	Zimag	Zsig	Zmod	Zphz	Idc	Vdc	IERange
	#	s	Hz	ohm	ohm	V	ohm	°	A	V	#
	0	5	10078,13	0,013644	0,0121296	1	0,0182561	41,6373	-0,0001132	3,620944	11
	1	7	8015,625	0,0134382	0,0095037	1	0,0164592	35,26868	-0,0001111	3,620944	11
	2	8	6328,125	0,0133499	0,0073202	1	0,0152251	28,73747	-0,0001117	3,620946	11
	3	10	5015,625	0,0133198	0,0055807	1	0,0144416	22,73267	-0,0001124	3,620947	11
	4	12	3984,375	0,0133497	0,0041718	1	0,0139863	17,35412	-0,0001136	3,620947	11
	5	13	3170,956	0,0134243	0,0029979	1	0,013755	12,58862	-0,0001124	3,620947	11
	6	15	2527,573	0,0135395	0,0020342	1	0,0136914	8,544529	-0,0001119	3,62095	11
	7	17	1976,103	0,0137175	0,0011718	1	0,0137675	4,882411	-0,0001115	3,620954	11
	8	18	1577,524	0,0139149	0,0005153	1	0,0139245	2,120976	-0,0001105	3,620954	11
	9	20	1265,625	0,0141412	-3,757604E-006	1	0,0141412	-0,0152247	-0,0001101	3,620955	11
	10	22	998,264	0,0144131	-0,0004856	1	0,0144212	-1,929508	-0,0001115	3,620955	11
	11	23	796,875	0,0146852	-0,0008963	1	0,0147125	-3,492672	-0,0001124	3,620956	11
	12	24	627,7902	0,0150136	-0,0012118	1	0,0150625	-4,61467	-0,0001106	3,620957	11
	13	26	505,5147	0,0153284	-0,0014656	1	0,0153983	-5,461734	-0,0001066	3,620968	11
	14	27	397,9953	0,0156863	-0,0016868	1	0,0157767	-6,137789	-0,0001063	3,620968	11
	15	29	315,5048	0,0160448	-0,0018623	1	0,0161525	-6,620605	-0,000107	3,620969	11
	16	30	252,4038	0,0163775	-0,0019926	1	0,0164982	-6,937007	-0,0001067	3,620969	11
	17	32	198,6229	0,0167366	-0,0021088	1	0,0168689	-7,181288	-0,0001067	3,62097	11
	18	33	158,3615	0,01709	-0,0022044	1	0,0172316	-7,34987	-0,0001064	3,620971	11
	19	35	125,558	0,0174384	-0,0022912	1	0,0175883	-7,485047	-0,0001047	3,620972	11
	20	36	100,4464	0,0177605	-0,0023672	1	0,0179176	-7,592024	-0,0001069	3,620974	11
	21	38	79,00281	0,0181019	-0,002467	1	0,0182692	-7,760679	-0,000107	3,620974	11
	22	40	63,3446	0,0184221	-0,0025644	1	0,0185997	-7,924687	-0,000106	3,620976	11
	23	41	50,22321	0,018747	-0,0026891	1	0,0189389	-8,163014	-0,0001068	3,620978	11
	24	43	38,42213	0,0191293	-0,0028911	1	0,0193465	-8,594374	-0,0001069	3,620975	11
	25	44	31,25	0,0194449	-0,0030811	1	0,0196875	-9,003917	-0,0000976	3,620976	11
	26	46	24,93351	0,0198247	-0,0033462	1	0,0201051	-9,58051	-0,0001048	3,620981	11
	27	47	19,86229	0,0203662	-0,0036314	1	0,0206874	-10,10982	-0,0000983	3,621029	11
	28	49	15,625	0,0208301	-0,0040173	1	0,0212139	-10,91609	-0,0000983	3,620998	11
	29	50	12,40079	0,0214049	-0,0044388	1	0,0218603	-11,71564	-0,0000981	3,621006	11
	30	52	9,93114	0,0220427	-0,0048637	1	0,0225729	-12,44293	-0,0000988	3,620986	11
	31	53	7,944915	0,0228071	-0,0052891	1	0,0234123	-13,05638	-0,0000989	3,620998	11
	32	55	6,317385	0,0237001	-0,005695	1	0,0243747	-13,51164	-0,0000987	3,620992	11
	33	58	5,008013	0,024748	-0,0060349	1	0,0254732	-13,70445	-0,0000988	3,620993	11
	34	60	3,945707	0,0259367	-0,0062469	1	0,0266784	-13,54192	-0,000098	3,620992	11
	35	64	3,158693	0,0270976	-0,0063224	1	0,0278254	-13,13329	-0,0000984	3,620996	11
	36	66	2,504006	0,0282954	-0,0062022	1	0,0289672	-12,36343	-0,0000975	3,620997	11
	37	70	1,998082	0,0294122	-0,0059868	1	0,0300154	-11,50529	-0,000097	3,621001	11
	38	74	1,584686	0,0304479	-0,0056247	1	0,030963	-10,46631	-0,0000983	3,620987	11
	39	80	1,266892	0,0313295	-0,0052185	1	0,0317611	-9,45679	-0,0000986	3,621004	11
	40	87	0,999041	0,0321221	-0,0047465	1	0,0324709	-8,405405	-0,0000979	3,620999	11
	41	93	0,7923428	0,032758	-0,0043057	1	0,0330397	-7,487976	-0,000097	3,621017	11
	42	99	0,6334459	0,0332797	-0,0039059	1	0,0335081	-6,693882	-0,0000985	3,62101	11
	43	106	0,5040323	0,0337061	-0,0035709	1	0,0338947	-6,047526	-0,0000987	3,621017	11
	44	115	0,400641	0,0340738	-0,0032751	1	0,0342309	-5,490328	-0,0000988	3,621023	11
	45	129	0,316723	0,0344021	-0,0030646	1	0,0345383	-5,090612	-0,0000984	3,621033	11
	46	146	0,2520161	0,0346772	-0,0029169	1	0,0347996	-4,80823	-0,0000979	3,621043	11
	47	167	0,2003205	0,0349442	-0,0028523	1	0,0350604	-4,666356	-0,0000989	3,621061	11
	48	188	0,1588983	0,0351961	-0,0028636	1	0,0353124	-4,651458	-0,0000986	3,621076	11
	49	214	0,1260081	0,035468	-0,0029415	1	0,0355898	-4,740834	-0,0000981	3,621118	11
	50	244	0,1001603	0,0357682	-0,0030968	1	0,035902	-4,948258	-0,0000982	3,621198	11
	51	290	0,0794492	0,0361261	-0,0033316	1	0,0362794	-5,269028	-0,000098	3,621299	11
	52	329	0,0631739	0,0363515	-0,0036691	1	0,0365362	-5,76363	-0,000098	3,621264	11
	53	394	0,0501337	0,0367098	-0,0040734	1	0,0369352	-6,331721	-0,0000982	3,621284	11
	54	475	0,0398258	0,0371613	-0,0045696	1	0,0374412	-7,010285	-0,000098	3,621328	11
	55	576	0,0316296	0,0376865	-0,0051395	1	0,0380354	-7,765824	-0,0000983	3,621382	11
	56	672	0,0251206	0,0382791	-0,0057802	1	0,0387131	-8,586921	-0,0000981	3,621439	11
	57	793	0,0199553	0,0389975	-0,0065223	1	0,0395392	-9,494754	-0,0000985	3,621513	11
	58	995	0,0158522	0,0398031	-0,0073248	1	0,0404714	-10,42721	-0,000098	3,621623	11
	59	1248	0,0125907	0,0407406	-0,0081775	1	0,0415532	-11,34963	-0,0000981	3,621746	11
	60	1488	0,0100011	0,0417911	-0,0091332	1	0,0427774	-12,32787	-0,0000984	3,621874	11
	61	1789	0,0079436	0,0429212	-0,010139	1	0,0441024	-13,29101	-0,0000978	3,622021	11
	62	2293	0,0063097	0,0441453	-0,0112611	1	0,045559	-14,3105	-0,0000984	3,622262	11
	63	2929	0,0050123	0,0454559	-0,0125216	1	0,047149	-15,40108	-0,0000981	3,62258	11
	64	3728	0,0039812	0,046902	-0,013951	1	0,0489329	-16,56512	-0,0000983	3,622882	11
	65	4483	0,0031623	0,0484635	-0,0155773	1	0,0509054	-17,8186	-0,0000985	3,623208	11
	66	5432	0,0025119	0,050117	-0,0174676	1	0,0530738	-19,21525	-0,0000983	3,623592	11
	67	6628	0,0019953	0,0519235	-0,0196592	1	0,0555206	-20,73757	-0,000098	3,624022	11
	68	8133	0,0015849	0,0538775	-0,022231	1	0,0582838	-22,4221	-0,0000982	3,624599	11
	69	10658	0,0012589	0,0560137	-0,0252018	1	0,061422	-24,22405	-0,0000979	3,625212	11
	70	13042	0,001	0,0582259	-0,0287284	1	0,0649275	-26,26155	-0,0000981	3,625883	11
