Repository: chrisw-17/rapid-SOH-prediction

# Rapid EIS-based SOH Estimation for Unknown LIBs

---

**This repository accompanies the paper:**

> **Fast state of health evaluation of lithium-ion batteries using EIS for second-life and recycling assessment**  
> *Authors: Christopher Wett, Jörg Lampe, Joey Danz, Thomas Seeger, Bugra Turan*

## Overview

This repository provides a complete workflow for rapid State of Health (SOH) estimation of lithium-ion batteries using Electrochemical Impedance Spectroscopy (EIS) and neural network models. The code and data enable reproducible analysis, model training, and evaluation for the fully connected neural network model as described in the associated publication.

File: Experimental_Data_RH/SingleSine_NC0007_10kHz_1mHz_Cyc3_SOC70.txt
EXPLAIN
TAG	GALVEIS
TITLE	LABEL	Galvanostatic EIS 70	Test Identifier
DATE	LABEL	29.3.2024	Date
TIME	LABEL	4:36:43	Time
NOTES	NOTES	1	Notes...
	EIS bei 70%
PSTAT	PSTAT	REF3000-39109	Potentiostat
FREQINIT	QUANT	1,00000E+004	Initial Freq. (Hz)
FREQFINAL	QUANT	1,00000E-003	Final Freq. (Hz)
PTSPERDEC	QUANT	1,00000E+001	Points/decade
IACREQ	QUANT	7,50000E-002	AC Current (A rms)
IDCREQ	QUANT	0,00000E+000	DC Current (A)
AREA	QUANT	1,00000E+000	Sample Area (cm^2)
SPEED	SELECTOR	1	Optimize for:
DRIFTCOR	SELECTOR	0	Drift Correction
ZGUESS	QUANT	1,70000E-002	Estimated Z (ohms)
EOC	QUANT	3,768836	Open Circuit (V)
SEQUENCER	TOGGLE	TRUE	Run as Sequence
PSTATMODEL	IQUANT	5	Pstat Model
PSTATSECTION	LABEL	REF3000-39109	Pstat Section
PSTATSERIALNO	LABEL	39109	Pstat Serial Number
CTRLMODE	IQUANT	0	Control Mode
ELECTROMETER	IQUANT	0	RE=0 or CS=1
IESTAB	IQUANT	0	I/E Stability
CASPEED	IQUANT	4	Control Amp Speed
CONVENTION	IQUANT	1	Current Convention
ICHRANGE	IQUANT	2	Ich Range
ICHRANGEMODE	TOGGLE	F	Ich Auto Range
ICHOFFSETENABLE	TOGGLE	T	Ich Offset Enable
ICHOFFSET	QUANT	0	Ich Offset (V)
ICHFILTER	IQUANT	3	Ich Filter
VCHRANGE	IQUANT	2	Vch Range
VCHRANGEMODE	TOGGLE	F	Vch Auto Range
VCHOFFSETENABLE	TOGGLE	T	Vch Offset Enable
VCHOFFSET	QUANT	0	Vch Offset (V)
VCHFILTER	IQUANT	3	Vch Filter
ACHRANGE	IQUANT	2	Ach Range
ACHOFFSETENABLE	TOGGLE	F	Ach Offset Enable
ACHOFFSET	QUANT	0	Ach Offset (V)
ACHFILTER	IQUANT	1	Ach Filter
IERANGELOWERLIMIT	IQUANT	2	I/E Range Lower Limit
IERANGEMODE	TOGGLE	F	I/E AutoRange
IERANGE	IQUANT	11	I/E Range
POSFEEDENABLE	TOGGLE	F	Positive Feedback IR Comp
POSFEEDRESISTANCE	QUANT	0	Positive Feedback Resistance (ohm)
ACHSELECT	IQUANT	4	Ach Select
SENSECABLEID	IQUANT	12	Sense Cable ID
PWRCABLEID	IQUANT	12	Power Cable ID
DCCALDATE	LABEL	1/2/2024	DC Calibration Date
ACCALDATE	LABEL	1/2/2024	AC Calibration Date
THERMOSELECT	IQUANT	1	Thermo Select
FRAMEWORKVERSION	LABEL	7.8.4	Framework Version
INSTRUMENTVERSION	LABEL	4.42	Instrument Version
COMPLIANCEVOLTAGE	IQUANT	0	Compliance Voltage
ZCURVE	TABLE
	Pt	Time	Freq	Zreal	Zimag	Zsig	Zmod	Zphz	Idc	Vdc	IERange
	#	s	Hz	ohm	ohm	V	ohm	°	A	V	#
	0	5	10078,13	0,0135589	0,0121336	1	0,0181952	41,82471	-0,0001132	3,768791	11
	1	6	8015,625	0,013377	0,0095023	1	0,0164085	35,38802	-0,0001127	3,768791	11
	2	8	6328,125	0,0132855	0,0073302	1	0,0151735	28,88749	-0,0001121	3,768794	11
	3	10	5015,625	0,013274	0,0055857	1	0,0144013	22,82128	-0,0001121	3,768795	11
	4	11	3984,375	0,0133145	0,0041666	1	0,0139512	17,37665	-0,0001126	3,768796	11
	5	13	3170,956	0,0133845	0,0030249	1	0,0137221	12,73505	-0,0001129	3,768799	11
	6	14	2527,573	0,013499	0,0020488	1	0,0136536	8,63009	-0,0001121	3,768803	11
	7	16	1976,103	0,0136395	0,0011825	1	0,0136907	4,955025	-0,0001123	3,768804	11
	8	18	1577,524	0,0138446	0,0005306	1	0,0138548	2,194946	-0,0001121	3,768804	11
	9	19	1265,625	0,0140745	1,063192E-005	1	0,0140746	0,0432813	-0,0001114	3,768804	11
	10	21	998,264	0,0143701	-0,000489	1	0,0143784	-1,949088	-0,00011	3,768805	11
	11	22	796,875	0,0146318	-0,0008755	1	0,0146579	-3,424234	-0,0001096	3,768806	11
	12	24	627,7902	0,0149572	-0,0011843	1	0,015004	-4,527032	-0,0001105	3,768806	11
	13	25	505,5147	0,0152691	-0,0014344	1	0,0153363	-5,366856	-0,0001075	3,768818	11
	14	26	397,9953	0,0156154	-0,0016466	1	0,0157019	-6,019318	-0,0001067	3,768819	11
	15	28	315,5048	0,0159508	-0,0018171	1	0,016054	-6,499061	-0,0001073	3,76882	11
	16	29	252,4038	0,0162857	-0,0019499	1	0,016402	-6,827598	-0,0001079	3,76882	11
	17	31	198,6229	0,0166462	-0,0020624	1	0,0167735	-7,062686	-0,0001066	3,768819	11
	18	32	158,3615	0,0169706	-0,0021601	1	0,0171075	-7,253876	-0,0001066	3,768823	11
	19	34	125,558	0,0173101	-0,0022471	1	0,0174553	-7,396604	-0,0001059	3,768821	11
	20	35	100,4464	0,017625	-0,0023316	1	0,0177786	-7,535937	-0,0001089	3,768823	11
	21	37	79,00281	0,017961	-0,002432	1	0,018125	-7,71134	-0,0001062	3,768826	11
	22	39	63,3446	0,0182695	-0,0025392	1	0,0184451	-7,912532	-0,0001069	3,768825	11
	23	40	50,22321	0,018589	-0,002672	1	0,01878	-8,179662	-0,0001088	3,768827	11
	24	42	38,42213	0,0189801	-0,0028978	1	0,0192001	-8,68076	-0,0001084	3,768821	11
	25	44	31,25	0,0192904	-0,0030832	1	0,0195353	-9,080886	-0,0001034	3,768832	11
	26	45	24,93351	0,0196651	-0,0033608	1	0,0199502	-9,69814	-0,000107	3,768823	11
	27	47	19,86229	0,0202112	-0,0036607	1	0,02054	-10,26623	-0,000098	3,768879	11
	28	48	15,625	0,0206774	-0,0040497	1	0,0210703	-11,08125	-0,0000994	3,768859	11
	29	50	12,40079	0,0212708	-0,0044613	1	0,0217336	-11,84534	-0,0000988	3,768858	11
	30	51	9,93114	0,0218978	-0,0048923	1	0,0224376	-12,59396	-0,0000994	3,768849	11
	31	53	7,944915	0,0227013	-0,0053186	1	0,0233161	-13,18585	-0,0000991	3,768852	11
	32	54	6,317385	0,0235838	-0,0057116	1	0,0242656	-13,61399	-0,0000982	3,768841	11
	33	57	5,008013	0,0246407	-0,0060468	1	0,0253718	-13,78784	-0,0000984	3,768844	11
	34	59	3,945707	0,025817	-0,0062599	1	0,0265651	-13,62965	-0,0000978	3,76885	11
	35	62	3,158693	0,026952	-0,0063181	1	0,0276826	-13,19304	-0,0000978	3,768845	11
	36	65	2,504006	0,028135	-0,0062184	1	0,028814	-12,46321	-0,0000969	3,76885	11
	37	69	1,998082	0,0292216	-0,0060116	1	0,0298336	-11,62493	-0,0000965	3,768853	11
	38	72	1,584686	0,0302594	-0,005696	1	0,0307908	-10,66059	-0,0000975	3,768857	11
	39	77	1,266892	0,0311157	-0,0053474	1	0,0315718	-9,75133	-0,000098	3,768859	11
	40	82	0,999041	0,031916	-0,0049516	1	0,0322978	-8,81886	-0,0000978	3,768867	11
	41	88	0,7923428	0,0325812	-0,0045759	1	0,0329009	-7,994768	-0,0000976	3,768871	11
	42	95	0,6334459	0,0331257	-0,00426	1	0,0333985	-7,328114	-0,0000984	3,768877	11
	43	104	0,5040323	0,0336117	-0,0039886	1	0,0338475	-6,767385	-0,0000982	3,768885	11
	44	115	0,400641	0,03404	-0,0037651	1	0,0342476	-6,311638	-0,0000987	3,768894	11
	45	129	0,316723	0,0344371	-0,0036341	1	0,0346283	-6,023995	-0,0000984	3,768909	11
	46	146	0,2520161	0,0348039	-0,00355	1	0,0349845	-5,824089	-0,0000984	3,768925	11
	47	163	0,2003205	0,0351439	-0,0035615	1	0,0353239	-5,786563	-0,0000988	3,768941	11
	48	184	0,1588983	0,0354755	-0,0036623	1	0,0356641	-5,89395	-0,0000979	3,76896	11
	49	216	0,1260081	0,0358355	-0,0038338	1	0,0360399	-6,106431	-0,000098	3,769021	11
	50	254	0,1001603	0,0362445	-0,0041024	1	0,0364759	-6,457677	-0,000098	3,769123	11
	51	300	0,0794492	0,0367167	-0,0044626	1	0,0369869	-6,929884	-0,0000986	3,769308	11
	52	339	0,0631739	0,0370326	-0,0049654	1	0,037364	-7,636704	-0,0000981	3,769263	11
	53	388	0,0501337	0,0375115	-0,0055802	1	0,0379243	-8,461208	-0,0000988	3,76928	11
	54	449	0,0398258	0,0380622	-0,0063197	1	0,0385833	-9,427123	-0,0000986	3,769317	11
	55	551	0,0316296	0,038705	-0,0071881	1	0,0393668	-10,52076	-0,0000985	3,769382	11
	56	647	0,0251206	0,0394818	-0,0082146	1	0,0403273	-11,75326	-0,0000986	3,769457	11
	57	767	0,0199553	0,0403852	-0,0093989	1	0,0414645	-13,10133	-0,0000983	3,769583	11
	58	969	0,0158522	0,0414845	-0,0107453	1	0,0428536	-14,52156	-0,0000988	3,769711	11
	59	1159	0,0125907	0,0427502	-0,0122621	1	0,044474	-16,00458	-0,0000994	3,769865	11
	60	1478	0,0100011	0,0442226	-0,0139161	1	0,0463605	-17,46789	-0,0000989	3,770079	11
	61	1879	0,0079436	0,0458551	-0,0157339	1	0,0484793	-18,93819	-0,0000984	3,770328	11
	62	2384	0,0063097	0,0476663	-0,0177293	1	0,0508567	-20,40251	-0,0000988	3,770612	11
	63	2861	0,0050123	0,0496236	-0,0199725	1	0,0534921	-21,92385	-0,0000981	3,770896	11
	64	3461	0,0039812	0,0517095	-0,022533	1	0,0564057	-23,54577	-0,0000985	3,771243	11
	65	4215	0,0031623	0,0538827	-0,0255304	1	0,059625	-25,35224	-0,0000984	3,771687	11
	66	5481	0,0025119	0,0561821	-0,0290725	1	0,0632585	-27,36015	-0,0000982	3,772176	11
	67	6677	0,0019953	0,0586253	-0,0333424	1	0,0674436	-29,62854	-0,0000981	3,772732	11
	68	8683	0,0015849	0,0612907	-0,0385303	1	0,0723957	-32,15543	-0,0000988	3,773386	11
	69	11208	0,0012589	0,0641448	-0,0448033	1	0,0782425	-34,93319	-0,0000984	3,774118	11
	70	14386	0,001	0,067413	-0,0524083	1	0,0853882	-37,86224	-0,0000982	3,774893	11

File: Experimental_Data_RH/SingleSine_NC0007_10kHz_1mHz_Cyc3_SOC90.txt
EXPLAIN
TAG	GALVEIS
TITLE	LABEL	Galvanostatic EIS 90	Test Identifier
DATE	LABEL	28.3.2024	Date
TIME	LABEL	21:35:56	Time
NOTES	NOTES	1	Notes...
	EIS bei 90%
PSTAT	PSTAT	REF3000-39109	Potentiostat
FREQINIT	QUANT	1,00000E+004	Initial Freq. (Hz)
FREQFINAL	QUANT	1,00000E-003	Final Freq. (Hz)
PTSPERDEC	QUANT	1,00000E+001	Points/decade
IACREQ	QUANT	7,50000E-002	AC Current (A rms)
IDCREQ	QUANT	0,00000E+000	DC Current (A)
AREA	QUANT	1,00000E+000	Sample Area (cm^2)
SPEED	SELECTOR	1	Optimize for:
DRIFTCOR	SELECTOR	0	Drift Correction
ZGUESS	QUANT	1,70000E-002	Estimated Z (ohms)
EOC	QUANT	3,97322	Open Circuit (V)
SEQUENCER	TOGGLE	TRUE	Run as Sequence
PSTATMODEL	IQUANT	5	Pstat Model
PSTATSECTION	LABEL	REF3000-39109	Pstat Section
PSTATSERIALNO	LABEL	39109	Pstat Serial Number
CTRLMODE	IQUANT	0	Control Mode
ELECTROMETER	IQUANT	0	RE=0 or CS=1
IESTAB	IQUANT	0	I/E Stability
CASPEED	IQUANT	4	Control Amp Speed
CONVENTION	IQUANT	1	Current Convention
ICHRANGE	IQUANT	2	Ich Range
ICHRANGEMODE	TOGGLE	F	Ich Auto Range
ICHOFFSETENABLE	TOGGLE	T	Ich Offset Enable
ICHOFFSET	QUANT	0	Ich Offset (V)
ICHFILTER	IQUANT	3	Ich Filter
VCHRANGE	IQUANT	2	Vch Range
VCHRANGEMODE	TOGGLE	F	Vch Auto Range
VCHOFFSETENABLE	TOGGLE	T	Vch Offset Enable
VCHOFFSET	QUANT	0	Vch Offset (V)
VCHFILTER	IQUANT	3	Vch Filter
ACHRANGE	IQUANT	2	Ach Range
ACHOFFSETENABLE	TOGGLE	F	Ach Offset Enable
ACHOFFSET	QUANT	0	Ach Offset (V)
ACHFILTER	IQUANT	1	Ach Filter
IERANGELOWERLIMIT	IQUANT	2	I/E Range Lower Limit
IERANGEMODE	TOGGLE	F	I/E AutoRange
IERANGE	IQUANT	11	I/E Range
POSFEEDENABLE	TOGGLE	F	Positive Feedback IR Comp
POSFEEDRESISTANCE	QUANT	0	Positive Feedback Resistance (ohm)
ACHSELECT	IQUANT	4	Ach Select
SENSECABLEID	IQUANT	12	Sense Cable ID
PWRCABLEID	IQUANT	12	Power Cable ID
DCCALDATE	LABEL	1/2/2024	DC Calibration Date
ACCALDATE	LABEL	1/2/2024	AC Calibration Date
THERMOSELECT	IQUANT	1	Thermo Select
FRAMEWORKVERSION	LABEL	7.8.4	Framework Version
INSTRUMENTVERSION	LABEL	4.42	Instrument Version
COMPLIANCEVOLTAGE	IQUANT	0	Compliance Voltage
ZCURVE	TABLE
	Pt	Time	Freq	Zreal	Zimag	Zsig	Zmod	Zphz	Idc	Vdc	IERange
	#	s	Hz	ohm	ohm	V	ohm	°	A	V	#
	0	5	10078,13	0,0134833	0,0121446	1	0,0181464	42,00969	-0,0001127	3,973211	11
	1	6	8015,625	0,013289	0,0095356	1	0,0163562	35,66158	-0,0001109	3,973211	11
	2	8	6328,125	0,0131969	0,0073427	1	0,0151021	29,09136	-0,0001107	3,973212	11
	3	10	5015,625	0,0131698	0,0056026	1	0,014312	23,0455	-0,0001105	3,973212	11
	4	11	3984,375	0,0131769	0,0041804	1	0,0138241	17,60192	-0,0001109	3,973212	11
	5	13	3170,956	0,0132574	0,0030379	1	0,013601	12,90649	-0,0001114	3,973216	11
	6	15	2527,573	0,0133873	0,0020828	1	0,0135483	8,843121	-0,0001113	3,973218	11
	7	16	1976,103	0,0135484	0,0012074	1	0,0136021	5,092429	-0,0001111	3,973218	11
	8	18	1577,524	0,0137348	0,0005557	1	0,013746	2,316832	-0,0001111	3,973217	11
	9	20	1265,625	0,0139484	2,382421E-005	1	0,0139485	0,0978623	-0,0001103	3,973218	11
	10	21	998,264	0,0142238	-0,0004234	1	0,0142301	-1,704913	-0,0001103	3,973218	11
	11	23	796,875	0,014511	-0,0008416	1	0,0145354	-3,319196	-0,00011	3,973217	11
	12	24	627,7902	0,0148293	-0,0011553	1	0,0148743	-4,454804	-0,0001109	3,973218	11
	13	26	505,5147	0,0151238	-0,0014039	1	0,0151888	-5,303372	-0,0001054	3,973227	11
	14	27	397,9953	0,0154708	-0,0016149	1	0,0155549	-5,959013	-0,0001056	3,973228	11
	15	29	315,5048	0,0158046	-0,0017787	1	0,0159044	-6,421085	-0,0001059	3,973226	11
	16	30	252,4038	0,0161333	-0,0019064	1	0,0162455	-6,739247	-0,0001065	3,973231	11
	17	32	198,6229	0,0164853	-0,0020126	1	0,0166077	-6,960594	-0,0001054	3,973229	11
	18	33	158,3615	0,016815	-0,0021031	1	0,016946	-7,129127	-0,0001056	3,973231	11
	19	35	125,558	0,0171401	-0,0021893	1	0,0172794	-7,278823	-0,0001051	3,97323	11
	20	36	100,4464	0,0174456	-0,0022602	1	0,0175914	-7,382038	-0,0001075	3,973228	11
	21	38	79,00281	0,0177644	-0,0023589	1	0,0179203	-7,564017	-0,0001067	3,973231	11
	22	39	63,3446	0,0180556	-0,0024588	1	0,0182222	-7,754956	-0,0001057	3,97323	11
	23	41	50,22321	0,0183543	-0,0026021	1	0,0185379	-8,069035	-0,0001025	3,973229	11
	24	43	38,42213	0,0187217	-0,0028069	1	0,018931	-8,526743	-0,0001066	3,973225	11
	25	44	31,25	0,0190069	-0,0030241	1	0,0192459	-9,04021	-0,0001129	3,97323	11
	26	46	24,93351	0,019356	-0,0033028	1	0,0196357	-9,68328	-0,0001054	3,973235	11
	27	47	19,86229	0,0198366	-0,0036272	1	0,0201655	-10,36238	-0,0000984	3,973269	11
	28	48	15,625	0,020348	-0,0040672	1	0,0207505	-11,30339	-0,0000977	3,973264	11
	29	50	12,40079	0,0209003	-0,0045228	1	0,0213841	-12,21052	-0,0000979	3,973263	11
	30	51	9,93114	0,0215471	-0,0050125	1	0,0221224	-13,09569	-0,0000975	3,973252	11
	31	53	7,944915	0,0223267	-0,0055156	1	0,0229979	-13,87668	-0,0000983	3,973251	11
	32	55	6,317385	0,0232615	-0,0059845	1	0,024019	-14,42755	-0,0000982	3,973243	11
	33	57	5,008013	0,0243892	-0,0063929	1	0,0252131	-14,68794	-0,0000981	3,973246	11
	34	60	3,945707	0,0256638	-0,006675	1	0,0265176	-14,57929	-0,000099	3,973247	11
	35	62	3,158693	0,0268949	-0,0067797	1	0,0277362	-14,14836	-0,0000985	3,973243	11
	36	65	2,504006	0,0282007	-0,0066968	1	0,0289849	-13,35854	-0,0000974	3,973243	11
	37	70	1,998082	0,0294077	-0,0064552	1	0,0301079	-12,3805	-0,000096	3,973248	11
	38	73	1,584686	0,0305439	-0,0060908	1	0,0311453	-11,27754	-0,0000976	3,973247	11
	39	78	1,266892	0,0314952	-0,0056585	1	0,0319994	-10,18518	-0,0000978	3,973249	11
	40	83	0,999041	0,0323458	-0,0051693	1	0,0327563	-9,079904	-0,0000977	3,973252	11
	41	90	0,7923428	0,0330481	-0,0047117	1	0,0333823	-8,113962	-0,0000973	3,973255	11
	42	96	0,6334459	0,0336157	-0,0042987	1	0,0338894	-7,287251	-0,0000972	3,973259	11
	43	105	0,5040323	0,0340941	-0,0039577	1	0,0343231	-6,621399	-0,0000979	3,973264	11
	44	114	0,400641	0,0344999	-0,0036807	1	0,0346957	-6,089751	-0,0000981	3,97327	11
	45	125	0,316723	0,0348603	-0,0034759	1	0,0350332	-5,694107	-0,0000982	3,973274	11
	46	142	0,2520161	0,0351806	-0,003362	1	0,0353408	-5,458827	-0,0000985	3,973283	11
	47	159	0,2003205	0,0354794	-0,0033283	1	0,0356352	-5,35916	-0,0000984	3,973288	11
	48	185	0,1588983	0,0357827	-0,0033952	1	0,0359434	-5,420152	-0,0000982	3,973299	11
	49	211	0,1260081	0,0360928	-0,0035355	1	0,0362656	-5,594619	-0,0000981	3,973338	11
	50	249	0,1001603	0,0364758	-0,0037608	1	0,0366691	-5,886602	-0,0000979	3,973442	11
	51	295	0,0794492	0,036881	-0,0041022	1	0,0371085	-6,346794	-0,0000978	3,973565	11
	52	347	0,0631739	0,0371994	-0,0045497	1	0,0374766	-6,97296	-0,0000982	3,973525	11
	53	395	0,0501337	0,0376301	-0,0050838	1	0,037972	-7,694058	-0,0000981	3,973532	11
	54	476	0,0398258	0,0381903	-0,0057364	1	0,0386187	-8,542283	-0,000098	3,973554	11
	55	553	0,0316296	0,0388091	-0,0064928	1	0,0393485	-9,4977	-0,0000979	3,97358	11
	56	680	0,0251206	0,0395491	-0,0073905	1	0,0402337	-10,58468	-0,000098	3,973622	11
	57	801	0,0199553	0,0404275	-0,0083993	1	0,0412908	-11,73697	-0,0000985	3,973671	11
	58	1003	0,0158522	0,0414845	-0,0095265	1	0,0425643	-12,93323	-0,0000983	3,973736	11
	59	1256	0,0125907	0,0427131	-0,0107405	1	0,0440428	-14,1147	-0,0000985	3,973815	11
	60	1575	0,0100011	0,0441099	-0,0120459	1	0,0457251	-15,27431	-0,0000985	3,973873	11
	61	1876	0,0079436	0,0456425	-0,0134406	1	0,0475803	-16,40847	-0,0000983	3,973983	11
	62	2381	0,0063097	0,0472583	-0,0149276	1	0,0495599	-17,52987	-0,0000985	3,974121	11
	63	2858	0,0050123	0,0488947	-0,0166052	1	0,0516374	-18,7581	-0,0000987	3,974282	11
	64	3457	0,0039812	0,0505256	-0,0185625	1	0,0538276	-20,17272	-0,0000988	3,974491	11
	65	4463	0,0031623	0,0521906	-0,020939	1	0,0562344	-21,86078	-0,0000991	3,974711	11
	66	5730	0,0025119	0,0538683	-0,0238858	1	0,0589265	-23,91298	-0,0000991	3,974973	11
	67	7323	0,0019953	0,0555879	-0,027568	1	0,0620485	-26,37846	-0,0000987	3,975267	11
	68	9329	0,0015849	0,0573686	-0,0321822	1	0,0657788	-29,29119	-0,0000989	3,975639	11
	69	11223	0,0012589	0,0593017	-0,037928	1	0,0703934	-32,60207	-0,000099	3,976055	11
	70	13607	0,001	0,0613961	-0,0450952	1	0,0761778	-36,29713	-0,0000989	3,976589	11

File: Experimental_Data_RH/SingleSine_NC0007_10kHz_1mHz_Cyc4_SOC20.txt
EXPLAIN
TAG	GALVEIS
TITLE	LABEL	Galvanostatic EIS 30	Test Identifier
DATE	LABEL	26.4.2024	Date
TIME	LABEL	18:33:33	Time
NOTES	NOTES	1	Notes...
	EIS bei 20%
PSTAT	PSTAT	REF3000-39109	Potentiostat
FREQINIT	QUANT	1,00000E+004	Initial Freq. (Hz)
FREQFINAL	QUANT	1,00000E-003	Final Freq. (Hz)
PTSPERDEC	QUANT	1,00000E+001	Points/decade
IACREQ	QUANT	7,50000E-002	AC Current (A rms)
IDCREQ	QUANT	0,00000E+000	DC Current (A)
AREA	QUANT	1,00000E+000	Sample Area (cm^2)
SPEED	SELECTOR	1	Optimize for:
DRIFTCOR	SELECTOR	0	Drift Correction
ZGUESS	QUANT	1,70000E-002	Estimated Z (ohms)
EOC	QUANT	3,437777	Open Circuit (V)
SEQUENCER	TOGGLE	TRUE	Run as Sequence
PSTATMODEL	IQUANT	5	Pstat Model
PSTATSECTION	LABEL	REF3000-39109	Pstat Section
PSTATSERIALNO	LABEL	39109	Pstat Serial Number
CTRLMODE	IQUANT	0	Control Mode
ELECTROMETER	IQUANT	0	RE=0 or CS=1
IESTAB	IQUANT	0	I/E Stability
CASPEED	IQUANT	4	Control Amp Speed
CONVENTION	IQUANT	1	Current Convention
ICHRANGE	IQUANT	2	Ich Range
ICHRANGEMODE	TOGGLE	F	Ich Auto Range
ICHOFFSETENABLE	TOGGLE	T	Ich Offset Enable
ICHOFFSET	QUANT	0	Ich Offset (V)
ICHFILTER	IQUANT	3	Ich Filter
VCHRANGE	IQUANT	2	Vch Range
VCHRANGEMODE	TOGGLE	F	Vch Auto Range
VCHOFFSETENABLE	TOGGLE	T	Vch Offset Enable
VCHOFFSET	QUANT	0	Vch Offset (V)
VCHFILTER	IQUANT	3	Vch Filter
ACHRANGE	IQUANT	2	Ach Range
ACHOFFSETENABLE	TOGGLE	F	Ach Offset Enable
ACHOFFSET	QUANT	0	Ach Offset (V)
ACHFILTER	IQUANT	1	Ach Filter
IERANGELOWERLIMIT	IQUANT	2	I/E Range Lower Limit
IERANGEMODE	TOGGLE	F	I/E AutoRange
IERANGE	IQUANT	11	I/E Range
POSFEEDENABLE	TOGGLE	F	Positive Feedback IR Comp
POSFEEDRESISTANCE	QUANT	0	Positive Feedback Resistance (ohm)
ACHSELECT	IQUANT	4	Ach Select
SENSECABLEID	IQUANT	12	Sense Cable ID
PWRCABLEID	IQUANT	12	Power Cable ID
DCCALDATE	LABEL	1/2/2024	DC Calibration Date
ACCALDATE	LABEL	1/2/2024	AC Calibration Date
THERMOSELECT	IQUANT	1	Thermo Select
FRAMEWORKVERSION	LABEL	7.8.4	Framework Version
INSTRUMENTVERSION	LABEL	4.42	Instrument Version
COMPLIANCEVOLTAGE	IQUANT	0	Compliance Voltage
ZCURVE	TABLE
	Pt	Time	Freq	Zreal	Zimag	Zsig	Zmod	Zphz	Idc	Vdc	IERange
	#	s	Hz	ohm	ohm	V	ohm	°	A	V	#
	0	5	10078,13	0,0140655	0,0118467	1	0,0183897	40,10588	-0,0001135	3,437763	11
	1	6	8015,625	0,0138931	0,0092794	1	0,016707	33,73949	-0,0001126	3,437766	11
	2	8	6328,125	0,0138178	0,0071501	1	0,0155581	27,3594	-0,0001111	3,437765	11
	3	10	5015,625	0,0137959	0,005449	1	0,014833	21,55259	-0,0001107	3,437768	11
	4	11	3984,375	0,0138261	0,004068	1	0,0144121	16,39547	-0,0001114	3,437768	11
	5	13	3170,956	0,0139034	0,0029159	1	0,0142059	11,84477	-0,0001122	3,437773	11
	6	15	2527,573	0,0140163	0,0019887	1	0,0141567	8,075315	-0,0001123	3,437774	11
	7	16	1976,103	0,0141971	0,0011509	1	0,0142437	4,634773	-0,0001113	3,437777	11
	8	18	1577,524	0,0143959	0,0005042	1	0,0144047	2,005755	-0,0001119	3,437779	11
	9	20	1265,625	0,0146005	-4,025514E-006	1	0,0146005	-0,0157971	-0,0001121	3,437783	11
	10	21	998,264	0,0148844	-0,0004911	1	0,0148925	-1,889734	-0,0001122	3,437784	11
	11	22	796,875	0,01514	-0,0008452	1	0,0151636	-3,195233	-0,0001106	3,437786	11
	12	24	627,7902	0,0154644	-0,0011718	1	0,0155088	-4,333181	-0,0001109	3,437787	11
	13	25	505,5147	0,0157536	-0,0014194	1	0,0158174	-5,148523	-0,0001062	3,437791	11
	14	27	397,9953	0,0160995	-0,0016332	1	0,0161821	-5,792377	-0,0001063	3,43779	11
	15	28	315,5048	0,016433	-0,0018119	1	0,0165326	-6,292009	-0,0001057	3,437795	11
	16	30	252,4038	0,016757	-0,0019453	1	0,0168695	-6,621913	-0,0001052	3,437801	11
	17	31	198,6229	0,0171062	-0,0020735	1	0,0172314	-6,91131	-0,0001056	3,437792	11
	18	33	158,3615	0,017428	-0,0021765	1	0,0175634	-7,118463	-0,0001048	3,437795	11
	19	34	125,558	0,0177607	-0,0022781	1	0,0179062	-7,309285	-0,0001078	3,437798	11
	20	36	100,4464	0,0180685	-0,0023804	1	0,0182246	-7,504988	-0,0001031	3,437801	11
	21	38	79,00281	0,0184004	-0,0024968	1	0,0185691	-7,727551	-0,0001056	3,437807	11
	22	39	63,3446	0,018692	-0,002623	1	0,0188751	-7,988104	-0,0001046	3,437781	11
	23	41	50,22321	0,0189889	-0,0027957	1	0,0191936	-8,37544	-0,0001029	3,437797	11
	24	43	38,42213	0,0193371	-0,0030581	1	0,0195774	-8,986856	-0,000106	3,437791	11
	25	44	31,25	0,0196086	-0,0033106	1	0,0198861	-9,58307	-0,0001062	3,437813	11
	26	46	24,93351	0,0198923	-0,0036561	1	0,0202255	-10,4144	-0,000106	3,437761	11
	27	47	19,86229	0,0203302	-0,0040943	1	0,0207384	-11,38655	-0,0000977	3,437946	11
	28	49	15,625	0,0207483	-0,0046786	1	0,0212692	-12,70718	-0,0000981	3,437957	11
	29	50	12,40079	0,0211685	-0,0053642	1	0,0218376	-14,21974	-0,0000987	3,437983	11
	30	52	9,93114	0,0216351	-0,0061859	1	0,0225021	-15,95636	-0,0000981	3,437981	11
	31	53	7,944915	0,0221885	-0,0071698	1	0,0233181	-17,90729	-0,0000982	3,437997	11
	32	55	6,317385	0,0228883	-0,0083661	1	0,0243694	-20,0784	-0,0000982	3,438009	11
	33	57	5,008013	0,0237289	-0,0098087	1	0,0256762	-22,45841	-0,0000989	3,438019	11
	34	59	3,945707	0,0248103	-0,0115614	1	0,0273718	-24,98507	-0,0000984	3,438026	11
	35	62	3,158693	0,0258989	-0,0134783	1	0,0291962	-27,49344	-0,0000977	3,437958	11
	36	66	2,504006	0,0274482	-0,0155579	1	0,0315508	-29,54505	-0,0000957	3,437996	11
	37	69	1,998082	0,0293929	-0,0180697	1	0,034503	-31,58171	-0,0000958	3,43803	11
	38	73	1,584686	0,0317045	-0,0210843	1	0,0380752	-33,62493	-0,0000965	3,437979	11
	39	78	1,266892	0,0345144	-0,0242211	1	0,0421652	-35,05998	-0,0000967	3,437962	11
	40	84	0,999041	0,0383248	-0,0276903	1	0,0472815	-35,84867	-0,0000956	3,438009	11
	41	89	0,7923428	0,0425253	-0,0313877	1	0,0528544	-36,4308	-0,0000957	3,437959	11
	42	96	0,6334459	0,0474377	-0,0349079	1	0,0588973	-36,34814	-0,0000955	3,437937	11
	43	106	0,5040323	0,0532666	-0,0383369	1	0,0656281	-35,74321	-0,0000957	3,437919	11
	44	117	0,400641	0,0599704	-0,0414224	1	0,0728852	-34,6334	-0,0000965	3,437925	11
	45	128	0,316723	0,0673958	-0,044113	1	0,0805491	-33,20623	-0,0000966	3,437886	11
	46	145	0,2520161	0,0751563	-0,0460699	1	0,0881527	-31,50782	-0,0000967	3,437868	11
	47	166	0,2003205	0,0832733	-0,0473152	1	0,0957766	-29,60491	-0,0000962	3,437866	11
	48	187	0,1588983	0,0914644	-0,0479215	1	0,103258	-27,65169	-0,0000965	3,437844	11
	49	219	0,1260081	0,0996264	-0,0478042	1	0,1105018	-25,6333	-0,0000966	3,437937	11
	50	249	0,1001603	0,1073677	-0,0471489	1	0,1172639	-23,70795	-0,0000965	3,438143	11
	51	295	0,0794492	0,1148232	-0,046086	1	0,1237266	-21,86879	-0,0000974	3,438429	11
	52	334	0,0631739	0,1214173	-0,045511	1	0,1296666	-20,54758	-0,000097	3,438191	11
	53	399	0,0501337	0,1279936	-0,0446436	1	0,1355559	-19,22855	-0,0000967	3,438139	11
	54	460	0,0398258	0,1341535	-0,0438562	1	0,1411401	-18,10311	-0,0000971	3,438138	11
	55	561	0,0316296	0,1400447	-0,0432248	1	0,1465636	-17,15286	-0,0000973	3,438185	11
	56	689	0,0251206	0,1457068	-0,0428367	1	0,1518732	-16,38295	-0,0000971	3,438264	11
	57	809	0,0199553	0,1511944	-0,0427474	1	0,1571213	-15,78728	-0,0000973	3,438371	11
	58	961	0,0158522	0,1565794	-0,0429792	1	0,1623709	-15,34898	-0,0000976	3,438496	11
	59	1151	0,0125907	0,1618452	-0,0434745	1	0,1675825	-15,03574	-0,0000973	3,438692	11
	60	1470	0,0100011	0,1670328	-0,0442597	1	0,1727972	-14,84095	-0,0000978	3,438946	11
	61	1771	0,0079436	0,1721829	-0,0453342	1	0,1780509	-14,7507	-0,0000979	3,439234	11
	62	2150	0,0063097	0,1771179	-0,0466865	1	0,1831677	-14,76671	-0,0000981	3,439594	11
	63	2627	0,0050123	0,1816518	-0,0482694	1	0,1879556	-14,88101	-0,0000979	3,440072	11
	64	3426	0,0039812	0,1857609	-0,0501592	1	0,1924138	-15,11066	-0,0000982	3,440703	11
	65	4181	0,0031623	0,1898237	-0,0526342	1	0,1969858	-15,49761	-0,0000978	3,441353	11
	66	5131	0,0025119	0,1933972	-0,0556324	1	0,2012397	-16,04834	-0,000098	3,4421	11
	67	6326	0,0019953	0,1963521	-0,0592845	1	0,2051068	-16,80061	-0,0000978	3,442989	11
	68	7831	0,0015849	0,1984615	-0,0635942	1	0,2084015	-17,76732	-0,0000978	3,444093	11
	69	10356	0,0012589	0,199854	-0,0685342	1	0,2112784	-18,92795	-0,0000974	3,44557	11
	70	13535	0,001	0,2013336	-0,0744218	1	0,2146482	-20,28653	-0,0000977	3,447007	11

File: Experimental_Data_RH/SingleSine_NC0007_10kHz_1mHz_Cyc4_SOC50.txt
EXPLAIN
TAG	GALVEIS
TITLE	LABEL	Galvanostatic EIS 50	Test Identifier
DATE	LABEL	26.4.2024	Date
TIME	LABEL	11:16:20	Time
NOTES	NOTES	1	Notes...
	EIS bei 50%
PSTAT	PSTAT	REF3000-39109	Potentiostat
FREQINIT	QUANT	1,00000E+004	Initial Freq. (Hz)
FREQFINAL	QUANT	1,00000E-003	Final Freq. (Hz)
PTSPERDEC	QUANT	1,00000E+001	Points/decade
IACREQ	QUANT	7,50000E-002	AC Current (A rms)
IDCREQ	QUANT	0,00000E+000	DC Current (A)
AREA	QUANT	1,00000E+000	Sample Area (cm^2)
SPEED	SELECTOR	1	Optimize for:
DRIFTCOR	SELECTOR	0	Drift Correction
ZGUESS	QUANT	1,70000E-002	Estimated Z (ohms)
EOC	QUANT	3,614642	Open Circuit (V)
SEQUENCER	TOGGLE	TRUE	Run as Sequence
PSTATMODEL	IQUANT	5	Pstat Model
PSTATSECTION	LABEL	REF3000-39109	Pstat Section
PSTATSERIALNO	LABEL	39109	Pstat Serial Number
CTRLMODE	IQUANT	0	Control Mode
ELECTROMETER	IQUANT	0	RE=0 or CS=1
IESTAB	IQUANT	0	I/E Stability
CASPEED	IQUANT	4	Control Amp Speed
CONVENTION	IQUANT	1	Current Convention
ICHRANGE	IQUANT	2	Ich Range
ICHRANGEMODE	TOGGLE	F	Ich Auto Range
ICHOFFSETENABLE	TOGGLE	T	Ich Offset Enable
ICHOFFSET	QUANT	0	Ich Offset (V)
ICHFILTER	IQUANT	3	Ich Filter
VCHRANGE	IQUANT	2	Vch Range
VCHRANGEMODE	TOGGLE	F	Vch Auto Range
VCHOFFSETENABLE	TOGGLE	T	Vch Offset Enable
VCHOFFSET	QUANT	0	Vch Offset (V)
VCHFILTER	IQUANT	3	Vch Filter
ACHRANGE	IQUANT	2	Ach Range
ACHOFFSETENABLE	TOGGLE	F	Ach Offset Enable
ACHOFFSET	QUANT	0	Ach Offset (V)
ACHFILTER	IQUANT	1	Ach Filter
IERANGELOWERLIMIT	IQUANT	2	I/E Range Lower Limit
IERANGEMODE	TOGGLE	F	I/E AutoRange
IERANGE	IQUANT	11	I/E Range
POSFEEDENABLE	TOGGLE	F	Positive Feedback IR Comp
POSFEEDRESISTANCE	QUANT	0	Positive Feedback Resistance (ohm)
ACHSELECT	IQUANT	4	Ach Select
SENSECABLEID	IQUANT	12	Sense Cable ID
PWRCABLEID	IQUANT	12	Power Cable ID
DCCALDATE	LABEL	1/2/2024	DC Calibration Date
ACCALDATE	LABEL	1/2/2024	AC Calibration Date
THERMOSELECT	IQUANT	1	Thermo Select
FRAMEWORKVERSION	LABEL	7.8.4	Framework Version
INSTRUMENTVERSION	LABEL	4.42	Instrument Version
COMPLIANCEVOLTAGE	IQUANT	0	Compliance Voltage
ZCURVE	TABLE
	Pt	Time	Freq	Zreal	Zimag	Zsig	Zmod	Zphz	Idc	Vdc	IERange
	#	s	Hz	ohm	ohm	V	ohm	°	A	V	#
	0	5	10078,13	0,0139142	0,0118435	1	0,0182722	40,40384	-0,0001114	3,614694	11
	1	6	8015,625	0,0137432	0,0092955	1	0,0165917	34,0732	-0,0001108	3,614696	11
	2	8	6328,125	0,0136577	0,0071561	1	0,0154189	27,65274	-0,0001103	3,614694	11
	3	9	5015,625	0,0136514	0,0054581	1	0,0147021	21,79233	-0,0001109	3,614696	11
	4	11	3984,375	0,0136744	0,0040854	1	0,0142717	16,63416	-0,0001113	3,614697	11
	5	13	3170,956	0,0137441	0,0029488	1	0,0140569	12,10944	-0,0001112	3,614702	11
	6	14	2527,573	0,0138605	0,0020146	1	0,0140061	8,270094	-0,000111	3,614701	11
	7	16	1976,103	0,0140491	0,001169	1	0,0140977	4,756701	-0,0001119	3,614705	11
	8	18	1577,524	0,0142227	0,0005288	1	0,0142325	2,129453	-0,000112	3,614709	11
	9	19	1265,625	0,0144322	9,780668E-006	1	0,0144322	0,0388291	-0,000111	3,61471	11
	10	21	998,264	0,0146896	-0,0004655	1	0,0146969	-1,815114	-0,0001111	3,614712	11
	11	22	796,875	0,0149885	-0,0008163	1	0,0150107	-3,117437	-0,0001116	3,614711	11
	12	24	627,7902	0,0152398	-0,0011485	1	0,015283	-4,309947	-0,000111	3,614714	11
	13	25	505,5147	0,0155733	-0,0013804	1	0,0156344	-5,065401	-0,0001064	3,614719	11
	14	27	397,9953	0,0159092	-0,0015984	1	0,0159893	-5,737209	-0,0001069	3,61472	11
	15	28	315,5048	0,016241	-0,0017631	1	0,0163364	-6,195752	-0,0001065	3,614721	11
	16	30	252,4038	0,0165572	-0,0018972	1	0,0166656	-6,536787	-0,0001053	3,614723	11
	17	31	198,6229	0,0169025	-0,0020131	1	0,017022	-6,791842	-0,000106	3,614721	11
	18	32	158,3615	0,0172204	-0,0021133	1	0,0173495	-6,996316	-0,0001062	3,614721	11
	19	34	125,558	0,0175377	-0,0022044	1	0,0176757	-7,164274	-0,0001042	3,614724	11
	20	36	100,4464	0,0178438	-0,0022992	1	0,0179913	-7,34209	-0,0001077	3,614726	11
	21	37	79,00281	0,0181583	-0,0024059	1	0,018317	-7,547383	-0,0001065	3,614722	11
	22	39	63,3446	0,0184509	-0,0025361	1	0,0186244	-7,8264	-0,0001056	3,61473	11
	23	41	50,22321	0,0187378	-0,0026916	1	0,0189302	-8,174335	-0,0001083	3,614727	11
	24	42	38,42213	0,0190835	-0,0029348	1	0,0193079	-8,742962	-0,0001054	3,614722	11
	25	44	31,25	0,0193569	-0,0031684	1	0,0196145	-9,295956	-0,0001112	3,61472	11
	26	45	24,93351	0,0196578	-0,0035262	1	0,0199715	-10,16968	-0,0001055	3,614753	11
	27	47	19,86229	0,0201453	-0,0039166	1	0,0205225	-11,00214	-0,0000987	3,614828	11
	28	48	15,625	0,0205792	-0,0044564	1	0,0210561	-12,21865	-0,0000982	3,614825	11
	29	49	12,40079	0,0210568	-0,0050916	1	0,0216636	-13,59326	-0,000099	3,614823	11
	30	51	9,93114	0,0216389	-0,0058167	1	0,0224071	-15,04584	-0,0000987	3,61482	11
	31	53	7,944915	0,0222776	-0,0066682	1	0,0232541	-16,66363	-0,0000985	3,614798	11
	32	54	6,317385	0,0230729	-0,00766	1	0,0243112	-18,36579	-0,0000993	3,614768	11
	33	57	5,008013	0,0241845	-0,0087529	1	0,0257197	-19,89628	-0,0000994	3,614775	11
	34	59	3,945707	0,0255921	-0,0099702	1	0,0274656	-21,28487	-0,0000994	3,614779	11
	35	62	3,158693	0,0271738	-0,0111298	1	0,0293647	-22,27288	-0,0000989	3,614773	11
	36	64	2,504006	0,0291206	-0,0122161	1	0,0315791	-22,7581	-0,0000963	3,614764	11
	37	68	1,998082	0,0313649	-0,0132013	1	0,0340298	-22,82603	-0,0000963	3,614759	11
	38	73	1,584686	0,0339839	-0,0139037	1	0,0367181	-22,25076	-0,0000959	3,614767	11
	39	78	1,266892	0,0366635	-0,0142414	1	0,0393323	-21,22788	-0,0000961	3,614768	11
	40	83	0,999041	0,0395365	-0,0141804	1	0,0420026	-19,73122	-0,000097	3,614771	11
	41	89	0,7923428	0,0422578	-0,0137148	1	0,0444276	-17,98083	-0,0000966	3,614774	11
	42	96	0,6334459	0,0446319	-0,0129507	1	0,0464729	-16,18098	-0,0000974	3,614782	11
	43	104	0,5040323	0,0467604	-0,0119794	1	0,0482705	-14,36938	-0,0000968	3,614789	11
	44	113	0,400641	0,0485607	-0,0109088	1	0,0497709	-12,66084	-0,0000966	3,614795	11
	45	127	0,316723	0,0500785	-0,0098286	1	0,0510339	-11,10393	-0,000097	3,614808	11
	46	144	0,2520161	0,0512881	-0,0088486	1	0,0520458	-9,78868	-0,0000965	3,614823	11
	47	161	0,2003205	0,0522707	-0,007988	1	0,0528776	-8,688691	-0,0000973	3,614839	11
	48	187	0,1588983	0,0530964	-0,0072752	1	0,0535925	-7,80198	-0,0000978	3,614858	11
	49	212	0,1260081	0,0538138	-0,0067369	1	0,0542339	-7,13573	-0,0000974	3,614908	11
	50	242	0,1001603	0,0544719	-0,0063675	1	0,0548428	-6,667345	-0,000098	3,615004	11
	51	289	0,0794492	0,0551082	-0,0061366	1	0,0554489	-6,354056	-0,0000975	3,615123	11
	52	327	0,0631739	0,0555648	-0,0061227	1	0,0559011	-6,288118	-0,0000981	3,615086	11
	53	376	0,0501337	0,0561243	-0,0062505	1	0,0564713	-6,354783	-0,0000977	3,615103	11
	54	457	0,0398258	0,0567301	-0,0065067	1	0,0571021	-6,542981	-0,000098	3,615151	11
	55	534	0,0316296	0,0574056	-0,0068966	1	0,0578184	-6,850598	-0,0000979	3,615212	11
	56	661	0,0251206	0,0581636	-0,0074249	1	0,0586356	-7,274785	-0,0000975	3,615294	11
	57	782	0,0199553	0,0590299	-0,0080826	1	0,0595807	-7,796637	-0,0000976	3,615381	11
	58	933	0,0158522	0,0599625	-0,0088623	1	0,0606138	-8,407314	-0,0000974	3,6155	11
	59	1187	0,0125907	0,0610362	-0,0097401	1	0,0618085	-9,066794	-0,0000976	3,615634	11
	60	1506	0,0100011	0,0622323	-0,0107274	1	0,0631501	-9,78033	-0,0000979	3,615841	11
	61	1907	0,0079436	0,0635353	-0,0118473	1	0,0646304	-10,56255	-0,000098	3,616116	11
	62	2412	0,0063097	0,0649494	-0,0130972	1	0,0662568	-11,40092	-0,0000977	3,616418	11
	63	3047	0,0050123	0,0665078	-0,0145324	1	0,068077	-12,32583	-0,0000974	3,61678	11
	64	3846	0,0039812	0,0682438	-0,0161824	1	0,0701362	-13,33998	-0,0000976	3,617161	11
	65	4601	0,0031623	0,0700917	-0,0180905	1	0,0723886	-14,47211	-0,0000978	3,617589	11
	66	5867	0,0025119	0,0721568	-0,02029	1	0,0749552	-15,70565	-0,000098	3,618169	11
	67	7461	0,0019953	0,0744486	-0,0227913	1	0,077859	-17,02118	-0,0000978	3,618741	11
	68	8965	0,0015849	0,0768877	-0,0257143	1	0,0810737	-18,49195	-0,0000976	3,619375	11
	69	11490	0,0012589	0,0796013	-0,029076	1	0,0847454	-20,06579	-0,0000977	3,620131	11
	70	13875	0,001	0,0824817	-0,0330294	1	0,0888491	-21,82339	-0,0000975	3,620882	11

File: Experimental_Data_RH/SingleSine_NC0007_10kHz_1mHz_Cyc4_SOC70.txt
EXPLAIN
TAG	GALVEIS
TITLE	LABEL	Galvanostatic EIS 70	Test Identifier
DATE	LABEL	26.4.2024	Date
TIME	LABEL	4:15:54	Time
NOTES	NOTES	1	Notes...
	EIS bei 70%
PSTAT	PSTAT	REF3000-39109	Potentiostat
FREQINIT	QUANT	1,00000E+004	Initial Freq. (Hz)
FREQFINAL	QUANT	1,00000E-003	Final Freq. (Hz)
PTSPERDEC	QUANT	1,00000E+001	Points/decade
IACREQ	QUANT	7,50000E-002	AC Current (A rms)
IDCREQ	QUANT	0,00000E+000	DC Current (A)
AREA	QUANT	1,00000E+000	Sample Area (cm^2)
SPEED	SELECTOR	1	Optimize for:
DRIFTCOR	SELECTOR	0	Drift Correction
ZGUESS	QUANT	1,70000E-002	Estimated Z (ohms)
EOC	QUANT	3,758353	Open Circuit (V)
SEQUENCER	TOGGLE	TRUE	Run as Sequence
PSTATMODEL	IQUANT	5	Pstat Model
PSTATSECTION	LABEL	REF3000-39109	Pstat Section
PSTATSERIALNO	LABEL	39109	Pstat Serial Number
CTRLMODE	IQUANT	0	Control Mode
ELECTROMETER	IQUANT	0	RE=0 or CS=1
IESTAB	IQUANT	0	I/E Stability
CASPEED	IQUANT	4	Control Amp Speed
CONVENTION	IQUANT	1	Current Convention
ICHRANGE	IQUANT	2	Ich Range
ICHRANGEMODE	TOGGLE	F	Ich Auto Range
ICHOFFSETENABLE	TOGGLE	T	Ich Offset Enable
ICHOFFSET	QUANT	0	Ich Offset (V)
ICHFILTER	IQUANT	3	Ich Filter
VCHRANGE	IQUANT	2	Vch Range
VCHRANGEMODE	TOGGLE	F	Vch Auto Range
VCHOFFSETENABLE	TOGGLE	T	Vch Offset Enable
VCHOFFSET	QUANT	0	Vch Offset (V)
VCHFILTER	IQUANT	3	Vch Filter
ACHRANGE	IQUANT	2	Ach Range
ACHOFFSETENABLE	TOGGLE	F	Ach Offset Enable
ACHOFFSET	QUANT	0	Ach Offset (V)
ACHFILTER	IQUANT	1	Ach Filter
IERANGELOWERLIMIT	IQUANT	2	I/E Range Lower Limit
IERANGEMODE	TOGGLE	F	I/E AutoRange
IERANGE	IQUANT	11	I/E Range
POSFEEDENABLE	TOGGLE	F	Positive Feedback IR Comp
POSFEEDRESISTANCE	QUANT	0	Positive Feedback Resistance (ohm)
ACHSELECT	IQUANT	4	Ach Select
SENSECABLEID	IQUANT	12	Sense Cable ID
PWRCABLEID	IQUANT	12	Power Cable ID
DCCALDATE	LABEL	1/2/2024	DC Calibration Date
ACCALDATE	LABEL	1/2/2024	AC Calibration Date
THERMOSELECT	IQUANT	1	Thermo Select
FRAMEWORKVERSION	LABEL	7.8.4	Framework Version
INSTRUMENTVERSION	LABEL	4.42	Instrument Version
COMPLIANCEVOLTAGE	IQUANT	0	Compliance Voltage
ZCURVE	TABLE
	Pt	Time	Freq	Zreal	Zimag	Zsig	Zmod	Zphz	Idc	Vdc	IERange
	#	s	Hz	ohm	ohm	V	ohm	°	A	V	#
	0	5	10078,13	0,0138698	0,0118663	1	0,0182532	40,5485	-0,0001124	3,758355	11
	1	7	8015,625	0,0136934	0,0092973	1	0,0165514	34,1749	-0,0001105	3,758354	11
	2	9	6328,125	0,0136137	0,0071509	1	0,0153775	27,71161	-0,0001106	3,758362	11
	3	10	5015,625	0,013606	0,0054571	1	0,0146595	21,85469	-0,0001103	3,758364	11
	4	12	3984,375	0,013604	0,0040667	1	0,0141988	16,64335	-0,0001106	3,758363	11
	5	13	3170,956	0,0137041	0,0029489	1	0,0140178	12,14413	-0,0001095	3,758365	11
	6	15	2527,573	0,013804	0,0020121	1	0,0139499	8,292978	-0,0001094	3,758368	11
	7	17	1976,103	0,0139858	0,0011853	1	0,0140359	4,844077	-0,0001098	3,758372	11
	8	18	1577,524	0,0141554	0,0005199	1	0,014165	2,103367	-0,00011	3,758374	11
	9	20	1265,625	0,0143919	1,638999E-005	1	0,0143919	0,0652502	-0,0001107	3,758378	11
	10	22	998,264	0,0146448	-0,0004397	1	0,0146514	-1,719643	-0,0001105	3,758375	11
	11	23	796,875	0,0149166	-0,0008056	1	0,0149383	-3,091558	-0,0001101	3,758379	11
	12	24	627,7902	0,0152267	-0,0011294	1	0,0152685	-4,242095	-0,0001105	3,75838	11
	13	26	505,5147	0,0155263	-0,0013524	1	0,0155851	-4,978033	-0,0001049	3,758386	11
	14	27	397,9953	0,0158514	-0,001578	1	0,0159298	-5,684968	-0,0001046	3,758387	11
	15	29	315,5048	0,0161731	-0,0017349	1	0,0162659	-6,122575	-0,0001054	3,75839	11
	16	30	252,4038	0,0164853	-0,0018653	1	0,0165905	-6,455689	-0,0001043	3,758392	11
	17	32	198,6229	0,0168198	-0,0019865	1	0,0169367	-6,735697	-0,0001057	3,758394	11
	18	33	158,3615	0,0171259	-0,0020845	1	0,0172522	-6,939723	-0,0001055	3,758389	11
	19	35	125,558	0,0174398	-0,0021875	1	0,0175765	-7,149338	-0,0001029	3,7584	11
	20	36	100,4464	0,0177366	-0,0022773	1	0,0178822	-7,316499	-0,0001072	3,758398	11
	21	38	79,00281	0,018051	-0,0023972	1	0,0182095	-7,564569	-0,000106	3,758396	11
	22	39	63,3446	0,0183232	-0,0025219	1	0,0184959	-7,836527	-0,000105	3,7584	11
	23	41	50,22321	0,0186205	-0,0027042	1	0,0188159	-8,263153	-0,0001066	3,758404	11
	24	43	38,42213	0,0189582	-0,0029679	1	0,0191891	-8,897318	-0,0001052	3,758388	11
	25	44	31,25	0,0192381	-0,0032206	1	0,0195058	-9,50369	-0,0001012	3,758393	11
	26	46	24,93351	0,0195479	-0,0035547	1	0,0198685	-10,30637	-0,0001055	3,758398	11
	27	48	19,86229	0,020033	-0,0039843	1	0,0204254	-11,24856	-0,0000986	3,7585	11
	28	49	15,625	0,0204843	-0,0045402	1	0,0209814	-12,49726	-0,0000985	3,758494	11
	29	50	12,40079	0,0209938	-0,0051915	1	0,0216262	-13,88981	-0,0000987	3,758496	11
	30	52	9,93114	0,0215286	-0,0059328	1	0,0223311	-15,40715	-0,000099	3,758476	11
	31	54	7,944915	0,0222279	-0,0067953	1	0,0232434	-16,99889	-0,0000985	3,758474	11
	32	55	6,317385	0,0231339	-0,0077888	1	0,0244099	-18,60762	-0,0000983	3,758469	11
	33	57	5,008013	0,0242073	-0,0089152	1	0,0257968	-20,218	-0,0000985	3,758448	11
	34	60	3,945707	0,0256205	-0,0101238	1	0,0275482	-21,5611	-0,0000986	3,758445	11
	35	63	3,158693	0,0272921	-0,0112547	1	0,0295216	-22,41033	-0,0000987	3,758453	11
	36	66	2,504006	0,0292968	-0,0123031	1	0,0317753	-22,7799	-0,000096	3,758451	11
	37	69	1,998082	0,0315847	-0,013231	1	0,034244	-22,72899	-0,0000957	3,75845	11
	38	73	1,584686	0,0341746	-0,0139209	1	0,0369011	-22,16332	-0,0000973	3,75845	11
	39	78	1,266892	0,036845	-0,0141926	1	0,0394839	-21,06653	-0,000097	3,758457	11
	40	84	0,999041	0,0396837	-0,0140683	1	0,0421036	-19,52005	-0,0000962	3,758466	11
	41	90	0,7923428	0,0423212	-0,0135784	1	0,0444461	-17,78839	-0,000097	3,758475	11
	42	96	0,6334459	0,0446175	-0,012825	1	0,0464241	-16,03698	-0,0000978	3,75848	11
	43	105	0,5040323	0,0466606	-0,011905	1	0,0481554	-14,31312	-0,0000964	3,758493	11
	44	116	0,400641	0,0484004	-0,0109185	1	0,0496166	-12,71239	-0,0000968	3,758509	11
	45	130	0,316723	0,0498965	-0,0099388	1	0,0508768	-11,26521	-0,0000968	3,758529	11
	46	144	0,2520161	0,0510786	-0,0090746	1	0,0518784	-10,07404	-0,0000978	3,758548	11
	47	165	0,2003205	0,0520761	-0,0083565	1	0,0527423	-9,116427	-0,0000972	3,758577	11
	48	186	0,1588983	0,052912	-0,0077943	1	0,053483	-8,379822	-0,000097	3,758605	11
	49	211	0,1260081	0,0536819	-0,0074147	1	0,0541915	-7,864139	-0,0000972	3,758677	11
	50	249	0,1001603	0,0544444	-0,0072103	1	0,0549198	-7,543986	-0,0000969	3,758866	11
	51	286	0,0794492	0,0551103	-0,00722	1	0,0555812	-7,463789	-0,0000971	3,759068	11
	52	337	0,0631739	0,0556447	-0,0074359	1	0,0561393	-7,6114	-0,0000976	3,759049	11
	53	402	0,0501337	0,0563088	-0,007838	1	0,0568517	-7,924494	-0,0000979	3,759104	11
	54	483	0,0398258	0,0570456	-0,0084263	1	0,0576646	-8,402477	-0,0000978	3,759189	11
	55	559	0,0316296	0,0578456	-0,0092343	1	0,058578	-9,069958	-0,0000975	3,759287	11
	56	655	0,0251206	0,0587618	-0,0102521	1	0,0596494	-9,8967	-0,0000975	3,759408	11
	57	776	0,0199553	0,0598426	-0,0115	1	0,0609375	-10,87794	-0,0000973	3,759529	11
	58	928	0,0158522	0,0610642	-0,0129762	1	0,0624277	-11,99691	-0,0000979	3,759734	11
	59	1181	0,0125907	0,0625159	-0,0146656	1	0,064213	-13,20226	-0,000098	3,759988	11
	60	1421	0,0100011	0,0641673	-0,0165903	1	0,0662773	-14,49625	-0,0000977	3,760292	11
	61	1722	0,0079436	0,0660501	-0,0187345	1	0,0686557	-15,83551	-0,0000979	3,760628	11
	62	2101	0,0063097	0,0681237	-0,0211531	1	0,0713323	-17,25007	-0,0000979	3,761076	11
	63	2736	0,0050123	0,0703909	-0,0238866	1	0,0743333	-18,74425	-0,0000972	3,76158	11
	64	3335	0,0039812	0,0727482	-0,0270562	1	0,0776166	-20,40098	-0,0000972	3,762202	11
	65	4341	0,0031623	0,0752989	-0,0307807	1	0,0813473	-22,23378	-0,0000974	3,762946	11
	66	5607	0,0025119	0,0780124	-0,0351902	1	0,085582	-24,2794	-0,0000973	3,763706	11
	67	6803	0,0019953	0,0808223	-0,0404812	1	0,0903934	-26,60475	-0,0000978	3,76457	11
	68	8308	0,0015849	0,0838901	-0,0468607	1	0,096091	-29,18759	-0,0000972	3,765503	11
	69	10202	0,0012589	0,0872325	-0,054542	1	0,1028802	-32,01564	-0,0000975	3,766562	11
	70	12586	0,001	0,0908727	-0,0637704	1	0,1110158	-35,05946	-0,0000979	3,767768	11
