Repository: chrisw-17/rapid-SOH-prediction

# Rapid EIS-based SOH Estimation for Unknown LIBs

---

**This repository accompanies the paper:**

> **Fast state of health evaluation of lithium-ion batteries using EIS for second-life and recycling assessment**  
> *Authors: Christopher Wett, Jörg Lampe, Joey Danz, Thomas Seeger, Bugra Turan*

## Overview

This repository provides a complete workflow for rapid State of Health (SOH) estimation of lithium-ion batteries using Electrochemical Impedance Spectroscopy (EIS) and neural network models. The code and data enable reproducible analysis, model training, and evaluation for the fully connected neural network model as described in the associated publication.

File: Experimental_Data_RH/SingleSine_NC0007_10kHz_1mHz_Cyc4_SOC90.txt
EXPLAIN
TAG	GALVEIS
TITLE	LABEL	Galvanostatic EIS 90	Test Identifier
DATE	LABEL	25.4.2024	Date
TIME	LABEL	20:50:47	Time
NOTES	NOTES	1	Notes...
	EIS bei 90%
PSTAT	PSTAT	REF3000-39109	Potentiostat
FREQINIT	QUANT	1,00000E+004	Initial Freq. (Hz)
FREQFINAL	QUANT	1,00000E-003	Final Freq. (Hz)
PTSPERDEC	QUANT	1,00000E+001	Points/decade
IACREQ	QUANT	7,50000E-002	AC Current (A rms)
IDCREQ	QUANT	0,00000E+000	DC Current (A)
AREA	QUANT	1,00000E+000	Sample Area (cm^2)
SPEED	SELECTOR	1	Optimize for:
DRIFTCOR	SELECTOR	0	Drift Correction
ZGUESS	QUANT	1,70000E-002	Estimated Z (ohms)
EOC	QUANT	3,970428	Open Circuit (V)
SEQUENCER	TOGGLE	TRUE	Run as Sequence
PSTATMODEL	IQUANT	5	Pstat Model
PSTATSECTION	LABEL	REF3000-39109	Pstat Section
PSTATSERIALNO	LABEL	39109	Pstat Serial Number
CTRLMODE	IQUANT	0	Control Mode
ELECTROMETER	IQUANT	0	RE=0 or CS=1
IESTAB	IQUANT	0	I/E Stability
CASPEED	IQUANT	4	Control Amp Speed
CONVENTION	IQUANT	1	Current Convention
ICHRANGE	IQUANT	2	Ich Range
ICHRANGEMODE	TOGGLE	F	Ich Auto Range
ICHOFFSETENABLE	TOGGLE	T	Ich Offset Enable
ICHOFFSET	QUANT	0	Ich Offset (V)
ICHFILTER	IQUANT	3	Ich Filter
VCHRANGE	IQUANT	2	Vch Range
VCHRANGEMODE	TOGGLE	F	Vch Auto Range
VCHOFFSETENABLE	TOGGLE	T	Vch Offset Enable
VCHOFFSET	QUANT	0	Vch Offset (V)
VCHFILTER	IQUANT	3	Vch Filter
ACHRANGE	IQUANT	2	Ach Range
ACHOFFSETENABLE	TOGGLE	F	Ach Offset Enable
ACHOFFSET	QUANT	0	Ach Offset (V)
ACHFILTER	IQUANT	1	Ach Filter
IERANGELOWERLIMIT	IQUANT	2	I/E Range Lower Limit
IERANGEMODE	TOGGLE	F	I/E AutoRange
IERANGE	IQUANT	11	I/E Range
POSFEEDENABLE	TOGGLE	F	Positive Feedback IR Comp
POSFEEDRESISTANCE	QUANT	0	Positive Feedback Resistance (ohm)
ACHSELECT	IQUANT	4	Ach Select
SENSECABLEID	IQUANT	12	Sense Cable ID
PWRCABLEID	IQUANT	12	Power Cable ID
DCCALDATE	LABEL	1/2/2024	DC Calibration Date
ACCALDATE	LABEL	1/2/2024	AC Calibration Date
THERMOSELECT	IQUANT	1	Thermo Select
FRAMEWORKVERSION	LABEL	7.8.4	Framework Version
INSTRUMENTVERSION	LABEL	4.42	Instrument Version
COMPLIANCEVOLTAGE	IQUANT	0	Compliance Voltage
ZCURVE	TABLE
	Pt	Time	Freq	Zreal	Zimag	Zsig	Zmod	Zphz	Idc	Vdc	IERange
	#	s	Hz	ohm	ohm	V	ohm	°	A	V	#
	0	5	10078,13	0,0137796	0,0118978	1	0,0182054	40,80848	-0,0001102	3,970546	11
	1	6	8015,625	0,0135759	0,0093284	1	0,0164719	34,49427	-0,0001093	3,970546	11
	2	8	6328,125	0,01351	0,0071989	1	0,0153083	28,0511	-0,0001085	3,970545	11
	3	10	5015,625	0,0134974	0,0054825	1	0,0145684	22,10637	-0,0001102	3,970549	11
	4	11	3984,375	0,0135236	0,0041173	1	0,0141365	16,93307	-0,0001078	3,970549	11
	5	13	3170,956	0,0135699	0,0029879	1	0,0138949	12,41739	-0,0001084	3,970547	11
	6	14	2527,573	0,013689	0,0020458	1	0,013841	8,499992	-0,0001085	3,97055	11
	7	16	1976,103	0,0138456	0,0012215	1	0,0138994	5,041934	-0,0001087	3,970551	11
	8	18	1577,524	0,0140321	0,0005737	1	0,0140439	2,341226	-0,0001087	3,970553	11
	9	19	1265,625	0,0142411	6,279686E-005	1	0,0142413	0,2526465	-0,0001094	3,970554	11
	10	21	998,264	0,0145268	-0,0004225	1	0,0145329	-1,666115	-0,000109	3,970557	11
	11	22	796,875	0,0147746	-0,0007822	1	0,0147953	-3,030361	-0,000109	3,970555	11
	12	24	627,7902	0,0150474	-0,0010843	1	0,0150864	-4,121452	-0,0001092	3,970556	11
	13	25	505,5147	0,0153539	-0,0013177	1	0,0154104	-4,905231	-0,0001037	3,970562	11
	14	27	397,9953	0,0156794	-0,0015176	1	0,0157527	-5,528493	-0,0001035	3,970562	11
	15	28	315,5048	0,0160051	-0,0016869	1	0,0160938	-6,01665	-0,0001041	3,97056	11
	16	29	252,4038	0,0162992	-0,0018067	1	0,016399	-6,32511	-0,0001022	3,970565	11
	17	31	198,6229	0,0166275	-0,0019254	1	0,0167386	-6,605291	-0,000103	3,970564	11
	18	32	158,3615	0,016929	-0,0020218	1	0,0170493	-6,810325	-0,0001031	3,970567	11
	19	34	125,558	0,0172373	-0,0021216	1	0,0173674	-7,016864	-0,0001053	3,970559	11
	20	35	100,4464	0,0175234	-0,0022104	1	0,0176623	-7,189186	-0,000102	3,970567	11
	21	37	79,00281	0,0178173	-0,00233	1	0,017969	-7,450423	-0,0001021	3,970566	11
	22	39	63,3446	0,0180791	-0,0024557	1	0,0182451	-7,735131	-0,0001025	3,970563	11
	23	40	50,22321	0,0183506	-0,0026237	1	0,0185372	-8,13688	-0,0001031	3,970559	11
	24	42	38,42213	0,018663	-0,0028821	1	0,0188843	-8,77876	-0,0001022	3,970555	11
	25	44	31,25	0,0189001	-0,0031638	1	0,019163	-9,50305	-0,0001047	3,970561	11
	26	45	24,93351	0,0191911	-0,0035094	1	0,0195093	-10,36286	-0,0001027	3,970582	11
	27	47	19,86229	0,0196585	-0,0039749	1	0,0200563	-11,43085	-0,0000967	3,970676	11
	28	48	15,625	0,0200756	-0,0045861	1	0,0205927	-12,86797	-0,0000964	3,970649	11
	29	50	12,40079	0,0205743	-0,0052913	1	0,0212438	-14,42275	-0,0000958	3,970647	11
	30	51	9,93114	0,0210728	-0,0061215	1	0,021944	-16,19807	-0,0000964	3,970622	11
	31	53	7,944915	0,0217532	-0,0070771	1	0,0228754	-18,02153	-0,0000966	3,970615	11
	32	55	6,317385	0,0225738	-0,0082248	1	0,0240255	-20,01926	-0,000097	3,970589	11
	33	57	5,008013	0,02375	-0,0095061	1	0,0255818	-21,81405	-0,0000966	3,97062	11
	34	59	3,945707	0,025152	-0,0109758	1	0,0274425	-23,57542	-0,0000965	3,970572	11
	35	62	3,158693	0,0268729	-0,0123695	1	0,0295831	-24,71648	-0,000097	3,970592	11
	36	66	2,504006	0,0290997	-0,0137017	1	0,0321641	-25,21359	-9,458326E-005	3,970601	11
	37	69	1,998082	0,0316418	-0,0149413	1	0,0349921	-25,27676	-9,337551E-005	3,970573	11
	38	73	1,584686	0,0346504	-0,0158724	1	0,0381128	-24,61121	-9,4185E-005	3,970596	11
	39	77	1,266892	0,0377565	-0,0163441	1	0,0411422	-23,40696	-0,0000954	3,970591	11
	40	85	0,999041	0,0411584	-0,0162753	1	0,0442595	-21,57537	-0,0000955	3,970601	11
	41	90	0,7923428	0,0443017	-0,0157232	1	0,0470091	-19,54036	-0,0000953	3,970577	11
	42	97	0,6334459	0,0470588	-0,0148027	1	0,049332	-17,46134	-0,0000958	3,970608	11
	43	105	0,5040323	0,0494926	-0,0136301	1	0,0513352	-15,39733	-0,0000957	3,970589	11
	44	114	0,400641	0,0515364	-0,0123516	1	0,0529959	-13,47766	-0,0000961	3,970617	11
	45	128	0,316723	0,0532291	-0,011077	1	0,0543694	-11,75552	-0,0000952	3,9706	11
	46	145	0,2520161	0,0545298	-0,0099548	1	0,0554311	-10,34583	-0,0000956	3,970634	11
	47	162	0,2003205	0,0555879	-0,0089921	1	0,0563105	-9,188784	-0,0000961	3,970618	11
	48	188	0,1588983	0,056469	-0,0082228	1	0,0570645	-8,284963	-0,000096	3,970635	11
	49	213	0,1260081	0,0572375	-0,0076595	1	0,0577477	-7,622018	-0,0000967	3,970686	11
	50	251	0,1001603	0,0579839	-0,0073212	1	0,0584443	-7,19622	-0,0000958	3,970826	11
	51	288	0,0794492	0,0586869	-0,0071877	1	0,0591254	-6,982593	-0,0000956	3,970987	11
	52	327	0,0631739	0,0591788	-0,0072933	1	0,0596266	-7,025764	-0,0000963	3,970916	11
	53	391	0,0501337	0,0598271	-0,0075629	1	0,0603032	-7,204673	-0,0000965	3,970924	11
	54	452	0,0398258	0,0605472	-0,0080432	1	0,0610791	-7,566962	-0,0000961	3,97095	11
	55	529	0,0316296	0,0613633	-0,0086915	1	0,0619758	-8,061739	-0,0000965	3,970987	11
	56	656	0,0251206	0,062303	-0,0095473	1	0,0630303	-8,712244	-0,000096	3,971042	11
	57	777	0,0199553	0,0633873	-0,0105921	1	0,0642662	-9,486548	-0,0000961	3,971133	11
	58	928	0,0158522	0,0646608	-0,0118024	1	0,0657291	-10,34417	-0,0000959	3,971213	11
	59	1182	0,0125907	0,0661388	-0,0131615	1	0,0674356	-11,2547	-0,0000959	3,971319	11
	60	1421	0,0100011	0,0678054	-0,0146618	1	0,0693724	-12,20143	-0,0000963	3,971442	11
	61	1823	0,0079436	0,069689	-0,0162693	1	0,0715629	-13,14068	-0,0000966	3,9716	11
	62	2327	0,0063097	0,0717051	-0,0180321	1	0,0739377	-14,11582	-0,0000964	3,971778	11
	63	2804	0,0050123	0,0737727	-0,0199945	1	0,0764343	-15,16448	-0,0000962	3,971979	11
	64	3603	0,0039812	0,0759252	-0,0222866	1	0,0791285	-16,35874	-0,0000963	3,972229	11
	65	4609	0,0031623	0,0781543	-0,0250191	1	0,0820613	-17,75113	-0,0000962	3,972485	11
	66	5559	0,0025119	0,0804014	-0,0283733	1	0,085261	-19,43769	-0,0000963	3,972782	11
	67	7153	0,0019953	0,0828123	-0,032539	1	0,0889756	-21,45107	-0,0000965	3,973143	11
	68	9159	0,0015849	0,0854119	-0,0376999	1	0,0933621	-23,81616	-0,0000968	3,973519	11
	69	11684	0,0012589	0,0881759	-0,0440844	1	0,0985821	-26,5632	-0,0000968	3,973982	11
	70	14068	0,001	0,0912128	-0,051969	1	0,1049788	-29,67259	-0,0000971	3,974453	11

File: Experimental_Data_RH/SingleSine_NC0007_10kHz_1mHz_Cyc5_SOC20.txt
EXPLAIN
TAG	GALVEIS
TITLE	LABEL	Galvanostatic EIS 30	Test Identifier
DATE	LABEL	7.6.2024	Date
TIME	LABEL	18:06:58	Time
NOTES	NOTES	1	Notes...
	EIS bei 20%
PSTAT	PSTAT	REF3000-39109	Potentiostat
FREQINIT	QUANT	1,00000E+004	Initial Freq. (Hz)
FREQFINAL	QUANT	1,00000E-003	Final Freq. (Hz)
PTSPERDEC	QUANT	1,00000E+001	Points/decade
IACREQ	QUANT	7,50000E-002	AC Current (A rms)
IDCREQ	QUANT	0,00000E+000	DC Current (A)
AREA	QUANT	1,00000E+000	Sample Area (cm^2)
SPEED	SELECTOR	1	Optimize for:
DRIFTCOR	SELECTOR	0	Drift Correction
ZGUESS	QUANT	1,70000E-002	Estimated Z (ohms)
EOC	QUANT	3,291888	Open Circuit (V)
SEQUENCER	TOGGLE	TRUE	Run as Sequence
PSTATMODEL	IQUANT	5	Pstat Model
PSTATSECTION	LABEL	REF3000-39109	Pstat Section
PSTATSERIALNO	LABEL	39109	Pstat Serial Number
CTRLMODE	IQUANT	0	Control Mode
ELECTROMETER	IQUANT	0	RE=0 or CS=1
IESTAB	IQUANT	0	I/E Stability
CASPEED	IQUANT	4	Control Amp Speed
CONVENTION	IQUANT	1	Current Convention
ICHRANGE	IQUANT	2	Ich Range
ICHRANGEMODE	TOGGLE	F	Ich Auto Range
ICHOFFSETENABLE	TOGGLE	T	Ich Offset Enable
ICHOFFSET	QUANT	0	Ich Offset (V)
ICHFILTER	IQUANT	3	Ich Filter
VCHRANGE	IQUANT	2	Vch Range
VCHRANGEMODE	TOGGLE	F	Vch Auto Range
VCHOFFSETENABLE	TOGGLE	T	Vch Offset Enable
VCHOFFSET	QUANT	0	Vch Offset (V)
VCHFILTER	IQUANT	3	Vch Filter
ACHRANGE	IQUANT	2	Ach Range
ACHOFFSETENABLE	TOGGLE	F	Ach Offset Enable
ACHOFFSET	QUANT	0	Ach Offset (V)
ACHFILTER	IQUANT	1	Ach Filter
IERANGELOWERLIMIT	IQUANT	2	I/E Range Lower Limit
IERANGEMODE	TOGGLE	F	I/E AutoRange
IERANGE	IQUANT	11	I/E Range
POSFEEDENABLE	TOGGLE	F	Positive Feedback IR Comp
POSFEEDRESISTANCE	QUANT	0	Positive Feedback Resistance (ohm)
ACHSELECT	IQUANT	4	Ach Select
SENSECABLEID	IQUANT	12	Sense Cable ID
PWRCABLEID	IQUANT	12	Power Cable ID
DCCALDATE	LABEL	1/2/2024	DC Calibration Date
ACCALDATE	LABEL	1/2/2024	AC Calibration Date
THERMOSELECT	IQUANT	1	Thermo Select
FRAMEWORKVERSION	LABEL	7.8.4	Framework Version
INSTRUMENTVERSION	LABEL	4.42	Instrument Version
COMPLIANCEVOLTAGE	IQUANT	0	Compliance Voltage
ZCURVE	TABLE
	Pt	Time	Freq	Zreal	Zimag	Zsig	Zmod	Zphz	Idc	Vdc	IERange
	#	s	Hz	ohm	ohm	V	ohm	°	A	V	#
	0	5	10078,13	0,0145023	0,0117754	1	0,0186809	39,07549	-0,0001099	3,291973	11
	1	6	8015,625	0,0143192	0,0092459	1	0,0170448	32,85022	-0,0001088	3,291972	11
	2	8	6328,125	0,0142246	0,0071224	1	0,0159081	26,59745	-0,0001081	3,291977	11
	3	10	5015,625	0,0142144	0,0054174	1	0,0152118	20,86302	-0,0001073	3,291979	11
	4	11	3984,375	0,0142423	0,0040434	1	0,0148051	15,84928	-0,0001073	3,291985	11
	5	13	3170,956	0,0143151	0,0029175	1	0,0146093	11,51944	-0,0001088	3,291988	11
	6	15	2527,573	0,0144333	0,0019867	1	0,0145693	7,837422	-0,0001094	3,291995	11
	7	16	1976,103	0,014619	0,0011339	1	0,0146629	4,435108	-0,0001082	3,292004	11
	8	18	1577,524	0,0147827	0,0004803	1	0,0147905	1,86078	-0,000109	3,292008	11
	9	19	1265,625	0,0150113	-4,201985E-005	1	0,0150114	-0,1603826	-0,000108	3,292012	11
	10	21	998,264	0,0153013	-0,0005206	1	0,0153102	-1,948765	-0,0001081	3,292015	11
	11	23	796,875	0,015545	-0,0008792	1	0,0155699	-3,237272	-0,0001078	3,292019	11
	12	24	627,7902	0,0158663	-0,0012247	1	0,0159135	-4,414004	-0,0001071	3,292022	11
	13	25	505,5147	0,0161522	-0,0014598	1	0,016218	-5,164413	-0,0001042	3,292038	11
	14	27	397,9953	0,0164995	-0,0016943	1	0,0165862	-5,862986	-0,0001038	3,292037	11
	15	28	315,5048	0,0168341	-0,0018812	1	0,0169388	-6,376305	-0,0001047	3,292039	11
	16	30	252,4038	0,0171624	-0,0020328	1	0,0172824	-6,755067	-0,0001039	3,292058	11
	17	31	198,6229	0,0175215	-0,0021797	1	0,0176566	-7,091273	-0,0001047	3,292053	11
	18	33	158,3615	0,0178526	-0,0023041	1	0,0180007	-7,354101	-0,0001041	3,292057	11
	19	34	125,558	0,0182035	-0,0024354	1	0,0183657	-7,620049	-0,0001052	3,292081	11
	20	36	100,4464	0,018536	-0,0025641	1	0,0187125	-7,875762	-0,0001031	3,292075	11
	21	37	79,00281	0,018898	-0,0027089	1	0,0190911	-8,157333	-0,0001041	3,292055	11
	22	39	63,3446	0,0192248	-0,0028631	1	0,0194369	-8,470613	-0,000106	3,292056	11
	23	41	50,22321	0,0195622	-0,0030543	1	0,0197992	-8,874166	-0,0001029	3,29206	11
	24	42	38,42213	0,0199583	-0,0033351	1	0,020235	-9,486635	-0,0001065	3,292031	11
	25	44	31,25	0,0202641	-0,0035874	1	0,0205792	-10,03921	-0,0001113	3,292014	11
	26	46	24,93351	0,0206005	-0,0039711	1	0,0209798	-10,91096	-0,0001043	3,292039	11
	27	47	19,86229	0,0210537	-0,0044113	1	0,0215109	-11,83377	-0,0000977	3,292268	11
	28	49	15,625	0,0214776	-0,0050081	1	0,0220537	-13,1256	-0,0000984	3,292266	11
	29	50	12,40079	0,021927	-0,0057203	1	0,0226608	-14,62136	-0,0000978	3,292299	11
	30	52	9,93114	0,0223887	-0,0065793	1	0,0233354	-16,37633	-0,0000979	3,292313	11
	31	53	7,944915	0,0229337	-0,0076066	1	0,0241623	-18,34948	-0,0000969	3,292341	11
	32	55	6,317385	0,0236206	-0,0088827	1	0,0252356	-20,60925	-0,0000979	3,292376	11
	33	57	5,008013	0,0243508	-0,0104504	1	0,0264985	-23,22713	-0,000097	3,29234	11
	34	60	3,945707	0,0253326	-0,0123639	1	0,0281888	-26,01525	-0,0000972	3,292354	11
	35	63	3,158693	0,0265104	-0,0144744	1	0,0302044	-28,63415	-0,0000975	3,292415	11
	36	66	2,504006	0,0279038	-0,0167901	1	0,0325658	-31,0358	-0,0000962	3,292488	11
	37	69	1,998082	0,0295776	-0,0198377	1	0,0356141	-33,84976	-0,0000955	3,29248	11
	38	74	1,584686	0,031712	-0,0234151	1	0,0394197	-36,44088	-0,0000966	3,292469	11
	39	79	1,266892	0,0343346	-0,0273497	1	0,0438962	-38,53951	-0,0000968	3,292515	11
	40	84	0,999041	0,0378256	-0,0320907	1	0,0496043	-40,31076	-0,0000958	3,292588	11
	41	89	0,7923428	0,041692	-0,0375088	1	0,0560815	-41,97663	-0,0000969	3,292528	11
	42	96	0,6334459	0,0466074	-0,0431324	1	0,0635032	-42,78244	-0,0000975	3,292573	11
	43	104	0,5040323	0,0525278	-0,04948	1	0,0721626	-43,28865	-0,0000974	3,292567	11
	44	113	0,400641	0,059525	-0,0563139	1	0,0819419	-43,41214	-0,0000972	3,292499	11
	45	127	0,316723	0,0684422	-0,0634473	1	0,0933269	-42,83112	-0,0000972	3,292533	11
	46	141	0,2520161	0,0782884	-0,070527	1	0,1053714	-42,01446	-0,0000968	3,29248	11
	47	162	0,2003205	0,0899106	-0,077272	1	0,1185533	-40,67681	-0,0000967	3,292507	11
	48	183	0,1588983	0,1029161	-0,0836346	1	0,132614	-39,09899	-0,0000975	3,292494	11
	49	208	0,1260081	0,1174199	-0,0889972	1	0,1473361	-37,15992	-0,0000967	3,292723	11
	50	238	0,1001603	0,1327502	-0,0930968	1	0,1621407	-35,04171	-0,0000967	3,293301	11
	51	285	0,0794492	0,1489324	-0,095873	1	0,1771228	-32,77081	-0,0000967	3,294092	11
	52	323	0,0631739	0,1639833	-0,0996382	1	0,1918809	-31,28336	-0,0000965	3,293556	11
	53	372	0,0501337	0,1801018	-0,1019448	1	0,2069526	-29,51159	-0,0000965	3,293456	11
	54	453	0,0398258	0,1961426	-0,1034139	1	0,2217348	-27,79991	-0,0000967	3,293506	11
	55	530	0,0316296	0,2120067	-0,1046213	1	0,2364158	-26,26547	-0,0000971	3,293618	11
	56	657	0,0251206	0,2274449	-0,1055569	1	0,2507458	-24,89596	-0,0000971	3,293884	11
	57	818	0,0199553	0,2424824	-0,106535	1	0,2648536	-23,71837	-0,000097	3,294267	11
	58	1019	0,0158522	0,257151	-0,1077648	1	0,2788188	-22,73719	-0,0000973	3,294833	11
	59	1273	0,0125907	0,2715345	-0,1094287	1	0,2927552	-21,94949	-0,0000972	3,295571	11
	60	1592	0,0100011	0,285556	-0,1116534	1	0,3066084	-21,35568	-0,0000974	3,296524	11
	61	1993	0,0079436	0,2991741	-0,1146009	1	0,3203725	-20,95971	-0,0000972	3,297816	11
	62	2498	0,0063097	0,3122015	-0,1184186	1	0,3339053	-20,77183	-0,0000971	3,299428	11
	63	3133	0,0050123	0,3245122	-0,1233841	1	0,3471769	-20,8175	-0,0000972	3,301431	11
	64	3932	0,0039812	0,3360247	-0,1298756	1	0,3602503	-21,13181	-0,0000966	3,303906	11
	65	4938	0,0031623	0,3466429	-0,1383304	1	0,3732246	-21,75484	-0,0000966	3,306962	11
	66	6204	0,0025119	0,356059	-0,1491375	1	0,3860311	-22,72667	-0,0000966	3,31063	11
	67	7798	0,0019953	0,3643043	-0,162892	1	0,3990632	-24,09094	-0,0000965	3,315004	11
	68	9804	0,0015849	0,3712591	-0,1801273	1	0,4126489	-25,88171	-0,000097	3,320112	11
	69	12329	0,0012589	0,3770719	-0,2015044	1	0,4275362	-28,11971	-0,0000969	3,32611	11
	70	15507	0,001	0,3817022	-0,2276433	1	0,44443	-30,81142	-0,0000968	3,332927	11

File: Experimental_Data_RH/SingleSine_NC0007_10kHz_1mHz_Cyc5_SOC50.txt
EXPLAIN
TAG	GALVEIS
TITLE	LABEL	Galvanostatic EIS 50	Test Identifier
DATE	LABEL	7.6.2024	Date
TIME	LABEL	11:00:41	Time
NOTES	NOTES	1	Notes...
	EIS bei 50%
PSTAT	PSTAT	REF3000-39109	Potentiostat
FREQINIT	QUANT	1,00000E+004	Initial Freq. (Hz)
FREQFINAL	QUANT	1,00000E-003	Final Freq. (Hz)
PTSPERDEC	QUANT	1,00000E+001	Points/decade
IACREQ	QUANT	7,50000E-002	AC Current (A rms)
IDCREQ	QUANT	0,00000E+000	DC Current (A)
AREA	QUANT	1,00000E+000	Sample Area (cm^2)
SPEED	SELECTOR	1	Optimize for:
DRIFTCOR	SELECTOR	0	Drift Correction
ZGUESS	QUANT	1,70000E-002	Estimated Z (ohms)
EOC	QUANT	3,595491	Open Circuit (V)
SEQUENCER	TOGGLE	TRUE	Run as Sequence
PSTATMODEL	IQUANT	5	Pstat Model
PSTATSECTION	LABEL	REF3000-39109	Pstat Section
PSTATSERIALNO	LABEL	39109	Pstat Serial Number
CTRLMODE	IQUANT	0	Control Mode
ELECTROMETER	IQUANT	0	RE=0 or CS=1
IESTAB	IQUANT	0	I/E Stability
CASPEED	IQUANT	4	Control Amp Speed
CONVENTION	IQUANT	1	Current Convention
ICHRANGE	IQUANT	2	Ich Range
ICHRANGEMODE	TOGGLE	F	Ich Auto Range
ICHOFFSETENABLE	TOGGLE	T	Ich Offset Enable
ICHOFFSET	QUANT	0	Ich Offset (V)
ICHFILTER	IQUANT	3	Ich Filter
VCHRANGE	IQUANT	2	Vch Range
VCHRANGEMODE	TOGGLE	F	Vch Auto Range
VCHOFFSETENABLE	TOGGLE	T	Vch Offset Enable
VCHOFFSET	QUANT	0	Vch Offset (V)
VCHFILTER	IQUANT	3	Vch Filter
ACHRANGE	IQUANT	2	Ach Range
ACHOFFSETENABLE	TOGGLE	F	Ach Offset Enable
ACHOFFSET	QUANT	0	Ach Offset (V)
ACHFILTER	IQUANT	1	Ach Filter
IERANGELOWERLIMIT	IQUANT	2	I/E Range Lower Limit
IERANGEMODE	TOGGLE	F	I/E AutoRange
IERANGE	IQUANT	11	I/E Range
POSFEEDENABLE	TOGGLE	F	Positive Feedback IR Comp
POSFEEDRESISTANCE	QUANT	0	Positive Feedback Resistance (ohm)
ACHSELECT	IQUANT	4	Ach Select
SENSECABLEID	IQUANT	12	Sense Cable ID
PWRCABLEID	IQUANT	12	Power Cable ID
DCCALDATE	LABEL	1/2/2024	DC Calibration Date
ACCALDATE	LABEL	1/2/2024	AC Calibration Date
THERMOSELECT	IQUANT	1	Thermo Select
FRAMEWORKVERSION	LABEL	7.8.4	Framework Version
INSTRUMENTVERSION	LABEL	4.42	Instrument Version
COMPLIANCEVOLTAGE	IQUANT	0	Compliance Voltage
ZCURVE	TABLE
	Pt	Time	Freq	Zreal	Zimag	Zsig	Zmod	Zphz	Idc	Vdc	IERange
	#	s	Hz	ohm	ohm	V	ohm	°	A	V	#
	0	5	10078,13	0,0142966	0,0117949	1	0,0185341	39,52303	-0,0001086	3,595524	11
	1	7	8015,625	0,0141247	0,00925	1	0,016884	33,21995	-0,0001076	3,595522	11
	2	8	6328,125	0,0140322	0,0071271	1	0,0157384	26,92646	-0,0001074	3,595525	11
	3	10	5015,625	0,0140249	0,0054359	1	0,0150416	21,18586	-0,0001077	3,59553	11
	4	12	3984,375	0,0140252	0,0040777	1	0,014606	16,21115	-0,0001084	3,595531	11
	5	13	3170,956	0,0141148	0,0029205	1	0,0144137	11,69022	-0,0001076	3,595533	11
	6	15	2527,573	0,0142424	0,0019956	1	0,0143816	7,976209	-0,0001079	3,595535	11
	7	17	1976,103	0,0143818	0,0011869	1	0,0144307	4,717964	-0,0001074	3,59554	11
	8	18	1577,524	0,0145874	0,0005261	1	0,0145969	2,065393	-0,0001068	3,595537	11
	9	20	1265,625	0,0148114	-6,466034E-006	1	0,0148114	-0,025013	-0,0001071	3,595542	11
	10	21	998,264	0,0150564	-0,0004633	1	0,0150635	-1,762655	-0,0001073	3,59554	11
	11	23	796,875	0,0153443	-0,0008167	1	0,0153661	-3,046798	-0,0001084	3,595542	11
	12	24	627,7902	0,0156557	-0,001159	1	0,0156985	-4,233802	-0,0001054	3,595542	11
	13	25	505,5147	0,0159337	-0,0013971	1	0,0159948	-5,011185	-0,0001047	3,595545	11
	14	27	397,9953	0,016269	-0,0016061	1	0,0163481	-5,637891	-0,0001049	3,595553	11
	15	28	315,5048	0,0166036	-0,0017753	1	0,0166983	-6,103151	-0,0001048	3,595549	11
	16	30	252,4038	0,0169195	-0,0019139	1	0,0170274	-6,453645	-0,0001031	3,595556	11
	17	31	198,6229	0,0172633	-0,0020392	1	0,0173833	-6,73672	-0,0001044	3,595558	11
	18	33	158,3615	0,0175799	-0,0021412	1	0,0177098	-6,944231	-0,0001039	3,595561	11
	19	35	125,558	0,017901	-0,0022355	1	0,0180401	-7,118211	-0,0001048	3,59556	11
	20	36	100,4464	0,0182033	-0,002337	1	0,0183527	-7,315775	-0,0001067	3,595553	11
	21	38	79,00281	0,018527	-0,0024549	1	0,0186889	-7,547896	-0,0001043	3,595553	11
	22	39	63,3446	0,0188057	-0,00258	1	0,0189819	-7,81185	-0,0001056	3,595566	11
	23	41	50,22321	0,0191004	-0,0027557	1	0,0192982	-8,209684	-0,0001077	3,595579	11
	24	43	38,42213	0,0194303	-0,0030345	1	0,0196658	-8,876403	-0,0001059	3,595539	11
	25	44	31,25	0,0196832	-0,0032731	1	0,0199535	-9,441358	-0,0001117	3,595525	11
	26	45	24,93351	0,0199707	-0,0036622	1	0,0203037	-10,39146	-0,0001044	3,595538	11
	27	47	19,86229	0,0204237	-0,0041137	1	0,0208339	-11,38802	-0,000098	3,595705	11
	28	48	15,625	0,0208469	-0,0047122	1	0,0213728	-12,73689	-0,0000972	3,595706	11
	29	50	12,40079	0,0212947	-0,0054344	1	0,0219772	-14,31624	-0,0000967	3,595719	11
	30	51	9,93114	0,0218333	-0,0062725	1	0,0227164	-16,02892	-0,0000968	3,595726	11
	31	53	7,944915	0,0223969	-0,0072981	1	0,023556	-18,04832	-0,0000975	3,595701	11
	32	55	6,317385	0,0231818	-0,0085201	1	0,0246979	-20,18009	-0,000097	3,595696	11
	33	57	5,008013	0,0241552	-0,0099788	1	0,0261352	-22,44613	-0,0000966	3,595689	11
	34	59	3,945707	0,0252792	-0,0117393	1	0,027872	-24,9095	-0,0000974	3,595634	11
	35	62	3,158693	0,0268202	-0,0135641	1	0,0300551	-26,82754	-0,0000974	3,595648	11
	36	65	2,504006	0,0286773	-0,0155734	1	0,0326331	-28,50447	-0,000096	3,595628	11
	37	70	1,998082	0,0311015	-0,0177367	1	0,0358035	-29,69548	-0,0000958	3,595636	11
	38	74	1,584686	0,0340946	-0,0200499	1	0,039553	-30,45839	-0,0000959	3,595616	11
	39	80	1,266892	0,037649	-0,0220779	1	0,0436449	-30,38796	-0,000096	3,595622	11
	40	86	0,999041	0,0420463	-0,0238683	1	0,0483486	-29,5821	-0,0000961	3,595634	11
	41	91	0,7923428	0,0468029	-0,0251014	1	0,0531093	-28,20563	-0,0000958	3,595631	11
	42	97	0,6334459	0,0516442	-0,0256213	1	0,0576505	-26,38651	-0,0000962	3,595625	11
	43	106	0,5040323	0,0566349	-0,025405	1	0,062072	-24,15982	-0,0000969	3,59563	11
	44	117	0,400641	0,0614191	-0,0244737	1	0,0661156	-21,72578	-0,0000963	3,59564	11
	45	129	0,316723	0,0658314	-0,0229828	1	0,0697279	-19,24489	-0,0000964	3,595647	11
	46	146	0,2520161	0,0695514	-0,0211849	1	0,0727063	-16,94036	-0,0000967	3,595663	11
	47	163	0,2003205	0,0727027	-0,0192572	1	0,0752099	-14,83559	-0,0000964	3,595678	11
	48	189	0,1588983	0,0753165	-0,0173254	1	0,0772836	-12,95465	-0,000096	3,595699	11
	49	220	0,1260081	0,0774786	-0,0155616	1	0,0790259	-11,3568	-0,0000959	3,595755	11
	50	259	0,1001603	0,0792591	-0,0140187	1	0,0804893	-10,03024	-0,0000958	3,595873	11
	51	295	0,0794492	0,0807444	-0,0127584	1	0,0817462	-8,979038	-0,0000965	3,595975	11
	52	346	0,0631739	0,0819021	-0,011817	1	0,0827502	-8,210108	-0,0000958	3,595948	11
	53	395	0,0501337	0,0830128	-0,0111099	1	0,083753	-7,622823	-0,0000965	3,595973	11
	54	456	0,0398258	0,0840359	-0,0106829	1	0,0847122	-7,24472	-0,0000962	3,596018	11
	55	533	0,0316296	0,0850456	-0,0104951	1	0,0856907	-7,035065	-0,0000964	3,596077	11
	56	629	0,0251206	0,0860704	-0,0105531	1	0,086715	-6,990178	-0,0000968	3,596154	11
	57	749	0,0199553	0,0871291	-0,0108203	1	0,0877984	-7,079121	-0,0000963	3,596261	11
	58	951	0,0158522	0,0882317	-0,011303	1	0,0889528	-7,300189	-0,000097	3,596368	11
	59	1204	0,0125907	0,0894846	-0,0119677	1	0,0902813	-7,617548	-0,0000963	3,596554	11
	60	1523	0,0100011	0,0908403	-0,0128027	1	0,091738	-8,022232	-0,0000959	3,596756	11
	61	1825	0,0079436	0,0922667	-0,0138275	1	0,093297	-8,523184	-0,0000964	3,597024	11
	62	2329	0,0063097	0,0938039	-0,015051	1	0,0950037	-9,115523	-0,0000962	3,597325	11
	63	2806	0,0050123	0,0954273	-0,0164884	1	0,0968413	-9,80307	-0,000096	3,597626	11
	64	3406	0,0039812	0,0972165	-0,0182168	1	0,0989086	-10,61321	-0,0000968	3,597994	11
	65	4160	0,0031623	0,0991448	-0,0202463	1	0,1011909	-11,54165	-0,0000961	3,598408	11
	66	5110	0,0025119	0,1012634	-0,0226515	1	0,103766	-12,60888	-0,0000967	3,598917	11
	67	6306	0,0019953	0,1035014	-0,0255047	1	0,1065976	-13,84295	-0,0000964	3,599556	11
	68	8312	0,0015849	0,1060782	-0,0288863	1	0,1099409	-15,23295	-0,0000965	3,600341	11
	69	10837	0,0012589	0,1089465	-0,0328422	1	0,113789	-16,77557	-0,0000964	3,601164	11
	70	13221	0,001	0,1119948	-0,0375405	1	0,1181192	-18,53108	-0,0000968	3,601954	11

File: Experimental_Data_RH/SingleSine_NC0007_10kHz_1mHz_Cyc5_SOC70.txt
EXPLAIN
TAG	GALVEIS
TITLE	LABEL	Galvanostatic EIS 70	Test Identifier
DATE	LABEL	7.6.2024	Date
TIME	LABEL	3:50:12	Time
NOTES	NOTES	1	Notes...
	EIS bei 70%
PSTAT	PSTAT	REF3000-39109	Potentiostat
FREQINIT	QUANT	1,00000E+004	Initial Freq. (Hz)
FREQFINAL	QUANT	1,00000E-003	Final Freq. (Hz)
PTSPERDEC	QUANT	1,00000E+001	Points/decade
IACREQ	QUANT	7,50000E-002	AC Current (A rms)
IDCREQ	QUANT	0,00000E+000	DC Current (A)
AREA	QUANT	1,00000E+000	Sample Area (cm^2)
SPEED	SELECTOR	1	Optimize for:
DRIFTCOR	SELECTOR	0	Drift Correction
ZGUESS	QUANT	1,70000E-002	Estimated Z (ohms)
EOC	QUANT	3,685061	Open Circuit (V)
SEQUENCER	TOGGLE	TRUE	Run as Sequence
PSTATMODEL	IQUANT	5	Pstat Model
PSTATSECTION	LABEL	REF3000-39109	Pstat Section
PSTATSERIALNO	LABEL	39109	Pstat Serial Number
CTRLMODE	IQUANT	0	Control Mode
ELECTROMETER	IQUANT	0	RE=0 or CS=1
IESTAB	IQUANT	0	I/E Stability
CASPEED	IQUANT	4	Control Amp Speed
CONVENTION	IQUANT	1	Current Convention
ICHRANGE	IQUANT	2	Ich Range
ICHRANGEMODE	TOGGLE	F	Ich Auto Range
ICHOFFSETENABLE	TOGGLE	T	Ich Offset Enable
ICHOFFSET	QUANT	0	Ich Offset (V)
ICHFILTER	IQUANT	3	Ich Filter
VCHRANGE	IQUANT	2	Vch Range
VCHRANGEMODE	TOGGLE	F	Vch Auto Range
VCHOFFSETENABLE	TOGGLE	T	Vch Offset Enable
VCHOFFSET	QUANT	0	Vch Offset (V)
VCHFILTER	IQUANT	3	Vch Filter
ACHRANGE	IQUANT	2	Ach Range
ACHOFFSETENABLE	TOGGLE	F	Ach Offset Enable
ACHOFFSET	QUANT	0	Ach Offset (V)
ACHFILTER	IQUANT	1	Ach Filter
IERANGELOWERLIMIT	IQUANT	2	I/E Range Lower Limit
IERANGEMODE	TOGGLE	F	I/E AutoRange
IERANGE	IQUANT	11	I/E Range
POSFEEDENABLE	TOGGLE	F	Positive Feedback IR Comp
POSFEEDRESISTANCE	QUANT	0	Positive Feedback Resistance (ohm)
ACHSELECT	IQUANT	4	Ach Select
SENSECABLEID	IQUANT	12	Sense Cable ID
PWRCABLEID	IQUANT	12	Power Cable ID
DCCALDATE	LABEL	1/2/2024	DC Calibration Date
ACCALDATE	LABEL	1/2/2024	AC Calibration Date
THERMOSELECT	IQUANT	1	Thermo Select
FRAMEWORKVERSION	LABEL	7.8.4	Framework Version
INSTRUMENTVERSION	LABEL	4.42	Instrument Version
COMPLIANCEVOLTAGE	IQUANT	0	Compliance Voltage
ZCURVE	TABLE
	Pt	Time	Freq	Zreal	Zimag	Zsig	Zmod	Zphz	Idc	Vdc	IERange
	#	s	Hz	ohm	ohm	V	ohm	°	A	V	#
	0	5	10078,13	0,0142754	0,0117982	1	0,0185199	39,5727	-0,0001089	3,685067	11
	1	7	8015,625	0,0140948	0,0092773	1	0,016874	33,35318	-0,0001091	3,68507	11
	2	9	6328,125	0,0140046	0,0071441	1	0,0157216	27,02742	-0,0001073	3,685074	11
	3	10	5015,625	0,0139851	0,0054379	1	0,0150051	21,24777	-0,0001072	3,685073	11
	4	12	3984,375	0,0140133	0,0040677	1	0,0145917	16,18686	-0,0001079	3,685075	11
	5	14	3170,956	0,0140845	0,0029465	1	0,0143894	11,81595	-0,000109	3,685076	11
	6	15	2527,573	0,0141998	0,0020093	1	0,0143412	8,053864	-0,0001079	3,685079	11
	7	17	1976,103	0,0143609	0,001194	1	0,0144104	4,752774	-0,0001098	3,685085	11
	8	19	1577,524	0,0145421	0,0005206	1	0,0145514	2,050241	-0,0001068	3,685086	11
	9	20	1265,625	0,0147747	5,891641E-006	1	0,0147747	0,0228476	-0,000107	3,685086	11
	10	22	998,264	0,0150194	-0,0004539	1	0,0150263	-1,731116	-0,0001065	3,685084	11
	11	23	796,875	0,0153002	-0,000795	1	0,0153209	-2,974533	-0,0001069	3,68509	11
	12	25	627,7902	0,0156278	-0,0011311	1	0,0156687	-4,139821	-0,0001076	3,685088	11
	13	26	505,5147	0,0158729	-0,001367	1	0,0159316	-4,922143	-0,0001041	3,685096	11
	14	28	397,9953	0,0162002	-0,0015842	1	0,0162775	-5,585028	-0,0001045	3,685102	11
	15	29	315,5048	0,0165264	-0,0017541	1	0,0166192	-6,058595	-0,0001054	3,6851	11
	16	31	252,4038	0,0168406	-0,0018882	1	0,0169461	-6,397358	-0,0001036	3,685105	11
	17	32	198,6229	0,0171751	-0,0020069	1	0,0172919	-6,664906	-0,0001041	3,685108	11
	18	34	158,3615	0,0174985	-0,0021217	1	0,0176267	-6,913262	-0,000104	3,68511	11
	19	35	125,558	0,0178089	-0,0022215	1	0,0179469	-7,110526	-0,0001048	3,685099	11
	20	37	100,4464	0,0181093	-0,0023176	1	0,018257	-7,293022	-0,0001057	3,685101	11
	21	38	79,00281	0,0184223	-0,002442	1	0,0185835	-7,550819	-0,0001034	3,685115	11
	22	40	63,3446	0,0187037	-0,0025836	1	0,0188813	-7,864598	-0,0001039	3,685109	11
	23	42	50,22321	0,0189934	-0,0027642	1	0,0191935	-8,280273	-0,0001024	3,685122	11
	24	43	38,42213	0,0193303	-0,0030238	1	0,0195654	-8,890648	-0,0001057	3,68512	11
	25	45	31,25	0,0195973	-0,0033014	1	0,0198734	-9,56243	-0,0001017	3,685108	11
	26	47	24,93351	0,0198792	-0,0036665	1	0,0202145	-10,45007	-0,0001048	3,685127	11
	27	48	19,86229	0,0203528	-0,0041177	1	0,0207652	-11,43746	-0,0000967	3,685249	11
	28	50	15,625	0,0208074	-0,0047181	1	0,0213356	-12,77582	-0,0000962	3,685275	11
	29	51	12,40079	0,021307	-0,0054421	1	0,021991	-14,32789	-0,0000958	3,685288	11
	30	52	9,93114	0,0217478	-0,0063043	1	0,0226432	-16,16594	-0,0000963	3,685237	11
	31	54	7,944915	0,0223888	-0,0073152	1	0,0235536	-18,09394	-0,0000967	3,685234	11
	32	56	6,317385	0,0231612	-0,008528	1	0,0246813	-20,21382	-0,000097	3,685208	11
	33	58	5,008013	0,0242271	-0,0099474	1	0,0261897	-22,3226	-0,0000976	3,685218	11
	34	60	3,945707	0,0255454	-0,0116154	1	0,0280622	-24,45118	-0,0000972	3,685208	11
	35	63	3,158693	0,0270494	-0,0133564	1	0,0301673	-26,27919	-0,0000968	3,685184	11
	36	66	2,504006	0,029087	-0,0151478	1	0,032795	-27,50933	-0,0000961	3,68519	11
	37	69	1,998082	0,0315179	-0,0171794	1	0,0358958	-28,59335	-0,0000967	3,685169	11
	38	74	1,584686	0,034652	-0,0190719	1	0,0395538	-28,82772	-0,0000968	3,685174	11
	39	78	1,266892	0,038177	-0,0206757	1	0,0434162	-28,43884	-0,0000967	3,68517	11
	40	83	0,999041	0,0423817	-0,0219017	1	0,0477063	-27,32864	-0,0000973	3,685171	11
	41	89	0,7923428	0,0468284	-0,0224627	1	0,0519372	-25,62615	-0,0000972	3,685175	11
	42	97	0,6334459	0,0511813	-0,0223504	1	0,0558486	-23,59045	-0,0000961	3,685183	11
	43	104	0,5040323	0,0554093	-0,0215924	1	0,0594679	-21,2903	-0,0000957	3,685194	11
	44	113	0,400641	0,059288	-0,0203217	1	0,0626741	-18,91982	-0,0000973	3,685201	11
	45	127	0,316723	0,0627026	-0,0186706	1	0,0654233	-16,5817	-0,0000974	3,685216	11
	46	141	0,2520161	0,0654837	-0,0169293	1	0,0676367	-14,49512	-0,0000964	3,685232	11
	47	158	0,2003205	0,0677738	-0,0152102	1	0,0694597	-12,64907	-0,0000968	3,685251	11
	48	179	0,1588983	0,0696363	-0,0136031	1	0,0709525	-11,05327	-0,0000972	3,685277	11
	49	204	0,1260081	0,0711569	-0,0122374	1	0,0722015	-9,75818	-0,0000969	3,68534	11
	50	235	0,1001603	0,0724059	-0,0111338	1	0,0732569	-8,741849	-0,0000966	3,685469	11
	51	281	0,0794492	0,0735003	-0,010283	1	0,0742162	-7,964252	-0,0000971	3,685646	11
	52	320	0,0631739	0,0743047	-0,0097602	1	0,074943	-7,483149	-0,0000965	3,685624	11
	53	369	0,0501337	0,0751423	-0,0094805	1	0,075738	-7,190848	-0,000097	3,685662	11
	54	450	0,0398258	0,0759962	-0,0094592	1	0,0765827	-7,095088	-0,0000973	3,685733	11
	55	551	0,0316296	0,0768752	-0,0096747	1	0,0774816	-7,172922	-0,0000975	3,685833	11
	56	679	0,0251206	0,0778199	-0,0101169	1	0,0784748	-7,407148	-0,0000978	3,685944	11
	57	839	0,0199553	0,0788581	-0,0108087	1	0,0795954	-7,804641	-0,0000973	3,686088	11
	58	991	0,0158522	0,0799918	-0,0116851	1	0,0808408	-8,310906	-0,0000975	3,686247	11
	59	1181	0,0125907	0,0812689	-0,0127907	1	0,0822693	-8,944263	-0,0000972	3,686469	11
	60	1421	0,0100011	0,082697	-0,0141126	1	0,0838925	-9,68446	-0,0000975	3,686728	11
	61	1822	0,0079436	0,0842404	-0,0156633	1	0,0856842	-10,53304	-0,0000969	3,687093	11
	62	2327	0,0063097	0,0859789	-0,017483	1	0,0877384	-11,49389	-0,0000972	3,687522	11
	63	2962	0,0050123	0,0878419	-0,0196285	1	0,0900083	-12,59596	-0,0000973	3,687965	11
	64	3562	0,0039812	0,0898628	-0,022247	1	0,0925756	-13,90496	-0,0000972	3,688511	11
	65	4568	0,0031623	0,0919843	-0,0253726	1	0,0954195	-15,42082	-0,0000971	3,689125	11
	66	5517	0,0025119	0,0943136	-0,0291964	1	0,0987293	-17,20081	-0,0000975	3,689818	11
	67	7111	0,0019953	0,0969224	-0,0339001	1	0,10268	-19,27806	-0,000097	3,690726	11
	68	9117	0,0015849	0,0998162	-0,0396055	1	0,1073866	-21,6424	-0,0000969	3,691628	11
	69	11011	0,0012589	0,1030921	-0,0466549	1	0,1131577	-24,34937	-0,0000965	3,692641	11
	70	14190	0,001	0,1068711	-0,0552307	1	0,120299	-27,32981	-0,0000973	3,693774	11

File: Experimental_Data_RH/SingleSine_NC0007_10kHz_1mHz_Cyc5_SOC90.txt
EXPLAIN
TAG	GALVEIS
TITLE	LABEL	Galvanostatic EIS 90	Test Identifier
DATE	LABEL	6.6.2024	Date
TIME	LABEL	20:33:42	Time
NOTES	NOTES	1	Notes...
	EIS bei 90%
PSTAT	PSTAT	REF3000-39109	Potentiostat
FREQINIT	QUANT	1,00000E+004	Initial Freq. (Hz)
FREQFINAL	QUANT	1,00000E-003	Final Freq. (Hz)
PTSPERDEC	QUANT	1,00000E+001	Points/decade
IACREQ	QUANT	7,50000E-002	AC Current (A rms)
IDCREQ	QUANT	0,00000E+000	DC Current (A)
AREA	QUANT	1,00000E+000	Sample Area (cm^2)
SPEED	SELECTOR	1	Optimize for:
DRIFTCOR	SELECTOR	0	Drift Correction
ZGUESS	QUANT	1,70000E-002	Estimated Z (ohms)
EOC	QUANT	3,91985	Open Circuit (V)
SEQUENCER	TOGGLE	TRUE	Run as Sequence
PSTATMODEL	IQUANT	5	Pstat Model
PSTATSECTION	LABEL	REF3000-39109	Pstat Section
PSTATSERIALNO	LABEL	39109	Pstat Serial Number
CTRLMODE	IQUANT	0	Control Mode
ELECTROMETER	IQUANT	0	RE=0 or CS=1
IESTAB	IQUANT	0	I/E Stability
CASPEED	IQUANT	4	Control Amp Speed
CONVENTION	IQUANT	1	Current Convention
ICHRANGE	IQUANT	2	Ich Range
ICHRANGEMODE	TOGGLE	F	Ich Auto Range
ICHOFFSETENABLE	TOGGLE	T	Ich Offset Enable
ICHOFFSET	QUANT	0	Ich Offset (V)
ICHFILTER	IQUANT	3	Ich Filter
VCHRANGE	IQUANT	2	Vch Range
VCHRANGEMODE	TOGGLE	F	Vch Auto Range
VCHOFFSETENABLE	TOGGLE	T	Vch Offset Enable
VCHOFFSET	QUANT	0	Vch Offset (V)
VCHFILTER	IQUANT	3	Vch Filter
ACHRANGE	IQUANT	2	Ach Range
ACHOFFSETENABLE	TOGGLE	F	Ach Offset Enable
ACHOFFSET	QUANT	0	Ach Offset (V)
ACHFILTER	IQUANT	1	Ach Filter
IERANGELOWERLIMIT	IQUANT	2	I/E Range Lower Limit
IERANGEMODE	TOGGLE	F	I/E AutoRange
IERANGE	IQUANT	11	I/E Range
POSFEEDENABLE	TOGGLE	F	Positive Feedback IR Comp
POSFEEDRESISTANCE	QUANT	0	Positive Feedback Resistance (ohm)
ACHSELECT	IQUANT	4	Ach Select
SENSECABLEID	IQUANT	12	Sense Cable ID
PWRCABLEID	IQUANT	12	Power Cable ID
DCCALDATE	LABEL	1/2/2024	DC Calibration Date
ACCALDATE	LABEL	1/2/2024	AC Calibration Date
THERMOSELECT	IQUANT	1	Thermo Select
FRAMEWORKVERSION	LABEL	7.8.4	Framework Version
INSTRUMENTVERSION	LABEL	4.42	Instrument Version
COMPLIANCEVOLTAGE	IQUANT	0	Compliance Voltage
ZCURVE	TABLE
	Pt	Time	Freq	Zreal	Zimag	Zsig	Zmod	Zphz	Idc	Vdc	IERange
	#	s	Hz	ohm	ohm	V	ohm	°	A	V	#
	0	5	10078,13	0,014176	0,0118424	1	0,0184716	39,87478	-0,0001099	3,919925	11
	1	7	8015,625	0,0140004	0,0092865	1	0,0168003	33,55641	-0,0001083	3,919923	11
	2	8	6328,125	0,0139004	0,0071544	1	0,0156335	27,23462	-0,0001088	3,919923	11
	3	10	5015,625	0,0138968	0,0054746	1	0,0149363	21,50176	-0,0001093	3,919922	11
	4	12	3984,375	0,0139011	0,0040783	1	0,014487	16,35059	-0,000109	3,919926	11
	5	13	3170,956	0,0139728	0,0029582	1	0,0142825	11,9535	-0,0001089	3,919927	11
	6	15	2527,573	0,0140865	0,0020311	1	0,0142322	8,204583	-0,0001097	3,91993	11
	7	17	1976,103	0,0142424	0,001212	1	0,0142938	4,863995	-0,0001092	3,91993	11
	8	19	1577,524	0,0144342	0,0005651	1	0,0144452	2,241986	-0,0001077	3,919931	11
	9	20	1265,625	0,014651	4,66697E-005	1	0,0146511	0,1825106	-0,0001088	3,919934	11
	10	22	998,264	0,0148977	-0,0004051	1	0,0149032	-1,557686	-0,0001087	3,919934	11
	11	23	796,875	0,0151627	-0,0007824	1	0,0151829	-2,95398	-0,0001085	3,919934	11
	12	25	627,7902	0,0154796	-0,0010869	1	0,0155177	-4,016439	-0,0001091	3,919935	11
	13	26	505,5147	0,0157282	-0,0013157	1	0,0157831	-4,781871	-0,0001047	3,91994	11
	14	28	397,9953	0,0160527	-0,0015207	1	0,0161246	-5,411695	-0,0001043	3,919945	11
	15	29	315,5048	0,0163682	-0,0016838	1	0,0164546	-5,873361	-0,0001047	3,919941	11
	16	31	252,4038	0,0166756	-0,001804	1	0,0167729	-6,174221	-0,0001048	3,919946	11
	17	32	198,6229	0,0170018	-0,0019317	1	0,0171111	-6,482003	-0,0001047	3,91994	11
	18	33	158,3615	0,0172979	-0,002023	1	0,0174158	-6,670506	-0,000105	3,919945	11
	19	35	125,558	0,0176062	-0,0021215	1	0,0177336	-6,871014	-0,0001027	3,919947	11
	20	37	100,4464	0,0178835	-0,0022223	1	0,018021	-7,083492	-0,0001036	3,919937	11
	21	38	79,00281	0,0181791	-0,002339	1	0,0183289	-7,331679	-0,000104	3,91994	11
	22	40	63,3446	0,0184393	-0,0024754	1	0,0186047	-7,646036	-0,0001032	3,919938	11
	23	41	50,22321	0,0187126	-0,0026571	1	0,0189003	-8,081625	-0,0001015	3,919958	11
	24	43	38,42213	0,0190102	-0,0029282	1	0,0192344	-8,756533	-0,000103	3,919921	11
	25	44	31,25	0,0192621	-0,0032154	1	0,0195286	-9,476991	-0,0001028	3,919911	11
	26	46	24,93351	0,0195332	-0,0035861	1	0,0198596	-10,40314	-0,000103	3,919946	11
	27	48	19,86229	0,0200001	-0,0040519	1	0,0204064	-11,45276	-0,0000963	3,920114	11
	28	49	15,625	0,0203756	-0,0046873	1	0,0209077	-12,95516	-0,0000959	3,92009	11
	29	50	12,40079	0,0208695	-0,0054252	1	0,0215631	-14,57202	-0,0000968	3,920131	11
	30	52	9,93114	0,0213406	-0,0063077	1	0,0222533	-16,46632	-0,0000971	3,920103	11
	31	53	7,944915	0,0219165	-0,0073676	1	0,0231217	-18,58093	-0,0000977	3,920073	11
	32	55	6,317385	0,0225971	-0,0086458	1	0,0241946	-20,93723	-0,0000966	3,92002	11
	33	58	5,008013	0,0235751	-0,0101525	1	0,0256682	-23,29885	-0,0000969	3,920012	11
	34	60	3,945707	0,0248757	-0,0119408	1	0,0275932	-25,64182	-0,0000967	3,920003	11
	35	64	3,158693	0,0264285	-0,0138247	1	0,029826	-27,61402	-0,0000968	3,919999	11
	36	67	2,504006	0,0284434	-0,015882	1	0,032577	-29,17786	-0,0000959	3,91999	11
	37	72	1,998082	0,0310453	-0,0179938	1	0,0358829	-30,09661	-9,484612E-005	3,920006	11
	38	75	1,584686	0,0342074	-0,020262	1	0,0397579	-30,63944	-0,0000951	3,919979	11
	39	82	1,266892	0,0379631	-0,02212	1	0,0439373	-30,22813	-9,499252E-005	3,919986	11
	40	87	0,999041	0,0424966	-0,0236239	1	0,0486214	-29,0697	-0,0000958	3,919992	11
	41	92	0,7923428	0,0473321	-0,0244384	1	0,0532688	-27,30814	-0,0000952	3,919991	11
	42	98	0,6334459	0,0520958	-0,0244741	1	0,0575583	-25,16368	-0,0000959	3,919986	11
	43	107	0,5040323	0,056838	-0,023765	1	0,0616062	-22,69066	-0,0000962	3,919992	11
	44	116	0,400641	0,0611756	-0,0224309	1	0,0651582	-20,13615	-0,0000966	3,919999	11
	45	128	0,316723	0,0650215	-0,0206393	1	0,0682186	-17,61063	-0,0000964	3,920002	11
	46	144	0,2520161	0,0681415	-0,0187085	1	0,070663	-15,3525	-0,0000963	3,920012	11
	47	166	0,2003205	0,0706933	-0,0167851	1	0,0726587	-13,35674	-0,0000962	3,920024	11
	48	187	0,1588983	0,0727503	-0,0150062	1	0,0742819	-11,65493	-0,000096	3,920038	11
	49	212	0,1260081	0,074426	-0,0134674	1	0,0756346	-10,25674	-0,0000964	3,920092	11
	50	242	0,1001603	0,0758046	-0,0122423	1	0,0767868	-9,173977	-0,0000965	3,920215	11
	51	288	0,0794492	0,0770238	-0,011315	1	0,0778505	-8,357098	-0,000097	3,92039	11
	52	327	0,0631739	0,077891	-0,0107403	1	0,078628	-7,850906	-0,0000967	3,920321	11
	53	392	0,0501337	0,078838	-0,0104327	1	0,0795253	-7,538218	-0,0000967	3,920328	11
	54	453	0,0398258	0,0797729	-0,010427	1	0,0804515	-7,446814	-0,0000967	3,920352	11
	55	529	0,0316296	0,0807374	-0,0106847	1	0,0814414	-7,538663	-0,0000967	3,920385	11
	56	657	0,0251206	0,0818051	-0,0111887	1	0,0825667	-7,788207	-0,0000968	3,920439	11
	57	778	0,0199553	0,0829591	-0,0119675	1	0,0838179	-8,208711	-0,0000967	3,920499	11
	58	929	0,0158522	0,0843058	-0,012961	1	0,0852963	-8,740114	-0,0000968	3,920573	11
	59	1120	0,0125907	0,0858245	-0,0141676	1	0,086986	-9,373662	-0,0000967	3,920666	11
	60	1439	0,0100011	0,0875987	-0,0155458	1	0,0889675	-10,06331	-0,0000967	3,920793	11
	61	1740	0,0079436	0,0895569	-0,0171126	1	0,0911772	-10,81772	-0,0000967	3,920926	11
	62	2245	0,0063097	0,0916751	-0,0188482	1	0,0935926	-11,61796	-0,0000969	3,921093	11
	63	2721	0,0050123	0,0938486	-0,0208401	1	0,0961347	-12,51997	-0,0000969	3,92126	11
	64	3321	0,0039812	0,0961442	-0,0232067	1	0,0989053	-13,57016	-0,0000967	3,921468	11
	65	4327	0,0031623	0,0985157	-0,0260654	1	0,1019056	-14,81981	-0,0000967	3,921734	11
	66	5277	0,0025119	0,1009657	-0,0295741	1	0,1052079	-16,32595	-0,000097	3,922011	11
	67	6472	0,0019953	0,1036289	-0,0339365	1	0,1090442	-18,13262	-0,0000963	3,922301	11
	68	8478	0,0015849	0,1064951	-0,0393362	1	0,1135277	-20,27276	-0,0000961	3,92266	11
	69	10372	0,0012589	0,1096247	-0,046007	1	0,1188875	-22,7667	-0,0000965	3,923011	11
	70	13551	0,001	0,1132249	-0,0542482	1	0,1255498	-25,59998	-0,0000968	3,923488	11
