Repository: chrisw-17/rapid-SOH-prediction

# Rapid EIS-based SOH Estimation for Unknown LIBs

---

**This repository accompanies the paper:**

> **Fast state of health evaluation of lithium-ion batteries using EIS for second-life and recycling assessment**  
> *Authors: Christopher Wett, Jörg Lampe, Joey Danz, Thomas Seeger, Bugra Turan*

## Overview

This repository provides a complete workflow for rapid State of Health (SOH) estimation of lithium-ion batteries using Electrochemical Impedance Spectroscopy (EIS) and neural network models. The code and data enable reproducible analysis, model training, and evaluation for the fully connected neural network model as described in the associated publication.

File: Experimental_Data_RH/SingleSine_NC0008_10kHz_1mHz_Cyc1_SOC20.txt
EXPLAIN
TAG	GALVEIS
TITLE	LABEL	Galvanostatic EIS 30	Test Identifier
DATE	LABEL	26.1.2024	Date
TIME	LABEL	15:54:25	Time
NOTES	NOTES	1	Notes...
	EIS bei 30%
PSTAT	PSTAT	REF3000-39109	Potentiostat
FREQINIT	QUANT	1,00000E+004	Initial Freq. (Hz)
FREQFINAL	QUANT	1,00000E-003	Final Freq. (Hz)
PTSPERDEC	QUANT	1,00000E+001	Points/decade
IACREQ	QUANT	7,50000E-002	AC Current (A rms)
IDCREQ	QUANT	0,00000E+000	DC Current (A)
AREA	QUANT	1,00000E+000	Sample Area (cm^2)
SPEED	SELECTOR	1	Optimize for:
DRIFTCOR	SELECTOR	0	Drift Correction
ZGUESS	QUANT	1,70000E-002	Estimated Z (ohms)
EOC	QUANT	3,481588	Open Circuit (V)
SEQUENCER	TOGGLE	TRUE	Run as Sequence
PSTATMODEL	IQUANT	5	Pstat Model
PSTATSECTION	LABEL	REF3000-39109	Pstat Section
PSTATSERIALNO	LABEL	39109	Pstat Serial Number
CTRLMODE	IQUANT	0	Control Mode
ELECTROMETER	IQUANT	0	RE=0 or CS=1
IESTAB	IQUANT	0	I/E Stability
CASPEED	IQUANT	4	Control Amp Speed
CONVENTION	IQUANT	1	Current Convention
ICHRANGE	IQUANT	2	Ich Range
ICHRANGEMODE	TOGGLE	F	Ich Auto Range
ICHOFFSETENABLE	TOGGLE	T	Ich Offset Enable
ICHOFFSET	QUANT	0	Ich Offset (V)
ICHFILTER	IQUANT	3	Ich Filter
VCHRANGE	IQUANT	2	Vch Range
VCHRANGEMODE	TOGGLE	F	Vch Auto Range
VCHOFFSETENABLE	TOGGLE	T	Vch Offset Enable
VCHOFFSET	QUANT	0	Vch Offset (V)
VCHFILTER	IQUANT	3	Vch Filter
ACHRANGE	IQUANT	2	Ach Range
ACHOFFSETENABLE	TOGGLE	F	Ach Offset Enable
ACHOFFSET	QUANT	0	Ach Offset (V)
ACHFILTER	IQUANT	1	Ach Filter
IERANGELOWERLIMIT	IQUANT	2	I/E Range Lower Limit
IERANGEMODE	TOGGLE	F	I/E AutoRange
IERANGE	IQUANT	11	I/E Range
POSFEEDENABLE	TOGGLE	F	Positive Feedback IR Comp
POSFEEDRESISTANCE	QUANT	0	Positive Feedback Resistance (ohm)
ACHSELECT	IQUANT	4	Ach Select
SENSECABLEID	IQUANT	12	Sense Cable ID
PWRCABLEID	IQUANT	12	Power Cable ID
DCCALDATE	LABEL	1/2/2024	DC Calibration Date
ACCALDATE	LABEL	1/2/2024	AC Calibration Date
THERMOSELECT	IQUANT	1	Thermo Select
FRAMEWORKVERSION	LABEL	7.8.4	Framework Version
INSTRUMENTVERSION	LABEL	4.42	Instrument Version
COMPLIANCEVOLTAGE	IQUANT	0	Compliance Voltage
ZCURVE	TABLE
	Pt	Time	Freq	Zreal	Zimag	Zsig	Zmod	Zphz	Idc	Vdc	IERange
	#	s	Hz	ohm	ohm	V	ohm	°	A	V	#
	0	5	10078,13	0,0135154	0,012216	1	0,0182181	42,10912	-0,0001104	3,481694	11
	1	6	8015,625	0,013324	0,0095736	1	0,0164068	35,69821	-0,0001098	3,481694	11
	2	8	6328,125	0,0132246	0,0073559	1	0,0151327	29,08383	-0,00011	3,481696	11
	3	10	5015,625	0,0131974	0,0055913	1	0,014333	22,96056	-0,0001091	3,481696	11
	4	11	3984,375	0,0132362	0,0041681	1	0,013877	17,47941	-0,0001093	3,481699	11
	5	13	3170,956	0,0133019	0,0029953	1	0,0136349	12,69009	-0,0001088	3,481703	11
	6	15	2527,573	0,0134234	0,0020236	1	0,013575	8,572996	-0,0001083	3,481705	11
	7	16	1976,103	0,0135848	0,0011504	1	0,0136335	4,840459	-0,000109	3,481705	11
	8	18	1577,524	0,0138031	0,0004708	1	0,0138111	1,953488	-0,0001089	3,481707	11
	9	20	1265,625	0,0140482	-8,364768E-005	1	0,0140485	-0,3411538	-0,0001085	3,481709	11
	10	21	998,264	0,0143281	-0,000562	1	0,0143391	-2,246368	-0,000109	3,48171	11
	11	23	796,875	0,0146313	-0,0009722	1	0,0146636	-3,801667	-0,0001089	3,48171	11
	12	24	627,7902	0,0149762	-0,0012973	1	0,0150323	-4,950915	-0,0001083	3,48171	11
	13	26	505,5147	0,0153032	-0,0015719	1	0,0153837	-5,864506	-0,0001047	3,481723	11
	14	27	397,9953	0,0156685	-0,0017994	1	0,0157715	-6,551083	-0,0001043	3,481722	11
	15	28	315,5048	0,016047	-0,0019833	1	0,0161691	-7,045747	-0,0001045	3,481723	11
	16	30	252,4038	0,0164208	-0,0021249	1	0,0165577	-7,373388	-0,000103	3,481726	11
	17	31	198,6229	0,0168146	-0,0022421	1	0,0169635	-7,595295	-0,0001042	3,481726	11
	18	33	158,3615	0,0172014	-0,0023339	1	0,017359	-7,726718	-0,0001031	3,48173	11
	19	34	125,558	0,0175841	-0,0024155	1	0,0177492	-7,821584	-0,0001043	3,48173	11
	20	36	100,4464	0,0179544	-0,0024694	1	0,0181234	-7,831093	-0,0001016	3,48173	11
	21	37	79,00281	0,0183442	-0,0025253	1	0,0185172	-7,838214	-0,0001049	3,481729	11
	22	39	63,3446	0,0187066	-0,0025785	1	0,0188834	-7,848168	-0,0001033	3,481732	11
	23	40	50,22321	0,019092	-0,0026373	1	0,0192733	-7,864823	-0,000102	3,481732	11
	24	42	38,42213	0,0195222	-0,0027213	1	0,019711	-7,935471	-0,0001048	3,481729	11
	25	44	31,25	0,0198737	-0,0027971	1	0,0200696	-8,011421	-0,0001058	3,481729	11
	26	45	24,93351	0,0202534	-0,0028925	1	0,0204589	-8,127655	-0,0001028	3,481737	11
	27	47	19,86229	0,020716	-0,0030037	1	0,0209326	-8,250128	-0,0000959	3,481757	11
	28	48	15,625	0,0211816	-0,0031185	1	0,0214099	-8,375396	-0,0000962	3,481756	11
	29	50	12,40079	0,0216645	-0,0032412	1	0,0219056	-8,508899	-0,0000962	3,481755	11
	30	51	9,93114	0,0221467	-0,0033507	1	0,0223987	-8,603369	-0,0000966	3,48175	11
	31	53	7,944915	0,0227039	-0,0034326	1	0,0229619	-8,59741	-0,0000959	3,481755	11
	32	55	6,317385	0,0232452	-0,0034891	1	0,0235056	-8,536456	-0,0000956	3,48175	11
	33	57	5,008013	0,0238382	-0,0035023	1	0,0240941	-8,358003	-0,0000961	3,481755	11
	34	59	3,945707	0,0244467	-0,0034821	1	0,0246934	-8,10659	-0,000096	3,481757	11
	35	62	3,158693	0,0249885	-0,003424	1	0,025222	-7,802217	-0,0000963	3,481755	11
	36	65	2,504006	0,0255365	-0,0033067	1	0,0257497	-7,378064	-9,45006E-005	3,481759	11
	37	68	1,998082	0,0260349	-0,0031867	1	0,0262292	-6,978424	-9,458221E-005	3,481762	11
	38	73	1,584686	0,0265108	-0,0030649	1	0,0266873	-6,594626	-0,0000955	3,481765	11
	39	77	1,266892	0,0269329	-0,0029467	1	0,0270936	-6,243889	-0,000095	3,481766	11
	40	85	0,999041	0,0273354	-0,0028358	1	0,0274821	-5,922663	-9,376858E-005	3,481775	11
	41	90	0,7923428	0,0277014	-0,0027334	1	0,027836	-5,635432	-0,0000952	3,48178	11
	42	97	0,6334459	0,0280222	-0,0026818	1	0,0281503	-5,466726	-0,000095	3,481787	11
	43	105	0,5040323	0,0283321	-0,0026395	1	0,0284548	-5,322514	-0,0000956	3,481795	11
	44	114	0,400641	0,0286231	-0,0026507	1	0,0287456	-5,290913	-0,0000961	3,481806	11
	45	125	0,316723	0,0289355	-0,0027105	1	0,0290622	-5,351446	-0,0000957	3,481825	11
	46	139	0,2520161	0,0292224	-0,0027991	1	0,0293561	-5,471399	-0,0000951	3,481838	11
	47	160	0,2003205	0,0295245	-0,0029339	1	0,0296699	-5,674872	-0,0000965	3,481855	11
	48	186	0,1588983	0,0298324	-0,00313	1	0,0299961	-5,989543	-0,0000964	3,481875	11
	49	211	0,1260081	0,0301852	-0,0033848	1	0,0303744	-6,398091	-0,0000954	3,481925	11
	50	242	0,1001603	0,0305837	-0,0036927	1	0,0308059	-6,884688	-0,0000961	3,482025	11
	51	288	0,0794492	0,0310158	-0,0040745	1	0,0312823	-7,48393	-0,0000962	3,482152	11
	52	339	0,0631739	0,0313686	-0,0045516	1	0,0316971	-8,255936	-0,0000964	3,482147	11
	53	404	0,0501337	0,031863	-0,0051041	1	0,0322692	-9,10089	-0,0000968	3,482189	11
	54	485	0,0398258	0,0324409	-0,0057453	1	0,0329457	-10,04306	-0,0000965	3,482248	11
	55	561	0,0316296	0,0330774	-0,0064661	1	0,0337035	-11,06097	-0,0000966	3,482327	11
	56	689	0,0251206	0,0338216	-0,0072896	1	0,0345982	-12,16297	-0,0000963	3,48242	11
	57	810	0,0199553	0,0346583	-0,0082254	1	0,035621	-13,35097	-0,0000966	3,482533	11
	58	1011	0,0158522	0,0356247	-0,009256	1	0,0368075	-14,56452	-0,0000961	3,482676	11
	59	1202	0,0125907	0,0366853	-0,0103929	1	0,0381291	-15,8174	-0,0000965	3,482847	11
	60	1521	0,0100011	0,0378384	-0,0116723	1	0,0395978	-17,14387	-0,0000966	3,483087	11
	61	1922	0,0079436	0,0390956	-0,0130685	1	0,041222	-18,48321	-0,0000967	3,483368	11
	62	2301	0,0063097	0,0404253	-0,0146658	1	0,0430034	-19,94012	-0,0000969	3,483693	11
	63	2936	0,0050123	0,0418008	-0,0164922	1	0,0449367	-21,53135	-0,0000968	3,484128	11
	64	3735	0,0039812	0,0432053	-0,0186094	1	0,0470426	-23,30257	-0,0000969	3,484657	11
	65	4741	0,0031623	0,044607	-0,0211278	1	0,0493576	-25,34428	-0,0000969	3,485284	11
	66	6007	0,0025119	0,0459449	-0,0241924	1	0,051925	-27,76913	-0,0000969	3,486024	11
	67	7601	0,0019953	0,0472095	-0,0280211	1	0,0548992	-30,69117	-0,0000968	3,486881	11
	68	9607	0,0015849	0,0483709	-0,0328661	1	0,0584801	-34,19459	-0,0000968	3,48789	11
	69	12132	0,0012589	0,0494809	-0,0390107	1	0,0630095	-38,25222	-0,0000966	3,488962	11
	70	14516	0,001	0,0505565	-0,0468165	1	0,0689039	-42,80042	-0,0000968	3,490154	11

File: Experimental_Data_RH/SingleSine_NC0008_10kHz_1mHz_Cyc1_SOC50.txt
EXPLAIN
TAG	GALVEIS
TITLE	LABEL	Galvanostatic EIS 50	Test Identifier
DATE	LABEL	26.1.2024	Date
TIME	LABEL	8:05:21	Time
NOTES	NOTES	1	Notes...
	EIS bei 50%
PSTAT	PSTAT	REF3000-39109	Potentiostat
FREQINIT	QUANT	1,00000E+004	Initial Freq. (Hz)
FREQFINAL	QUANT	1,00000E-003	Final Freq. (Hz)
PTSPERDEC	QUANT	1,00000E+001	Points/decade
IACREQ	QUANT	7,50000E-002	AC Current (A rms)
IDCREQ	QUANT	0,00000E+000	DC Current (A)
AREA	QUANT	1,00000E+000	Sample Area (cm^2)
SPEED	SELECTOR	1	Optimize for:
DRIFTCOR	SELECTOR	0	Drift Correction
ZGUESS	QUANT	1,70000E-002	Estimated Z (ohms)
EOC	QUANT	3,637148	Open Circuit (V)
SEQUENCER	TOGGLE	TRUE	Run as Sequence
PSTATMODEL	IQUANT	5	Pstat Model
PSTATSECTION	LABEL	REF3000-39109	Pstat Section
PSTATSERIALNO	LABEL	39109	Pstat Serial Number
CTRLMODE	IQUANT	0	Control Mode
ELECTROMETER	IQUANT	0	RE=0 or CS=1
IESTAB	IQUANT	0	I/E Stability
CASPEED	IQUANT	4	Control Amp Speed
CONVENTION	IQUANT	1	Current Convention
ICHRANGE	IQUANT	2	Ich Range
ICHRANGEMODE	TOGGLE	F	Ich Auto Range
ICHOFFSETENABLE	TOGGLE	T	Ich Offset Enable
ICHOFFSET	QUANT	0	Ich Offset (V)
ICHFILTER	IQUANT	3	Ich Filter
VCHRANGE	IQUANT	2	Vch Range
VCHRANGEMODE	TOGGLE	F	Vch Auto Range
VCHOFFSETENABLE	TOGGLE	T	Vch Offset Enable
VCHOFFSET	QUANT	0	Vch Offset (V)
VCHFILTER	IQUANT	3	Vch Filter
ACHRANGE	IQUANT	2	Ach Range
ACHOFFSETENABLE	TOGGLE	F	Ach Offset Enable
ACHOFFSET	QUANT	0	Ach Offset (V)
ACHFILTER	IQUANT	1	Ach Filter
IERANGELOWERLIMIT	IQUANT	2	I/E Range Lower Limit
IERANGEMODE	TOGGLE	F	I/E AutoRange
IERANGE	IQUANT	11	I/E Range
POSFEEDENABLE	TOGGLE	F	Positive Feedback IR Comp
POSFEEDRESISTANCE	QUANT	0	Positive Feedback Resistance (ohm)
ACHSELECT	IQUANT	4	Ach Select
SENSECABLEID	IQUANT	12	Sense Cable ID
PWRCABLEID	IQUANT	12	Power Cable ID
DCCALDATE	LABEL	1/2/2024	DC Calibration Date
ACCALDATE	LABEL	1/2/2024	AC Calibration Date
THERMOSELECT	IQUANT	1	Thermo Select
FRAMEWORKVERSION	LABEL	7.8.4	Framework Version
INSTRUMENTVERSION	LABEL	4.42	Instrument Version
COMPLIANCEVOLTAGE	IQUANT	0	Compliance Voltage
ZCURVE	TABLE
	Pt	Time	Freq	Zreal	Zimag	Zsig	Zmod	Zphz	Idc	Vdc	IERange
	#	s	Hz	ohm	ohm	V	ohm	°	A	V	#
	0	5	10078,13	0,0133691	0,0122068	1	0,0181036	42,39788	-0,0001104	3,637122	11
	1	6	8015,625	0,0131549	0,0095865	1	0,0162774	36,08232	-0,0001092	3,63712	11
	2	8	6328,125	0,0130716	0,0073814	1	0,0150117	29,45287	-0,0001085	3,637118	11
	3	9	5015,625	0,0130592	0,0056208	1	0,0142175	23,28755	-0,0001074	3,63712	11
	4	11	3984,375	0,013083	0,0041838	1	0,0137357	17,73382	-0,000108	3,637122	11
	5	12	3170,956	0,0131417	0,0030154	1	0,0134832	12,92298	-0,000108	3,637123	11
	6	14	2527,573	0,0132725	0,0020438	1	0,0134289	8,75392	-0,0001085	3,637125	11
	7	16	1976,103	0,0134316	0,0011509	1	0,0134808	4,897537	-0,0001086	3,637124	11
	8	17	1577,524	0,0136391	0,0004916	1	0,013648	2,064371	-0,0001091	3,637127	11
	9	19	1265,625	0,0138808	-5,002226E-005	1	0,0138809	-0,2064755	-0,0001083	3,637126	11
	10	21	998,264	0,0141561	-0,0005321	1	0,0141661	-2,152623	-0,0001089	3,637125	11
	11	22	796,875	0,0144782	-0,0009202	1	0,0145074	-3,636489	-0,0001072	3,637127	11
	12	23	627,7902	0,0147957	-0,0012857	1	0,0148515	-4,966438	-0,0001072	3,637126	11
	13	25	505,5147	0,0151189	-0,0015369	1	0,0151969	-5,804456	-0,0001044	3,637136	11
	14	26	397,9953	0,0155069	-0,0017598	1	0,0156065	-6,474425	-0,0001033	3,637137	11
	15	28	315,5048	0,0158853	-0,0019323	1	0,0160024	-6,935516	-0,0001043	3,637136	11
	16	29	252,4038	0,0162525	-0,002062	1	0,0163828	-7,230529	-0,0001029	3,637138	11
	17	31	198,6229	0,0166415	-0,0021712	1	0,0167825	-7,433186	-0,0001032	3,637138	11
	18	32	158,3615	0,0170252	-0,0022476	1	0,0171729	-7,520503	-0,0001037	3,637137	11
	19	34	125,558	0,0174091	-0,0022964	1	0,0175599	-7,514422	-0,0001028	3,637137	11
	20	35	100,4464	0,0177756	-0,0023346	1	0,0179283	-7,482285	-0,0000992	3,63714	11
	21	37	79,00281	0,0181705	-0,0023662	1	0,0183239	-7,419532	-0,0001033	3,637142	11
	22	38	63,3446	0,0185392	-0,0023803	1	0,0186914	-7,316392	-0,000102	3,637141	11
	23	40	50,22321	0,0189099	-0,0023746	1	0,0190584	-7,157452	-0,0001001	3,637143	11
	24	42	38,42213	0,0193439	-0,0023717	1	0,0194888	-6,989902	-0,0001036	3,63714	11
	25	43	31,25	0,0196902	-0,0023616	1	0,0198314	-6,839382	-0,0001087	3,637142	11
	26	45	24,93351	0,0200682	-0,0023256	1	0,0202025	-6,610348	-0,0001046	3,637143	11
	27	47	19,86229	0,0204546	-0,0022795	1	0,0205813	-6,358786	-0,0000961	3,63715	11
	28	48	15,625	0,0208404	-0,0021997	1	0,0209562	-6,025222	-0,0000964	3,637149	11
	29	49	12,40079	0,0212003	-0,0021052	1	0,0213045	-5,670809	-0,0000963	3,63715	11
	30	51	9,93114	0,0215133	-0,0019906	1	0,0216052	-5,286332	-0,0000958	3,637147	11
	31	52	7,944915	0,0218058	-0,0018699	1	0,0218859	-4,901179	-0,0000962	3,63715	11
	32	54	6,317385	0,0220843	-0,0017388	1	0,0221526	-4,501861	-0,0000962	3,637148	11
	33	57	5,008013	0,022318	-0,0015933	1	0,0223748	-4,083344	-0,000096	3,637149	11
	34	59	3,945707	0,022541	-0,0014523	1	0,0225878	-3,686501	-0,000096	3,637151	11
	35	63	3,158693	0,0226993	-0,0013377	1	0,0227387	-3,372527	-0,0000952	3,637152	11
	36	66	2,504006	0,0228608	-0,0012334	1	0,022894	-3,088191	-9,397941E-005	3,637151	11
	37	70	1,998082	0,0229983	-0,0011458	1	0,0230269	-2,852114	-9,333034E-005	3,637153	11
	38	74	1,584686	0,0231172	-0,0010782	1	0,0231424	-2,67048	-9,476749E-005	3,637156	11
	39	79	1,266892	0,0232285	-0,0010339	1	0,0232515	-2,548584	-9,388445E-005	3,637156	11
	40	87	0,999041	0,0233369	-0,0010055	1	0,0233585	-2,467191	-9,483597E-005	3,637162	11
	41	93	0,7923428	0,0234345	-0,000997	1	0,0234557	-2,436032	-0,0000951	3,637162	11
	42	101	0,6334459	0,0235348	-0,0010029	1	0,0235561	-2,440196	-9,46353E-005	3,637168	11
	43	108	0,5040323	0,0236268	-0,0010354	1	0,0236495	-2,509168	-0,0000961	3,637172	11
	44	117	0,400641	0,0237259	-0,001092	1	0,023751	-2,635328	-0,0000951	3,637178	11
	45	131	0,316723	0,0238393	-0,0011726	1	0,0238681	-2,815892	-0,0000954	3,637186	11
	46	148	0,2520161	0,0239389	-0,0012743	1	0,0239728	-3,046952	-9,480809E-005	3,637193	11
	47	169	0,2003205	0,0240587	-0,0014153	1	0,0241003	-3,366752	-0,0000954	3,6372	11
	48	190	0,1588983	0,0241922	-0,0015981	1	0,024245	-3,779387	-0,0000954	3,63721	11
	49	222	0,1260081	0,0243518	-0,0018097	1	0,0244189	-4,250119	-9,468557E-005	3,63724	11
	50	260	0,1001603	0,0245724	-0,0020545	1	0,0246582	-4,779445	-0,0000955	3,637308	11
	51	306	0,0794492	0,0248111	-0,0023666	1	0,0249237	-5,448748	-0,0000959	3,637382	11
	52	358	0,0631739	0,0249788	-0,0027463	1	0,0251293	-6,274179	-0,0000958	3,637353	11
	53	422	0,0501337	0,0252749	-0,0031736	1	0,0254734	-7,156754	-0,0000962	3,637367	11
	54	503	0,0398258	0,0256327	-0,0036619	1	0,0258929	-8,130235	-0,0000953	3,637391	11
	55	605	0,0316296	0,0260612	-0,0042221	1	0,026401	-9,20241	-0,0000957	3,637421	11
	56	732	0,0251206	0,0265855	-0,0048452	1	0,0270234	-10,32881	-0,0000955	3,637467	11
	57	853	0,0199553	0,0271738	-0,0055395	1	0,0277327	-11,5222	-0,0000954	3,637511	11
	58	1055	0,0158522	0,0279029	-0,0062902	1	0,0286031	-12,70397	-0,0000952	3,637574	11
	59	1308	0,0125907	0,0287262	-0,0070805	1	0,0295859	-13,8463	-0,0000955	3,63765	11
	60	1627	0,0100011	0,0296533	-0,0079122	1	0,0306908	-14,93977	-0,0000953	3,637746	11
	61	2028	0,0079436	0,0306854	-0,0088083	1	0,0319246	-16,01625	-0,0000964	3,63785	11
	62	2407	0,0063097	0,0317405	-0,0097719	1	0,0332107	-17,11194	-0,0000961	3,637954	11
	63	3042	0,0050123	0,0328774	-0,0108358	1	0,034617	-18,24123	-0,0000962	3,638117	11
	64	3841	0,0039812	0,0340739	-0,0120656	1	0,036147	-19,49904	-0,0000955	3,63831	11
	65	4847	0,0031623	0,0353363	-0,0134718	1	0,0378172	-20,8691	-0,0000956	3,638562	11
	66	6113	0,0025119	0,0366483	-0,0151202	1	0,0396449	-22,41991	-0,0000959	3,638822	11
	67	7707	0,0019953	0,0380233	-0,0170617	1	0,0416759	-24,16661	-0,0000955	3,639123	11
	68	9713	0,0015849	0,0394603	-0,0193612	1	0,0439542	-26,13491	-0,0000957	3,639452	11
	69	11607	0,0012589	0,0409181	-0,0221472	1	0,0465273	-28,42479	-0,0000959	3,639802	11
	70	14786	0,001	0,0424865	-0,025534	1	0,049569	-31,00547	-0,0000963	3,640261	11

File: Experimental_Data_RH/SingleSine_NC0008_10kHz_1mHz_Cyc1_SOC70.txt
EXPLAIN
TAG	GALVEIS
TITLE	LABEL	Galvanostatic EIS 70	Test Identifier
DATE	LABEL	26.1.2024	Date
TIME	LABEL	0:34:38	Time
NOTES	NOTES	1	Notes...
	EIS bei 70%
PSTAT	PSTAT	REF3000-39109	Potentiostat
FREQINIT	QUANT	1,00000E+004	Initial Freq. (Hz)
FREQFINAL	QUANT	1,00000E-003	Final Freq. (Hz)
PTSPERDEC	QUANT	1,00000E+001	Points/decade
IACREQ	QUANT	7,50000E-002	AC Current (A rms)
IDCREQ	QUANT	0,00000E+000	DC Current (A)
AREA	QUANT	1,00000E+000	Sample Area (cm^2)
SPEED	SELECTOR	1	Optimize for:
DRIFTCOR	SELECTOR	0	Drift Correction
ZGUESS	QUANT	1,70000E-002	Estimated Z (ohms)
EOC	QUANT	3,798058	Open Circuit (V)
SEQUENCER	TOGGLE	TRUE	Run as Sequence
PSTATMODEL	IQUANT	5	Pstat Model
PSTATSECTION	LABEL	REF3000-39109	Pstat Section
PSTATSERIALNO	LABEL	39109	Pstat Serial Number
CTRLMODE	IQUANT	0	Control Mode
ELECTROMETER	IQUANT	0	RE=0 or CS=1
IESTAB	IQUANT	0	I/E Stability
CASPEED	IQUANT	4	Control Amp Speed
CONVENTION	IQUANT	1	Current Convention
ICHRANGE	IQUANT	2	Ich Range
ICHRANGEMODE	TOGGLE	F	Ich Auto Range
ICHOFFSETENABLE	TOGGLE	T	Ich Offset Enable
ICHOFFSET	QUANT	0	Ich Offset (V)
ICHFILTER	IQUANT	3	Ich Filter
VCHRANGE	IQUANT	2	Vch Range
VCHRANGEMODE	TOGGLE	F	Vch Auto Range
VCHOFFSETENABLE	TOGGLE	T	Vch Offset Enable
VCHOFFSET	QUANT	0	Vch Offset (V)
VCHFILTER	IQUANT	3	Vch Filter
ACHRANGE	IQUANT	2	Ach Range
ACHOFFSETENABLE	TOGGLE	F	Ach Offset Enable
ACHOFFSET	QUANT	0	Ach Offset (V)
ACHFILTER	IQUANT	1	Ach Filter
IERANGELOWERLIMIT	IQUANT	2	I/E Range Lower Limit
IERANGEMODE	TOGGLE	F	I/E AutoRange
IERANGE	IQUANT	11	I/E Range
POSFEEDENABLE	TOGGLE	F	Positive Feedback IR Comp
POSFEEDRESISTANCE	QUANT	0	Positive Feedback Resistance (ohm)
ACHSELECT	IQUANT	4	Ach Select
SENSECABLEID	IQUANT	12	Sense Cable ID
PWRCABLEID	IQUANT	12	Power Cable ID
DCCALDATE	LABEL	1/2/2024	DC Calibration Date
ACCALDATE	LABEL	1/2/2024	AC Calibration Date
THERMOSELECT	IQUANT	1	Thermo Select
FRAMEWORKVERSION	LABEL	7.8.4	Framework Version
INSTRUMENTVERSION	LABEL	4.42	Instrument Version
COMPLIANCEVOLTAGE	IQUANT	0	Compliance Voltage
ZCURVE	TABLE
	Pt	Time	Freq	Zreal	Zimag	Zsig	Zmod	Zphz	Idc	Vdc	IERange
	#	s	Hz	ohm	ohm	V	ohm	°	A	V	#
	0	5	10078,13	0,0133023	0,0122385	1	0,0180757	42,61489	-0,0001068	3,798034	11
	1	7	8015,625	0,0130969	0,0096041	1	0,0162409	36,2531	-0,0001069	3,798035	11
	2	9	6328,125	0,013012	0,0073821	1	0,0149603	29,56761	-0,0001069	3,798035	11
	3	10	5015,625	0,0129838	0,0056281	1	0,0141511	23,4355	-0,0001074	3,798036	11
	4	12	3984,375	0,0130061	0,0042139	1	0,0136717	17,95205	-0,0001072	3,798038	11
	5	14	3170,956	0,0131001	0,0030331	1	0,0134466	13,03608	-0,0001067	3,798035	11
	6	15	2527,573	0,0131982	0,0020631	1	0,0133585	8,8846	-0,0001068	3,798034	11
	7	17	1976,103	0,0133418	0,0011869	1	0,0133945	5,083693	-0,0001083	3,798036	11
	8	18	1577,524	0,0135774	0,0005311	1	0,0135878	2,240114	-0,0001074	3,798035	11
	9	20	1265,625	0,0137859	-2,188309E-005	1	0,013786	-0,0909482	-0,0001079	3,798037	11
	10	22	998,264	0,014063	-0,0005229	1	0,0140727	-2,129582	-0,0001066	3,798036	11
	11	23	796,875	0,014368	-0,000893	1	0,0143957	-3,556398	-0,000107	3,798034	11
	12	24	627,7902	0,0147018	-0,0012156	1	0,014752	-4,726531	-0,0001066	3,798038	11
	13	26	505,5147	0,0150131	-0,0014871	1	0,0150866	-5,656765	-0,0001026	3,798048	11
	14	27	397,9953	0,0153783	-0,0017112	1	0,0154732	-6,349348	-0,0001024	3,798049	11
	15	29	315,5048	0,0157516	-0,001875	1	0,0158628	-6,78817	-0,0001019	3,798049	11
	16	30	252,4038	0,016104	-0,0019969	1	0,0162273	-7,068781	-0,0001008	3,79805	11
	17	32	198,6229	0,0164952	-0,0021052	1	0,016629	-7,27302	-0,0001028	3,798052	11
	18	33	158,3615	0,0168539	-0,0021743	1	0,0169936	-7,350994	-0,0001017	3,798052	11
	19	35	125,558	0,0172278	-0,0022253	1	0,017371	-7,360147	-0,0001032	3,798053	11
	20	36	100,4464	0,017586	-0,0022566	1	0,0177302	-7,31204	-0,0001001	3,798052	11
	21	38	79,00281	0,0179625	-0,0022825	1	0,018107	-7,241721	-0,0001021	3,79805	11
	22	40	63,3446	0,0183097	-0,0023037	1	0,0184541	-7,171224	-0,0001017	3,798051	11
	23	41	50,22321	0,0186722	-0,0023103	1	0,0188146	-7,053295	-0,0000994	3,798055	11
	24	43	38,42213	0,019095	-0,0023126	1	0,0192345	-6,905359	-0,0000999	3,798053	11
	25	44	31,25	0,0194195	-0,0023071	1	0,0195561	-6,775302	-9,435753E-005	3,798055	11
	26	46	24,93351	0,0197855	-0,0022887	1	0,0199174	-6,598451	-0,0001011	3,798054	11
	27	48	19,86229	0,0201377	-0,0022582	1	0,020264	-6,398291	-9,343217E-005	3,798062	11
	28	49	15,625	0,0205356	-0,0022102	1	0,0206542	-6,142924	-9,332205E-005	3,798063	11
	29	51	12,40079	0,0208641	-0,0021447	1	0,020974	-5,869114	-9,349302E-005	3,798062	11
	30	52	9,93114	0,0211924	-0,0020542	1	0,0212918	-5,5365	-9,402895E-005	3,798062	11
	31	54	7,944915	0,0214968	-0,0019661	1	0,0215865	-5,225844	-9,472155E-005	3,798062	11
	32	55	6,317385	0,0217703	-0,0018694	1	0,0218504	-4,907881	-9,413355E-005	3,798062	11
	33	58	5,008013	0,0220273	-0,0017628	1	0,0220977	-4,57555	-9,368482E-005	3,798064	11
	34	60	3,945707	0,0222745	-0,0016809	1	0,0223378	-4,315446	-9,461401E-005	3,798064	11
	35	64	3,158693	0,0224807	-0,0016044	1	0,0225379	-4,082207	-9,403326E-005	3,798065	11
	36	67	2,504006	0,0226885	-0,0015354	1	0,0227404	-3,871365	-9,403389E-005	3,798066	11
	37	72	1,998082	0,0228545	-0,0014905	1	0,022903	-3,731392	-9,335391E-005	3,798069	11
	38	76	1,584686	0,0230515	-0,0014643	1	0,0230979	-3,634638	-9,327487E-005	3,798069	11
	39	80	1,266892	0,0232138	-0,0014577	1	0,0232596	-3,593028	-9,380319E-005	3,798071	11
	40	86	0,999041	0,0233915	-0,0014614	1	0,0234371	-3,574876	-9,371189E-005	3,798075	11
	41	92	0,7923428	0,0235541	-0,0015028	1	0,023602	-3,650589	-9,32509E-005	3,798083	11
	42	100	0,6334459	0,0237246	-0,0015349	1	0,0237742	-3,701658	-9,326766E-005	3,798084	11
	43	109	0,5040323	0,0238894	-0,0016153	1	0,023944	-3,868181	-9,457386E-005	3,798091	11
	44	120	0,400641	0,024083	-0,0017123	1	0,0241438	-4,066979	-9,425563E-005	3,798097	11
	45	134	0,316723	0,0242635	-0,0018419	1	0,0243333	-4,341075	-9,433744E-005	3,798102	11
	46	151	0,2520161	0,0244506	-0,0019945	1	0,0245319	-4,663383	-9,377506E-005	3,798112	11
	47	172	0,2003205	0,0246514	-0,0021902	1	0,0247485	-5,077124	-9,451765E-005	3,798121	11
	48	198	0,1588983	0,0248765	-0,0024265	1	0,0249945	-5,571232	-9,467213E-005	3,798134	11
	49	229	0,1260081	0,0251401	-0,0027305	1	0,0252879	-6,198779	-9,459447E-005	3,79818	11
	50	268	0,1001603	0,0254592	-0,0030809	1	0,0256449	-6,899918	-0,0000953	3,798291	11
	51	314	0,0794492	0,0258128	-0,0035034	1	0,0260494	-7,729059	-9,47153E-005	3,798444	11
	52	365	0,0631739	0,0260666	-0,0040209	1	0,0263749	-8,769002	-9,467248E-005	3,798389	11
	53	430	0,0501337	0,0264598	-0,0046473	1	0,0268649	-9,96162	-0,0000952	3,798395	11
	54	491	0,0398258	0,0269227	-0,0053615	1	0,0274514	-11,26279	-0,0000953	3,798413	11
	55	593	0,0316296	0,0275123	-0,0061977	1	0,0282018	-12,69503	-0,0000954	3,798448	11
	56	689	0,0251206	0,0281711	-0,0071675	1	0,0290686	-14,27465	-0,0000955	3,798489	11
	57	809	0,0199553	0,0289869	-0,0082665	1	0,0301426	-15,91717	-0,0000955	3,798542	11
	58	961	0,0158522	0,0299651	-0,0095212	1	0,0314414	-17,62722	-0,0000956	3,798607	11
	59	1151	0,0125907	0,0311082	-0,0109063	1	0,0329646	-19,32025	-0,0000958	3,798693	11
	60	1470	0,0100011	0,0324769	-0,0124045	1	0,0347652	-20,90421	-0,0000956	3,798805	11
	61	1771	0,0079436	0,0340127	-0,0140252	1	0,0367908	-22,40885	-0,0000957	3,798935	11
	62	2276	0,0063097	0,0357355	-0,0157746	1	0,0390623	-23,81793	-0,0000952	3,799108	11
	63	2911	0,0050123	0,0375927	-0,017699	1	0,0415508	-25,21156	-0,0000952	3,79932	11
	64	3710	0,0039812	0,0395809	-0,0198218	1	0,0442669	-26,60137	-0,0000951	3,799553	11
	65	4465	0,0031623	0,0416732	-0,0222581	1	0,0472448	-28,10712	-0,0000953	3,799801	11
	66	5731	0,0025119	0,0438551	-0,0251021	1	0,050531	-29,78634	-0,0000951	3,800146	11
	67	7325	0,0019953	0,0461435	-0,0284707	1	0,0542199	-31,6747	-0,000095	3,800535	11
	68	9331	0,0015849	0,0485582	-0,0325069	1	0,0584346	-33,79998	-0,0000952	3,800966	11
	69	11225	0,0012589	0,0510546	-0,0374195	1	0,0632992	-36,23884	-9,493079E-005	3,801469	11
	70	14403	0,001	0,0536695	-0,0434589	1	0,0690586	-38,99881	-9,497474E-005	3,802066	11

File: Experimental_Data_RH/SingleSine_NC0008_10kHz_1mHz_Cyc1_SOC90.txt
EXPLAIN
TAG	GALVEIS
TITLE	LABEL	Galvanostatic EIS 90	Test Identifier
DATE	LABEL	25.1.2024	Date
TIME	LABEL	17:50:57	Time
NOTES	NOTES	1	Notes...
	EIS bei 90%
PSTAT	PSTAT	REF3000-39109	Potentiostat
FREQINIT	QUANT	1,00000E+004	Initial Freq. (Hz)
FREQFINAL	QUANT	1,00000E-003	Final Freq. (Hz)
PTSPERDEC	QUANT	1,00000E+001	Points/decade
IACREQ	QUANT	7,50000E-002	AC Current (A rms)
IDCREQ	QUANT	0,00000E+000	DC Current (A)
AREA	QUANT	1,00000E+000	Sample Area (cm^2)
SPEED	SELECTOR	1	Optimize for:
DRIFTCOR	SELECTOR	0	Drift Correction
ZGUESS	QUANT	1,70000E-002	Estimated Z (ohms)
EOC	QUANT	4,002935	Open Circuit (V)
SEQUENCER	TOGGLE	TRUE	Run as Sequence
PSTATMODEL	IQUANT	5	Pstat Model
PSTATSECTION	LABEL	REF3000-39109	Pstat Section
PSTATSERIALNO	LABEL	39109	Pstat Serial Number
CTRLMODE	IQUANT	0	Control Mode
ELECTROMETER	IQUANT	0	RE=0 or CS=1
IESTAB	IQUANT	0	I/E Stability
CASPEED	IQUANT	4	Control Amp Speed
CONVENTION	IQUANT	1	Current Convention
ICHRANGE	IQUANT	2	Ich Range
ICHRANGEMODE	TOGGLE	F	Ich Auto Range
ICHOFFSETENABLE	TOGGLE	T	Ich Offset Enable
ICHOFFSET	QUANT	0	Ich Offset (V)
ICHFILTER	IQUANT	3	Ich Filter
VCHRANGE	IQUANT	2	Vch Range
VCHRANGEMODE	TOGGLE	F	Vch Auto Range
VCHOFFSETENABLE	TOGGLE	T	Vch Offset Enable
VCHOFFSET	QUANT	0	Vch Offset (V)
VCHFILTER	IQUANT	3	Vch Filter
ACHRANGE	IQUANT	2	Ach Range
ACHOFFSETENABLE	TOGGLE	F	Ach Offset Enable
ACHOFFSET	QUANT	0	Ach Offset (V)
ACHFILTER	IQUANT	1	Ach Filter
IERANGELOWERLIMIT	IQUANT	2	I/E Range Lower Limit
IERANGEMODE	TOGGLE	F	I/E AutoRange
IERANGE	IQUANT	11	I/E Range
POSFEEDENABLE	TOGGLE	F	Positive Feedback IR Comp
POSFEEDRESISTANCE	QUANT	0	Positive Feedback Resistance (ohm)
ACHSELECT	IQUANT	4	Ach Select
SENSECABLEID	IQUANT	12	Sense Cable ID
PWRCABLEID	IQUANT	12	Power Cable ID
DCCALDATE	LABEL	1/2/2024	DC Calibration Date
ACCALDATE	LABEL	1/2/2024	AC Calibration Date
THERMOSELECT	IQUANT	1	Thermo Select
FRAMEWORKVERSION	LABEL	7.8.4	Framework Version
INSTRUMENTVERSION	LABEL	4.42	Instrument Version
COMPLIANCEVOLTAGE	IQUANT	0	Compliance Voltage
ZCURVE	TABLE
	Pt	Time	Freq	Zreal	Zimag	Zsig	Zmod	Zphz	Idc	Vdc	IERange
	#	s	Hz	ohm	ohm	V	ohm	°	A	V	#
	0	5	10078,13	0,0132215	0,0122639	1	0,0180336	42,8481	-0,0001071	4,002923	11
	1	6	8015,625	0,013008	0,0096264	1	0,0161825	36,50271	-0,0001068	4,002924	11
	2	8	6328,125	0,0129149	0,0074386	1	0,0149039	29,94063	-0,0001066	4,002921	11
	3	10	5015,625	0,0128912	0,0056546	1	0,0140768	23,68416	-0,0001068	4,002923	11
	4	11	3984,375	0,0129228	0,0042091	1	0,013591	18,04085	-0,0001058	4,002923	11
	5	12	3170,956	0,0129772	0,0030665	1	0,0133346	13,29501	-0,0001047	4,002923	11
	6	14	2527,573	0,0130793	0,0020835	1	0,0132442	9,051023	-0,000105	4,002923	11
	7	16	1976,103	0,013236	0,0012069	1	0,0132909	5,209951	-0,0001061	4,002922	11
	8	17	1577,524	0,013466	0,0005279	1	0,0134763	2,245093	-0,0001053	4,002921	11
	9	19	1265,625	0,0136882	-9,417507E-006	1	0,0136882	-0,0394197	-0,0001062	4,002923	11
	10	21	998,264	0,0139793	-0,0005078	1	0,0139885	-2,0803	-0,0001059	4,002924	11
	11	22	796,875	0,0142613	-0,0008683	1	0,0142877	-3,484178	-0,0001064	4,002921	11
	12	24	627,7902	0,0146024	-0,0012155	1	0,0146529	-4,75844	-0,0001056	4,002922	11
	13	25	505,5147	0,0149001	-0,0014564	1	0,0149711	-5,582668	-0,0001028	4,002932	11
	14	26	397,9953	0,0152657	-0,0016762	1	0,0153574	-6,26592	-0,0001036	4,00293	11
	15	28	315,5048	0,0156279	-0,001845	1	0,0157365	-6,733098	-0,000103	4,002931	11
	16	29	252,4038	0,0159794	-0,0019559	1	0,0160987	-6,978343	-0,0001017	4,002931	11
	17	31	198,6229	0,0163606	-0,0020547	1	0,0164891	-7,158076	-0,0001014	4,002931	11
	18	32	158,3615	0,0167159	-0,002119	1	0,0168497	-7,224741	-0,0001017	4,002933	11
	19	34	125,558	0,0170776	-0,0021626	1	0,017214	-7,217127	-0,0001005	4,002931	11
	20	35	100,4464	0,017428	-0,0021905	1	0,0175651	-7,163782	-0,0000998	4,002931	11
	21	37	79,00281	0,0177938	-0,0022112	1	0,0179306	-7,083639	-0,0001019	4,002934	11
	22	39	63,3446	0,0181256	-0,0022287	1	0,0182621	-7,009928	-0,0001024	4,002935	11
	23	40	50,22321	0,0184694	-0,0022346	1	0,0186041	-6,89871	-0,0000998	4,002934	11
	24	42	38,42213	0,0188679	-0,0022395	1	0,0190003	-6,769032	-0,0001021	4,002931	11
	25	43	31,25	0,0191867	-0,0022357	1	0,0193165	-6,646264	-0,0000987	4,00293	11
	26	45	24,93351	0,0195305	-0,0022204	1	0,0196563	-6,486052	-0,0001016	4,002933	11
	27	47	19,86229	0,0198912	-0,0021869	1	0,0200111	-6,274093	-0,0000959	4,002941	11
	28	48	15,625	0,0202834	-0,0021418	1	0,0203962	-6,02765	-0,000096	4,00294	11
	29	50	12,40079	0,0206155	-0,0020787	1	0,02072	-5,757848	-0,0000962	4,002944	11
	30	51	9,93114	0,0209248	-0,002005	1	0,0210206	-5,47338	-0,000096	4,002942	11
	31	53	7,944915	0,0212253	-0,0019011	1	0,0213102	-5,118173	-0,0000956	4,00294	11
	32	54	6,317385	0,0215092	-0,001786	1	0,0215832	-4,746593	-0,0000954	4,002939	11
	33	57	5,008013	0,0217597	-0,0016855	1	0,0218249	-4,429353	-0,0000951	4,00294	11
	34	59	3,945707	0,0219872	-0,0015735	1	0,0220434	-4,093329	-0,000095	4,00294	11
	35	62	3,158693	0,0221781	-0,0014874	1	0,0222279	-3,836876	-0,0000951	4,00294	11
	36	66	2,504006	0,0223589	-0,0013992	1	0,0224026	-3,580877	-9,408325E-005	4,002939	11
	37	70	1,998082	0,0225307	-0,0013345	1	0,0225702	-3,389727	-9,392109E-005	4,002939	11
	38	76	1,584686	0,0226793	-0,0012946	1	0,0227162	-3,266943	-9,438919E-005	4,00294	11
	39	82	1,266892	0,0228281	-0,0012673	1	0,0228632	-3,177508	-9,353529E-005	4,002944	11
	40	88	0,999041	0,0229706	-0,0012722	1	0,0230058	-3,170063	-9,412726E-005	4,002947	11
	41	94	0,7923428	0,0231027	-0,0012789	1	0,023138	-3,168524	-9,426841E-005	4,002949	11
	42	100	0,6334459	0,0232354	-0,001312	1	0,0232724	-3,231797	-9,458982E-005	4,00295	11
	43	109	0,5040323	0,0233776	-0,0013614	1	0,0234172	-3,332884	-9,439347E-005	4,002952	11
	44	120	0,400641	0,0235191	-0,0014507	1	0,0235638	-3,529713	-9,4469E-005	4,002958	11
	45	132	0,316723	0,0236805	-0,0015599	1	0,0237318	-3,76879	-0,0000951	4,002963	11
	46	149	0,2520161	0,0238367	-0,0017085	1	0,0238979	-4,09976	-9,483571E-005	4,002966	11
	47	170	0,2003205	0,0239956	-0,0018783	1	0,024069	-4,475879	-0,0000951	4,002971	11
	48	196	0,1588983	0,0241911	-0,0021091	1	0,0242828	-4,982769	-9,440604E-005	4,002977	11
	49	227	0,1260081	0,0244162	-0,0023721	1	0,0245312	-5,549039	-9,425468E-005	4,003013	11
	50	265	0,1001603	0,0246973	-0,0026948	1	0,0248439	-6,227108	-9,454625E-005	4,003125	11
	51	312	0,0794492	0,0250145	-0,0030757	1	0,0252028	-7,009819	-9,471398E-005	4,003229	11
	52	363	0,0631739	0,0252371	-0,0035357	1	0,0254835	-7,975253	-0,0000951	4,00319	11
	53	428	0,0501337	0,0256241	-0,0040746	1	0,025946	-9,03525	-9,439495E-005	4,003192	11
	54	509	0,0398258	0,0260581	-0,0047018	1	0,0264789	-10,22814	-9,499448E-005	4,003208	11
	55	610	0,0316296	0,0265843	-0,0054151	1	0,0271302	-11,51331	-9,454529E-005	4,00323	11
	56	738	0,0251206	0,027212	-0,0062215	1	0,0279141	-12,87819	-9,46075E-005	4,003262	11
	57	859	0,0199553	0,0279599	-0,0071373	1	0,0288565	-14,32005	-9,459895E-005	4,003297	11
	58	1060	0,0158522	0,0288648	-0,008151	1	0,0299935	-15,76884	-9,43534E-005	4,003346	11
	59	1314	0,0125907	0,029923	-0,0092264	1	0,0313131	-17,13649	-9,420947E-005	4,003403	11
	60	1633	0,0100011	0,031123	-0,010371	1	0,0328055	-18,42935	-9,466308E-005	4,003477	11
	61	2034	0,0079436	0,0324379	-0,0115771	1	0,034442	-19,64153	-9,420516E-005	4,003563	11
	62	2413	0,0063097	0,0337993	-0,0128424	1	0,0361569	-20,80477	-9,444578E-005	4,003664	11
	63	3048	0,0050123	0,0351805	-0,0142521	1	0,0379577	-22,05348	-9,473129E-005	4,00379	11
	64	3648	0,0039812	0,0365062	-0,0159115	1	0,0398231	-23,55033	-9,465589E-005	4,003939	11
	65	4654	0,0031623	0,0377896	-0,0179455	1	0,0418342	-25,40211	-9,455357E-005	4,004128	11
	66	5603	0,0025119	0,0390407	-0,0205148	1	0,0441025	-27,72062	-9,485349E-005	4,004352	11
	67	6799	0,0019953	0,0402751	-0,0237651	1	0,046764	-30,54355	-9,485763E-005	4,004598	11
	68	8304	0,0015849	0,0415317	-0,0278795	1	0,0500214	-33,87277	-9,475293E-005	4,004924	11
	69	10198	0,0012589	0,0428596	-0,0330967	1	0,0541511	-37,67574	-0,0000951	4,005336	11
	70	12582	0,001	0,0442655	-0,03965	1	0,0594269	-41,85181	-0,0000952	4,005814	11

File: Experimental_Data_RH/SingleSine_NC0008_10kHz_1mHz_Cyc2_SOC20.txt
EXPLAIN
TAG	GALVEIS
TITLE	LABEL	Galvanostatic EIS 30	Test Identifier
DATE	LABEL	16.2.2024	Date
TIME	LABEL	19:35:15	Time
NOTES	NOTES	1	Notes...
	EIS bei 30%
PSTAT	PSTAT	REF3000-39109	Potentiostat
FREQINIT	QUANT	1,00000E+004	Initial Freq. (Hz)
FREQFINAL	QUANT	1,00000E-003	Final Freq. (Hz)
PTSPERDEC	QUANT	1,00000E+001	Points/decade
IACREQ	QUANT	7,50000E-002	AC Current (A rms)
IDCREQ	QUANT	0,00000E+000	DC Current (A)
AREA	QUANT	1,00000E+000	Sample Area (cm^2)
SPEED	SELECTOR	1	Optimize for:
DRIFTCOR	SELECTOR	0	Drift Correction
ZGUESS	QUANT	1,70000E-002	Estimated Z (ohms)
EOC	QUANT	3,470043	Open Circuit (V)
SEQUENCER	TOGGLE	TRUE	Run as Sequence
PSTATMODEL	IQUANT	5	Pstat Model
PSTATSECTION	LABEL	REF3000-39109	Pstat Section
PSTATSERIALNO	LABEL	39109	Pstat Serial Number
CTRLMODE	IQUANT	0	Control Mode
ELECTROMETER	IQUANT	0	RE=0 or CS=1
IESTAB	IQUANT	0	I/E Stability
CASPEED	IQUANT	4	Control Amp Speed
CONVENTION	IQUANT	1	Current Convention
ICHRANGE	IQUANT	2	Ich Range
ICHRANGEMODE	TOGGLE	F	Ich Auto Range
ICHOFFSETENABLE	TOGGLE	T	Ich Offset Enable
ICHOFFSET	QUANT	0	Ich Offset (V)
ICHFILTER	IQUANT	3	Ich Filter
VCHRANGE	IQUANT	2	Vch Range
VCHRANGEMODE	TOGGLE	F	Vch Auto Range
VCHOFFSETENABLE	TOGGLE	T	Vch Offset Enable
VCHOFFSET	QUANT	0	Vch Offset (V)
VCHFILTER	IQUANT	3	Vch Filter
ACHRANGE	IQUANT	2	Ach Range
ACHOFFSETENABLE	TOGGLE	F	Ach Offset Enable
ACHOFFSET	QUANT	0	Ach Offset (V)
ACHFILTER	IQUANT	1	Ach Filter
IERANGELOWERLIMIT	IQUANT	2	I/E Range Lower Limit
IERANGEMODE	TOGGLE	F	I/E AutoRange
IERANGE	IQUANT	11	I/E Range
POSFEEDENABLE	TOGGLE	F	Positive Feedback IR Comp
POSFEEDRESISTANCE	QUANT	0	Positive Feedback Resistance (ohm)
ACHSELECT	IQUANT	4	Ach Select
SENSECABLEID	IQUANT	12	Sense Cable ID
PWRCABLEID	IQUANT	12	Power Cable ID
DCCALDATE	LABEL	1/2/2024	DC Calibration Date
ACCALDATE	LABEL	1/2/2024	AC Calibration Date
THERMOSELECT	IQUANT	1	Thermo Select
FRAMEWORKVERSION	LABEL	7.8.4	Framework Version
INSTRUMENTVERSION	LABEL	4.42	Instrument Version
COMPLIANCEVOLTAGE	IQUANT	0	Compliance Voltage
ZCURVE	TABLE
	Pt	Time	Freq	Zreal	Zimag	Zsig	Zmod	Zphz	Idc	Vdc	IERange
	#	s	Hz	ohm	ohm	V	ohm	°	A	V	#
	0	5	10078,13	0,0135874	0,0122687	1	0,0183068	42,08036	-0,0001111	3,47009	11
	1	7	8015,625	0,0134043	0,0096543	1	0,0165191	35,76281	-0,0001106	3,470089	11
	2	8	6328,125	0,0133237	0,0074219	1	0,0152514	29,1198	-0,0001088	3,470089	11
	3	10	5015,625	0,0132893	0,0056526	1	0,0144415	23,04249	-0,0001086	3,470095	11
	4	12	3984,375	0,0133147	0,0041889	1	0,0139581	17,46402	-0,0001089	3,470094	11
	5	13	3170,956	0,0134053	0,0030259	1	0,0137426	12,71982	-0,0001104	3,470097	11
	6	15	2527,573	0,0135142	0,0020587	1	0,0136701	8,661725	-0,0001087	3,470097	11
	7	17	1976,103	0,0136744	0,0011782	1	0,0137251	4,924601	-0,0001099	3,470098	11
	8	18	1577,524	0,0138934	0,0004997	1	0,0139024	2,05991	-0,0001103	3,470101	11
	9	20	1265,625	0,0141324	-5,424696E-005	1	0,0141325	-0,219927	-0,0001095	3,470103	11
	10	21	998,264	0,0143905	-0,0005377	1	0,0144006	-2,13996	-0,0001095	3,470102	11
	11	23	796,875	0,0146856	-0,0009533	1	0,0147165	-3,713936	-0,0001079	3,470104	11
	12	24	627,7902	0,0150527	-0,0012823	1	0,0151072	-4,869092	-0,0001078	3,470108	11
	13	26	505,5147	0,0153618	-0,0015388	1	0,0154387	-5,720225	-0,0001046	3,470114	11
	14	27	397,9953	0,0157326	-0,0017715	1	0,015832	-6,424619	-0,000104	3,470118	11
	15	28	315,5048	0,0161043	-0,0019476	1	0,0162217	-6,895748	-0,0001043	3,470118	11
	16	30	252,4038	0,0164614	-0,0020921	1	0,0165938	-7,242999	-0,0001051	3,470119	11
	17	31	198,6229	0,0168528	-0,0022096	1	0,0169971	-7,469641	-0,0001043	3,470121	11
	18	33	158,3615	0,0172171	-0,0023067	1	0,0173709	-7,631063	-0,0001044	3,470123	11
	19	34	125,558	0,0175903	-0,0023813	1	0,0177508	-7,709554	-0,0001021	3,470122	11
	20	36	100,4464	0,0179427	-0,0024602	1	0,0181105	-7,807555	-0,0001024	3,470124	11
	21	37	79,00281	0,0183237	-0,0025389	1	0,0184988	-7,888555	-0,0001044	3,470124	11
	22	39	63,3446	0,0186645	-0,0026163	1	0,018847	-7,979342	-0,0001047	3,470126	11
	23	41	50,22321	0,0190238	-0,0027095	1	0,0192158	-8,105857	-0,0001067	3,470132	11
	24	42	38,42213	0,019444	-0,0028482	1	0,0196515	-8,333483	-0,0001031	3,470129	11
	25	44	31,25	0,0197753	-0,0029834	1	0,019999	-8,579305	-0,000098	3,470132	11
	26	46	24,93351	0,0201618	-0,0031669	1	0,020409	-8,926702	-0,0001033	3,47013	11
	27	47	19,86229	0,0206407	-0,003355	1	0,0209116	-9,232421	-0,0000959	3,470165	11
	28	48	15,625	0,0211674	-0,0036026	1	0,0214718	-9,65883	-0,000096	3,470173	11
	29	50	12,40079	0,021682	-0,0038725	1	0,0220251	-10,12663	-0,0000972	3,47017	11
	30	51	9,93114	0,0222	-0,004155	1	0,0225854	-10,60092	-0,0000971	3,470156	11
	31	53	7,944915	0,0228368	-0,0044319	1	0,0232628	-10,98284	-0,0000969	3,470157	11
	32	55	6,317385	0,0235535	-0,0046998	1	0,0240178	-11,28438	-0,0000972	3,470155	11
	33	57	5,008013	0,0243662	-0,0049229	1	0,0248585	-11,42208	-0,0000974	3,470157	11
	34	59	3,945707	0,0252362	-0,0050985	1	0,0257461	-11,42179	-0,0000967	3,47016	11
	35	61	3,158693	0,0260883	-0,0051918	1	0,0265999	-11,25535	-0,0000977	3,470161	11
	36	64	2,504006	0,0269732	-0,0052069	1	0,0274712	-10,926	-0,0000962	3,470156	11
	37	68	1,998082	0,0278396	-0,005163	1	0,0283143	-10,50634	-0,0000955	3,470159	11
	38	74	1,584686	0,0287008	-0,0050696	1	0,0291451	-10,01724	-0,0000954	3,470166	11
	39	79	1,266892	0,0294676	-0,0049244	1	0,0298762	-9,487267	-0,0000953	3,47017	11
	40	85	0,999041	0,030229	-0,0047561	1	0,0306009	-8,941449	-9,475628E-005	3,470181	11
	41	90	0,7923428	0,0309206	-0,0045867	1	0,031259	-8,437632	-0,0000956	3,470187	11
	42	96	0,6334459	0,031523	-0,0044509	1	0,0318357	-8,036745	-0,0000964	3,470192	11
	43	103	0,5040323	0,0320954	-0,0043312	1	0,0323863	-7,685565	-0,000096	3,470196	11
	44	115	0,400641	0,0326246	-0,0042495	1	0,0329002	-7,421229	-0,0000963	3,470206	11
	45	128	0,316723	0,0331346	-0,0042096	1	0,0334009	-7,240449	-0,0000964	3,470233	11
	46	145	0,2520161	0,0336251	-0,0042276	1	0,0338898	-7,166062	-0,0000972	3,470251	11
	47	166	0,2003205	0,0341034	-0,0043053	1	0,0343741	-7,195162	-0,000096	3,470268	11
	48	192	0,1588983	0,0345791	-0,0044522	1	0,0348645	-7,336677	-0,0000964	3,470292	11
	49	224	0,1260081	0,0350947	-0,0046708	1	0,0354041	-7,580961	-0,0000966	3,470345	11
	50	262	0,1001603	0,0356577	-0,00495	1	0,0359997	-7,903343	-0,0000973	3,470453	11
	51	308	0,0794492	0,0362288	-0,0053262	1	0,0366182	-8,363549	-0,0000978	3,470575	11
	52	360	0,0631739	0,036735	-0,0058023	1	0,0371904	-8,975759	-0,0000974	3,470567	11
	53	425	0,0501337	0,0373777	-0,0063692	1	0,0379165	-9,67031	-0,0000973	3,470612	11
	54	506	0,0398258	0,0381095	-0,0070219	1	0,038751	-10,44001	-0,0000974	3,470673	11
	55	607	0,0316296	0,0389294	-0,0077862	1	0,0397004	-11,31032	-0,0000969	3,470751	11
	56	703	0,0251206	0,0398355	-0,0086449	1	0,0407627	-12,2442	-0,0000977	3,470843	11
	57	864	0,0199553	0,0408541	-0,0095958	1	0,0419659	-13,21808	-0,0000973	3,470975	11
	58	1065	0,0158522	0,042023	-0,0106355	1	0,043348	-14,2026	-0,0000975	3,471118	11
	59	1256	0,0125907	0,0432681	-0,0117925	1	0,0448463	-15,24535	-0,0000975	3,471298	11
	60	1575	0,0100011	0,0446093	-0,0130435	1	0,0464771	-16,29863	-0,0000978	3,471543	11
	61	1976	0,0079436	0,046053	-0,014412	1	0,0482554	-17,37716	-0,0000978	3,471816	11
	62	2480	0,0063097	0,0475225	-0,0159447	1	0,050126	-18,54763	-0,0000978	3,472191	11
	63	3116	0,0050123	0,0489688	-0,0176799	1	0,0520627	-19,85186	-0,0000976	3,472615	11
	64	3915	0,0039812	0,050478	-0,0197112	1	0,0541901	-21,33019	-0,0000976	3,47313	11
	65	4921	0,0031623	0,0519932	-0,0221339	1	0,0565084	-23,05978	-0,0000977	3,473708	11
	66	6187	0,0025119	0,0533373	-0,0250721	1	0,0589362	-25,17668	-0,0000975	3,474404	11
	67	7780	0,0019953	0,0547234	-0,0287234	1	0,0618036	-27,69423	-0,0000981	3,475114	11
	68	9285	0,0015849	0,0559139	-0,0334066	1	0,0651334	-30,85683	-0,0000973	3,475918	11
	69	11810	0,0012589	0,0570722	-0,0393334	1	0,0693135	-34,5741	-0,0000974	3,476964	11
	70	14989	0,001	0,0582705	-0,0468749	1	0,0747844	-38,81448	-0,0000975	3,47814	11
