Repository: chrisw-17/rapid-SOH-prediction

# Rapid EIS-based SOH Estimation for Unknown LIBs

---

**This repository accompanies the paper:**

> **Fast state of health evaluation of lithium-ion batteries using EIS for second-life and recycling assessment**  
> *Authors: Christopher Wett, Jörg Lampe, Joey Danz, Thomas Seeger, Bugra Turan*

## Overview

This repository provides a complete workflow for rapid State of Health (SOH) estimation of lithium-ion batteries using Electrochemical Impedance Spectroscopy (EIS) and neural network models. The code and data enable reproducible analysis, model training, and evaluation for the fully connected neural network model as described in the associated publication.

File: Experimental_Data_RH/SingleSine_NC0008_10kHz_1mHz_Cyc2_SOC50.txt
EXPLAIN
TAG	GALVEIS
TITLE	LABEL	Galvanostatic EIS 50	Test Identifier
DATE	LABEL	16.2.2024	Date
TIME	LABEL	12:18:07	Time
NOTES	NOTES	1	Notes...
	EIS bei 50%
PSTAT	PSTAT	REF3000-39109	Potentiostat
FREQINIT	QUANT	1,00000E+004	Initial Freq. (Hz)
FREQFINAL	QUANT	1,00000E-003	Final Freq. (Hz)
PTSPERDEC	QUANT	1,00000E+001	Points/decade
IACREQ	QUANT	7,50000E-002	AC Current (A rms)
IDCREQ	QUANT	0,00000E+000	DC Current (A)
AREA	QUANT	1,00000E+000	Sample Area (cm^2)
SPEED	SELECTOR	1	Optimize for:
DRIFTCOR	SELECTOR	0	Drift Correction
ZGUESS	QUANT	1,70000E-002	Estimated Z (ohms)
EOC	QUANT	3,632462	Open Circuit (V)
SEQUENCER	TOGGLE	TRUE	Run as Sequence
PSTATMODEL	IQUANT	5	Pstat Model
PSTATSECTION	LABEL	REF3000-39109	Pstat Section
PSTATSERIALNO	LABEL	39109	Pstat Serial Number
CTRLMODE	IQUANT	0	Control Mode
ELECTROMETER	IQUANT	0	RE=0 or CS=1
IESTAB	IQUANT	0	I/E Stability
CASPEED	IQUANT	4	Control Amp Speed
CONVENTION	IQUANT	1	Current Convention
ICHRANGE	IQUANT	2	Ich Range
ICHRANGEMODE	TOGGLE	F	Ich Auto Range
ICHOFFSETENABLE	TOGGLE	T	Ich Offset Enable
ICHOFFSET	QUANT	0	Ich Offset (V)
ICHFILTER	IQUANT	3	Ich Filter
VCHRANGE	IQUANT	2	Vch Range
VCHRANGEMODE	TOGGLE	F	Vch Auto Range
VCHOFFSETENABLE	TOGGLE	T	Vch Offset Enable
VCHOFFSET	QUANT	0	Vch Offset (V)
VCHFILTER	IQUANT	3	Vch Filter
ACHRANGE	IQUANT	2	Ach Range
ACHOFFSETENABLE	TOGGLE	F	Ach Offset Enable
ACHOFFSET	QUANT	0	Ach Offset (V)
ACHFILTER	IQUANT	1	Ach Filter
IERANGELOWERLIMIT	IQUANT	2	I/E Range Lower Limit
IERANGEMODE	TOGGLE	F	I/E AutoRange
IERANGE	IQUANT	11	I/E Range
POSFEEDENABLE	TOGGLE	F	Positive Feedback IR Comp
POSFEEDRESISTANCE	QUANT	0	Positive Feedback Resistance (ohm)
ACHSELECT	IQUANT	4	Ach Select
SENSECABLEID	IQUANT	12	Sense Cable ID
PWRCABLEID	IQUANT	12	Power Cable ID
DCCALDATE	LABEL	1/2/2024	DC Calibration Date
ACCALDATE	LABEL	1/2/2024	AC Calibration Date
THERMOSELECT	IQUANT	1	Thermo Select
FRAMEWORKVERSION	LABEL	7.8.4	Framework Version
INSTRUMENTVERSION	LABEL	4.42	Instrument Version
COMPLIANCEVOLTAGE	IQUANT	0	Compliance Voltage
ZCURVE	TABLE
	Pt	Time	Freq	Zreal	Zimag	Zsig	Zmod	Zphz	Idc	Vdc	IERange
	#	s	Hz	ohm	ohm	V	ohm	°	A	V	#
	0	5	10078,13	0,0134326	0,0122718	1	0,0181942	42,41426	-0,0001099	3,632499	11
	1	7	8015,625	0,0132625	0,0096355	1	0,0163932	35,99942	-0,0001099	3,632501	11
	2	8	6328,125	0,0131529	0,0074317	1	0,0151072	29,46762	-0,0001103	3,632505	11
	3	10	5015,625	0,0131413	0,0056477	1	0,0143035	23,25624	-0,0001098	3,632505	11
	4	12	3984,375	0,0131554	0,0042187	1	0,0138153	17,78006	-0,0001093	3,632505	11
	5	13	3170,956	0,0132416	0,0030482	1	0,0135879	12,96352	-0,0001092	3,632509	11
	6	15	2527,573	0,0133551	0,0020619	1	0,0135133	8,776597	-0,0001086	3,632508	11
	7	17	1976,103	0,0135165	0,0011773	1	0,0135677	4,977993	-0,0001095	3,632511	11
	8	18	1577,524	0,0137273	0,0005107	1	0,0137368	2,130723	-0,00011	3,632509	11
	9	20	1265,625	0,0139714	-5,096946E-005	1	0,0139714	-0,2090221	-0,0001095	3,632514	11
	10	21	998,264	0,0142492	-0,0005451	1	0,0142597	-2,190953	-0,0001114	3,632511	11
	11	23	796,875	0,0145438	-0,0009209	1	0,0145729	-3,623114	-0,0001104	3,632514	11
	12	24	627,7902	0,0148969	-0,00128	1	0,0149518	-4,910904	-0,0001079	3,632511	11
	13	26	505,5147	0,0151946	-0,0015217	1	0,0152706	-5,719107	-0,0001057	3,632521	11
	14	27	397,9953	0,015566	-0,0017406	1	0,015663	-6,380252	-0,0001046	3,63252	11
	15	28	315,5048	0,0159398	-0,0019104	1	0,0160538	-6,83427	-0,0001053	3,632521	11
	16	30	252,4038	0,0162979	-0,0020467	1	0,0164259	-7,157934	-0,0001049	3,632524	11
	17	31	198,6229	0,016694	-0,0021633	1	0,0168336	-7,383515	-0,0001055	3,632524	11
	18	33	158,3615	0,0170583	-0,0022429	1	0,0172051	-7,490635	-0,0001058	3,632526	11
	19	34	125,558	0,0174336	-0,0023177	1	0,017587	-7,572778	-0,0001054	3,632525	11
	20	36	100,4464	0,0177889	-0,0023592	1	0,0179447	-7,554573	-0,0001081	3,632527	11
	21	37	79,00281	0,0181718	-0,0024116	1	0,0183311	-7,559605	-0,0001062	3,632527	11
	22	39	63,3446	0,0185261	-0,0024532	1	0,0186878	-7,543025	-0,0001052	3,632526	11
	23	41	50,22321	0,0188894	-0,0025013	1	0,0190543	-7,543146	-0,0001052	3,632527	11
	24	42	38,42213	0,0193465	-0,0025615	1	0,0195153	-7,542186	-0,0001055	3,632529	11
	25	44	31,25	0,0196907	-0,0026154	1	0,0198636	-7,565852	-0,0001094	3,632528	11
	26	46	24,93351	0,0200942	-0,0026594	1	0,0202694	-7,539105	-0,0001055	3,632527	11
	27	47	19,86229	0,0205667	-0,002689	1	0,0207418	-7,449003	-0,0000991	3,632538	11
	28	48	15,625	0,0210035	-0,0026963	1	0,0211759	-7,315271	-0,0000993	3,632536	11
	29	50	12,40079	0,0214665	-0,0026823	1	0,0216335	-7,12238	-0,0000987	3,632539	11
	30	51	9,93114	0,0219115	-0,0026282	1	0,0220685	-6,839634	-0,0000991	3,632537	11
	31	53	7,944915	0,0223348	-0,0025332	1	0,022478	-6,470829	-0,0000985	3,632535	11
	32	55	6,317385	0,0227444	-0,0024049	1	0,0228712	-6,035907	-0,0000982	3,632535	11
	33	57	5,008013	0,0231365	-0,0022478	1	0,0232454	-5,549071	-0,0000982	3,632536	11
	34	60	3,945707	0,0234768	-0,002078	1	0,0235686	-5,058336	-0,0000985	3,632541	11
	35	62	3,158693	0,0237575	-0,0019062	1	0,0238338	-4,587332	-0,0000978	3,63254	11
	36	66	2,504006	0,0240021	-0,0017384	1	0,0240649	-4,142441	-0,0000962	3,632538	11
	37	70	1,998082	0,0241964	-0,0016017	1	0,0242494	-3,787257	-0,0000956	3,63254	11
	38	75	1,584686	0,024391	-0,0014731	1	0,0244354	-3,456098	-0,0000958	3,632542	11
	39	80	1,266892	0,024547	-0,0013802	1	0,0245858	-3,218263	-0,0000965	3,632545	11
	40	88	0,999041	0,0246909	-0,0013001	1	0,0247251	-3,014009	-0,0000969	3,632549	11
	41	94	0,7923428	0,0248184	-0,0012535	1	0,02485	-2,891482	-0,0000964	3,632557	11
	42	100	0,6334459	0,0249573	-0,0012297	1	0,0249876	-2,820823	-0,0000962	3,63256	11
	43	108	0,5040323	0,0250604	-0,0012384	1	0,025091	-2,829108	-0,0000961	3,632562	11
	44	119	0,400641	0,0251817	-0,0012643	1	0,0252134	-2,874285	-0,0000973	3,632568	11
	45	133	0,316723	0,0252984	-0,001326	1	0,0253331	-3,000282	-0,0000976	3,632577	11
	46	149	0,2520161	0,0254187	-0,0014195	1	0,0254583	-3,196255	-0,0000976	3,632587	11
	47	171	0,2003205	0,025545	-0,0015404	1	0,0255914	-3,450911	-0,0000967	3,632598	11
	48	192	0,1588983	0,0256869	-0,0017229	1	0,0257446	-3,837259	-0,0000967	3,63261	11
	49	223	0,1260081	0,0258667	-0,001928	1	0,0259384	-4,262675	-0,0000964	3,632653	11
	50	253	0,1001603	0,0260893	-0,0021824	1	0,0261804	-4,781717	-0,0000972	3,63272	11
	51	300	0,0794492	0,0263393	-0,0024958	1	0,0264573	-5,412944	-0,0000975	3,632801	11
	52	351	0,0631739	0,0265167	-0,002879	1	0,0266725	-6,196448	-0,0000969	3,632775	11
	53	416	0,0501337	0,0268107	-0,0033089	1	0,0270141	-7,035628	-0,000098	3,632794	11
	54	477	0,0398258	0,0272017	-0,0038201	1	0,0274687	-7,994146	-0,000098	3,63282	11
	55	578	0,0316296	0,0276398	-0,0043944	1	0,027987	-9,033719	-0,0000972	3,632862	11
	56	706	0,0251206	0,0281577	-0,0050392	1	0,0286051	-10,14637	-0,000097	3,632913	11
	57	827	0,0199553	0,0287847	-0,0057434	1	0,0293521	-11,284	-0,0000975	3,632967	11
	58	1028	0,0158522	0,0295296	-0,0065012	1	0,0302368	-12,41604	-0,0000973	3,63304	11
	59	1219	0,0125907	0,0303626	-0,0073216	1	0,0312329	-13,55749	-0,0000969	3,633099	11
	60	1458	0,0100011	0,0312877	-0,0081872	1	0,0323412	-14,66401	-0,0000972	3,633211	11
	61	1859	0,0079436	0,0323032	-0,0091083	1	0,0335628	-15,74644	-0,0000971	3,633358	11
	62	2364	0,0063097	0,0334313	-0,0101168	1	0,0349285	-16,83663	-0,0000973	3,633516	11
	63	2841	0,0050123	0,0346019	-0,011236	1	0,0363805	-17,98973	-0,0000976	3,63372	11
	64	3640	0,0039812	0,0358225	-0,0125113	1	0,0379444	-19,25216	-0,0000975	3,633971	11
	65	4646	0,0031623	0,0371796	-0,0139783	1	0,0397205	-20,60464	-0,0000978	3,634222	11
	66	5596	0,0025119	0,0385852	-0,0156659	1	0,0416442	-22,09757	-0,0000976	3,634497	11
	67	6791	0,0019953	0,0400364	-0,0176778	1	0,0437655	-23,82353	-0,0000971	3,634851	11
	68	8797	0,0015849	0,0415852	-0,0200264	1	0,0461561	-25,71424	-0,0000975	3,635246	11
	69	10691	0,0012589	0,0431939	-0,0228645	1	0,0488722	-27,89427	-0,0000978	3,635726	11
	70	13870	0,001	0,0449185	-0,0262637	1	0,0520332	-30,31464	-0,0000975	3,636248	11

File: Experimental_Data_RH/SingleSine_NC0008_10kHz_1mHz_Cyc2_SOC70.txt
EXPLAIN
TAG	GALVEIS
TITLE	LABEL	Galvanostatic EIS 70	Test Identifier
DATE	LABEL	16.2.2024	Date
TIME	LABEL	4:58:50	Time
NOTES	NOTES	1	Notes...
	EIS bei 70%
PSTAT	PSTAT	REF3000-39109	Potentiostat
FREQINIT	QUANT	1,00000E+004	Initial Freq. (Hz)
FREQFINAL	QUANT	1,00000E-003	Final Freq. (Hz)
PTSPERDEC	QUANT	1,00000E+001	Points/decade
IACREQ	QUANT	7,50000E-002	AC Current (A rms)
IDCREQ	QUANT	0,00000E+000	DC Current (A)
AREA	QUANT	1,00000E+000	Sample Area (cm^2)
SPEED	SELECTOR	1	Optimize for:
DRIFTCOR	SELECTOR	0	Drift Correction
ZGUESS	QUANT	1,70000E-002	Estimated Z (ohms)
EOC	QUANT	3,790989	Open Circuit (V)
SEQUENCER	TOGGLE	TRUE	Run as Sequence
PSTATMODEL	IQUANT	5	Pstat Model
PSTATSECTION	LABEL	REF3000-39109	Pstat Section
PSTATSERIALNO	LABEL	39109	Pstat Serial Number
CTRLMODE	IQUANT	0	Control Mode
ELECTROMETER	IQUANT	0	RE=0 or CS=1
IESTAB	IQUANT	0	I/E Stability
CASPEED	IQUANT	4	Control Amp Speed
CONVENTION	IQUANT	1	Current Convention
ICHRANGE	IQUANT	2	Ich Range
ICHRANGEMODE	TOGGLE	F	Ich Auto Range
ICHOFFSETENABLE	TOGGLE	T	Ich Offset Enable
ICHOFFSET	QUANT	0	Ich Offset (V)
ICHFILTER	IQUANT	3	Ich Filter
VCHRANGE	IQUANT	2	Vch Range
VCHRANGEMODE	TOGGLE	F	Vch Auto Range
VCHOFFSETENABLE	TOGGLE	T	Vch Offset Enable
VCHOFFSET	QUANT	0	Vch Offset (V)
VCHFILTER	IQUANT	3	Vch Filter
ACHRANGE	IQUANT	2	Ach Range
ACHOFFSETENABLE	TOGGLE	F	Ach Offset Enable
ACHOFFSET	QUANT	0	Ach Offset (V)
ACHFILTER	IQUANT	1	Ach Filter
IERANGELOWERLIMIT	IQUANT	2	I/E Range Lower Limit
IERANGEMODE	TOGGLE	F	I/E AutoRange
IERANGE	IQUANT	11	I/E Range
POSFEEDENABLE	TOGGLE	F	Positive Feedback IR Comp
POSFEEDRESISTANCE	QUANT	0	Positive Feedback Resistance (ohm)
ACHSELECT	IQUANT	4	Ach Select
SENSECABLEID	IQUANT	12	Sense Cable ID
PWRCABLEID	IQUANT	12	Power Cable ID
DCCALDATE	LABEL	1/2/2024	DC Calibration Date
ACCALDATE	LABEL	1/2/2024	AC Calibration Date
THERMOSELECT	IQUANT	1	Thermo Select
FRAMEWORKVERSION	LABEL	7.8.4	Framework Version
INSTRUMENTVERSION	LABEL	4.42	Instrument Version
COMPLIANCEVOLTAGE	IQUANT	0	Compliance Voltage
ZCURVE	TABLE
	Pt	Time	Freq	Zreal	Zimag	Zsig	Zmod	Zphz	Idc	Vdc	IERange
	#	s	Hz	ohm	ohm	V	ohm	°	A	V	#
	0	5	10078,13	0,0133514	0,0122957	1	0,0181506	42,64303	-0,0001117	3,791009	11
	1	7	8015,625	0,0131651	0,0096599	1	0,0163289	36,26925	-0,000112	3,791008	11
	2	9	6328,125	0,0130742	0,0074316	1	0,0150387	29,61453	-0,0001121	3,791011	11
	3	10	5015,625	0,0130462	0,005659	1	0,0142207	23,4494	-0,0001104	3,79101	11
	4	12	3984,375	0,0130718	0,0042352	1	0,0137408	17,9519	-0,0001106	3,791013	11
	5	13	3170,956	0,0131501	0,0030645	1	0,0135025	13,11789	-0,0001107	3,791011	11
	6	15	2527,573	0,0132708	0,00209	1	0,0134344	8,94992	-0,0001107	3,791013	11
	7	17	1976,103	0,0134399	0,001194	1	0,0134928	5,076663	-0,0001099	3,791013	11
	8	18	1577,524	0,0136453	0,0005177	1	0,0136551	2,172901	-0,0001119	3,791017	11
	9	20	1265,625	0,0138884	1,376239E-005	1	0,0138884	0,0567759	-0,0001108	3,791011	11
	10	21	998,264	0,0141449	-0,0004976	1	0,0141536	-2,014826	-0,0001118	3,791013	11
	11	23	796,875	0,0144435	-0,0008779	1	0,0144702	-3,478286	-0,0001101	3,791011	11
	12	24	627,7902	0,0147748	-0,0012258	1	0,0148255	-4,742751	-0,0001095	3,791017	11
	13	26	505,5147	0,0150862	-0,0014705	1	0,0151577	-5,567106	-0,0001067	3,791024	11
	14	27	397,9953	0,015462	-0,0016946	1	0,0155546	-6,254709	-0,0001067	3,791024	11
	15	28	315,5048	0,0158158	-0,001866	1	0,0159255	-6,728961	-0,0001066	3,791024	11
	16	30	252,4038	0,0161683	-0,0019917	1	0,0162905	-7,022747	-0,0001062	3,791023	11
	17	31	198,6229	0,0165406	-0,0020985	1	0,0166732	-7,230617	-0,0001061	3,791026	11
	18	33	158,3615	0,0169025	-0,0021787	1	0,0170423	-7,344923	-0,0001059	3,791027	11
	19	34	125,558	0,0172579	-0,0022388	1	0,0174025	-7,391463	-0,0001047	3,791028	11
	20	36	100,4464	0,0176047	-0,0022923	1	0,0177533	-7,418736	-0,0001057	3,791028	11
	21	37	79,00281	0,0179745	-0,0023493	1	0,0181274	-7,44655	-0,0001044	3,79103	11
	22	39	63,3446	0,0183185	-0,0023937	1	0,0184742	-7,444809	-0,0001053	3,79103	11
	23	41	50,22321	0,0186857	-0,0024426	1	0,0188447	-7,447437	-0,0001046	3,791031	11
	24	42	38,42213	0,0190947	-0,0025146	1	0,0192596	-7,502125	-0,0001071	3,791026	11
	25	44	31,25	0,0194541	-0,0025666	1	0,0196227	-7,515802	-0,0001116	3,79103	11
	26	45	24,93351	0,0198417	-0,002618	1	0,0200137	-7,516373	-0,0001071	3,791028	11
	27	47	19,86229	0,0202778	-0,0026527	1	0,0204506	-7,45301	-0,0000988	3,791037	11
	28	48	15,625	0,0207364	-0,0026822	1	0,0209092	-7,370159	-0,0000988	3,791042	11
	29	50	12,40079	0,0211786	-0,0026943	1	0,0213493	-7,250138	-0,0000984	3,791038	11
	30	51	9,93114	0,0216034	-0,0026494	1	0,0217653	-6,99164	-0,0000984	3,791038	11
	31	53	7,944915	0,0220308	-0,002592	1	0,0221827	-6,710082	-0,0000989	3,791039	11
	32	55	6,317385	0,0224404	-0,002502	1	0,0225794	-6,361975	-0,0000985	3,791037	11
	33	57	5,008013	0,0228335	-0,0023902	1	0,0229582	-5,975909	-0,0000982	3,79104	11
	34	60	3,945707	0,0232025	-0,0022653	1	0,0233128	-5,576344	-0,0000985	3,791042	11
	35	63	3,158693	0,0235016	-0,0021457	1	0,0235994	-5,216657	-0,0000982	3,791046	11
	36	65	2,504006	0,0237882	-0,0020156	1	0,0238734	-4,843054	-0,0000969	3,79104	11
	37	70	1,998082	0,02403	-0,0019272	1	0,0241072	-4,5853	-0,0000967	3,791044	11
	38	74	1,584686	0,0242777	-0,0018548	1	0,0243485	-4,36893	-0,0000965	3,79105	11
	39	79	1,266892	0,0244883	-0,0017987	1	0,0245542	-4,200897	-0,0000968	3,791052	11
	40	87	0,999041	0,0247013	-0,0017673	1	0,0247644	-4,092452	-0,0000967	3,791055	11
	41	93	0,7923428	0,0249046	-0,0017708	1	0,0249675	-4,067182	-0,0000971	3,791063	11
	42	101	0,6334459	0,0250981	-0,0017831	1	0,0251614	-4,063855	-0,0000958	3,791067	11
	43	110	0,5040323	0,0253036	-0,0018175	1	0,0253688	-4,108449	-0,0000966	3,791074	11
	44	119	0,400641	0,0254929	-0,0018949	1	0,0255632	-4,251061	-0,0000965	3,791079	11
	45	132	0,316723	0,025695	-0,0020149	1	0,0257739	-4,483706	-0,0000977	3,79109	11
	46	149	0,2520161	0,0259064	-0,002158	1	0,0259961	-4,761799	-0,0000973	3,791098	11
	47	170	0,2003205	0,0261294	-0,0023443	1	0,0262344	-5,126846	-0,0000968	3,791111	11
	48	197	0,1588983	0,0263684	-0,0025791	1	0,0264942	-5,586381	-0,000097	3,791127	11
	49	228	0,1260081	0,0266403	-0,0028683	1	0,0267943	-6,145313	-0,0000967	3,791181	11
	50	258	0,1001603	0,0269664	-0,0032156	1	0,0271575	-6,800165	-0,0000973	3,791294	11
	51	305	0,0794492	0,0273334	-0,0036475	1	0,0275757	-7,600824	-0,000097	3,791431	11
	52	356	0,0631739	0,0276131	-0,0041778	1	0,0279273	-8,603538	-0,0000968	3,791368	11
	53	405	0,0501337	0,028023	-0,0048138	1	0,0284334	-9,74714	-0,0000975	3,791393	11
	54	486	0,0398258	0,0285069	-0,0055517	1	0,0290424	-11,02042	-0,000097	3,79142	11
	55	588	0,0316296	0,0290913	-0,0063999	1	0,0297869	-12,40705	-0,0000969	3,791441	11
	56	684	0,0251206	0,0297943	-0,0073871	1	0,0306964	-13,92497	-0,0000973	3,791494	11
	57	804	0,0199553	0,0306032	-0,0085245	1	0,0317683	-15,56505	-0,0000977	3,791558	11
	58	1006	0,0158522	0,0316186	-0,0098014	1	0,0331029	-17,22282	-0,0000973	3,791651	11
	59	1259	0,0125907	0,0327943	-0,0112169	1	0,0346595	-18,88263	-0,0000974	3,791766	11
	60	1578	0,0100011	0,0341975	-0,0127553	1	0,0364989	-20,45499	-0,0000976	3,791903	11
	61	1880	0,0079436	0,0357578	-0,0144233	1	0,0385571	-21,96719	-0,0000976	3,792075	11
	62	2258	0,0063097	0,0374911	-0,0162373	1	0,0408562	-23,4173	-0,0000977	3,792253	11
	63	2735	0,0050123	0,0393618	-0,0182287	1	0,0433778	-24,84918	-0,0000975	3,792471	11
	64	3335	0,0039812	0,0413551	-0,0204577	1	0,0461385	-26,32088	-0,0000973	3,792738	11
	65	4341	0,0031623	0,0434809	-0,0230459	1	0,0492108	-27,92469	-0,0000973	3,793086	11
	66	5607	0,0025119	0,0457219	-0,0260431	1	0,0526187	-29,66574	-0,0000977	3,79344	11
	67	6802	0,0019953	0,0480401	-0,0296101	1	0,0564323	-31,64805	-0,0000974	3,793874	11
	68	8808	0,0015849	0,0505266	-0,0339155	1	0,0608539	-33,87109	-0,0000974	3,794375	11
	69	11333	0,0012589	0,0531466	-0,0390989	1	0,0659794	-36,34115	-0,0000976	3,79494	11
	70	13718	0,001	0,0558333	-0,045421	1	0,0719751	-39,12873	-0,0000976	3,795546	11

File: Experimental_Data_RH/SingleSine_NC0008_10kHz_1mHz_Cyc2_SOC90.txt
EXPLAIN
TAG	GALVEIS
TITLE	LABEL	Galvanostatic EIS 90	Test Identifier
DATE	LABEL	15.2.2024	Date
TIME	LABEL	21:31:36	Time
NOTES	NOTES	1	Notes...
	EIS bei 90%
PSTAT	PSTAT	REF3000-39109	Potentiostat
FREQINIT	QUANT	1,00000E+004	Initial Freq. (Hz)
FREQFINAL	QUANT	1,00000E-003	Final Freq. (Hz)
PTSPERDEC	QUANT	1,00000E+001	Points/decade
IACREQ	QUANT	7,50000E-002	AC Current (A rms)
IDCREQ	QUANT	0,00000E+000	DC Current (A)
AREA	QUANT	1,00000E+000	Sample Area (cm^2)
SPEED	SELECTOR	1	Optimize for:
DRIFTCOR	SELECTOR	0	Drift Correction
ZGUESS	QUANT	1,70000E-002	Estimated Z (ohms)
EOC	QUANT	3,995373	Open Circuit (V)
SEQUENCER	TOGGLE	TRUE	Run as Sequence
PSTATMODEL	IQUANT	5	Pstat Model
PSTATSECTION	LABEL	REF3000-39109	Pstat Section
PSTATSERIALNO	LABEL	39109	Pstat Serial Number
CTRLMODE	IQUANT	0	Control Mode
ELECTROMETER	IQUANT	0	RE=0 or CS=1
IESTAB	IQUANT	0	I/E Stability
CASPEED	IQUANT	4	Control Amp Speed
CONVENTION	IQUANT	1	Current Convention
ICHRANGE	IQUANT	2	Ich Range
ICHRANGEMODE	TOGGLE	F	Ich Auto Range
ICHOFFSETENABLE	TOGGLE	T	Ich Offset Enable
ICHOFFSET	QUANT	0	Ich Offset (V)
ICHFILTER	IQUANT	3	Ich Filter
VCHRANGE	IQUANT	2	Vch Range
VCHRANGEMODE	TOGGLE	F	Vch Auto Range
VCHOFFSETENABLE	TOGGLE	T	Vch Offset Enable
VCHOFFSET	QUANT	0	Vch Offset (V)
VCHFILTER	IQUANT	3	Vch Filter
ACHRANGE	IQUANT	2	Ach Range
ACHOFFSETENABLE	TOGGLE	F	Ach Offset Enable
ACHOFFSET	QUANT	0	Ach Offset (V)
ACHFILTER	IQUANT	1	Ach Filter
IERANGELOWERLIMIT	IQUANT	2	I/E Range Lower Limit
IERANGEMODE	TOGGLE	F	I/E AutoRange
IERANGE	IQUANT	11	I/E Range
POSFEEDENABLE	TOGGLE	F	Positive Feedback IR Comp
POSFEEDRESISTANCE	QUANT	0	Positive Feedback Resistance (ohm)
ACHSELECT	IQUANT	4	Ach Select
SENSECABLEID	IQUANT	12	Sense Cable ID
PWRCABLEID	IQUANT	12	Power Cable ID
DCCALDATE	LABEL	1/2/2024	DC Calibration Date
ACCALDATE	LABEL	1/2/2024	AC Calibration Date
THERMOSELECT	IQUANT	1	Thermo Select
FRAMEWORKVERSION	LABEL	7.8.4	Framework Version
INSTRUMENTVERSION	LABEL	4.42	Instrument Version
COMPLIANCEVOLTAGE	IQUANT	0	Compliance Voltage
ZCURVE	TABLE
	Pt	Time	Freq	Zreal	Zimag	Zsig	Zmod	Zphz	Idc	Vdc	IERange
	#	s	Hz	ohm	ohm	V	ohm	°	A	V	#
	0	5	10078,13	0,0132824	0,0123146	1	0,0181127	42,83471	-0,0001112	3,995439	11
	1	7	8015,625	0,0130781	0,00969	1	0,0162768	36,53582	-0,0001094	3,995436	11
	2	8	6328,125	0,0129702	0,0074662	1	0,0149656	29,92649	-0,0001097	3,995438	11
	3	10	5015,625	0,0129375	0,0056991	1	0,0141372	23,77413	-0,0001108	3,995436	11
	4	12	3984,375	0,0129694	0,0042441	1	0,0136462	18,12006	-0,0001105	3,99544	11
	5	13	3170,956	0,0130411	0,0030667	1	0,0133969	13,23282	-0,0001107	3,995438	11
	6	15	2527,573	0,0131522	0,0021095	1	0,0133203	9,112219	-0,0001093	3,995441	11
	7	16	1976,103	0,0133112	0,0012123	1	0,0133663	5,203773	-0,0001102	3,995439	11
	8	18	1577,524	0,0135152	0,0005606	1	0,0135268	2,375107	-0,0001102	3,995439	11
	9	20	1265,625	0,0137392	3,882269E-006	1	0,0137392	0,01619	-0,00011	3,99544	11
	10	21	998,264	0,0140344	-0,0004742	1	0,0140424	-1,935362	-0,0001086	3,99544	11
	11	22	796,875	0,0142866	-0,0008724	1	0,0143132	-3,494215	-0,0001099	3,995442	11
	12	24	627,7902	0,0146305	-0,0011743	1	0,0146776	-4,58878	-0,000109	3,995443	11
	13	25	505,5147	0,014951	-0,001444	1	0,0150206	-5,516777	-0,0001054	3,99545	11
	14	27	397,9953	0,0153035	-0,0016616	1	0,0153934	-6,196697	-0,000106	3,995449	11
	15	28	315,5048	0,0156615	-0,0018175	1	0,0157666	-6,619381	-0,0001066	3,995448	11
	16	30	252,4038	0,0160103	-0,00194	1	0,0161274	-6,90893	-0,0001046	3,99545	11
	17	31	198,6229	0,0163763	-0,0020431	1	0,0165033	-7,111501	-0,0001054	3,995448	11
	18	33	158,3615	0,0167232	-0,0021169	1	0,0168567	-7,214388	-0,0001049	3,995448	11
	19	34	125,558	0,0170794	-0,0021737	1	0,0172171	-7,253109	-0,0001046	3,99545	11
	20	36	100,4464	0,0174174	-0,0022214	1	0,0175585	-7,268179	-0,0001051	3,995452	11
	21	37	79,00281	0,0177653	-0,002267	1	0,0179094	-7,271991	-0,0001045	3,995452	11
	22	39	63,3446	0,018095	-0,0023147	1	0,0182425	-7,289634	-0,0001055	3,995451	11
	23	40	50,22321	0,0184345	-0,0023649	1	0,0185856	-7,310194	-0,0001046	3,995451	11
	24	42	38,42213	0,0188497	-0,0024414	1	0,0190071	-7,37992	-0,0001057	3,995451	11
	25	44	31,25	0,0191688	-0,0024906	1	0,0193299	-7,402984	-0,0001031	3,995451	11
	26	45	24,93351	0,0195497	-0,0025633	1	0,019717	-7,469923	-0,0001053	3,995455	11
	27	47	19,86229	0,0199739	-0,002617	1	0,0201446	-7,464455	-0,0000984	3,995461	11
	28	48	15,625	0,0204238	-0,0026512	1	0,0205952	-7,396159	-0,0000977	3,99546	11
	29	50	12,40079	0,0208714	-0,0026484	1	0,0210387	-7,231795	-0,0000985	3,995462	11
	30	51	9,93114	0,0213041	-0,002639	1	0,0214669	-7,06146	-0,0000987	3,99546	11
	31	53	7,944915	0,0217365	-0,0025713	1	0,0218881	-6,746369	-0,0000987	3,99546	11
	32	55	6,317385	0,0221608	-0,0024759	1	0,0222986	-6,375012	-0,0000979	3,99546	11
	33	57	5,008013	0,0225635	-0,0023566	1	0,0226863	-5,962571	-0,0000977	3,995461	11
	34	59	3,945707	0,0229258	-0,0022074	1	0,0230319	-5,499858	-0,0000989	3,99546	11
	35	63	3,158693	0,023227	-0,0020612	1	0,0233183	-5,07118	-0,0000979	3,995461	11
	36	65	2,504006	0,023509	-0,0019236	1	0,0235876	-4,677691	-0,0000959	3,995458	11
	37	70	1,998082	0,023727	-0,0018073	1	0,0237957	-4,355941	-0,0000961	3,995461	11
	38	74	1,584686	0,0239505	-0,0017058	1	0,0240111	-4,073734	-0,0000966	3,995461	11
	39	81	1,266892	0,0241468	-0,0016311	1	0,0242018	-3,864486	-0,0000964	3,995461	11
	40	88	0,999041	0,0243394	-0,0015751	1	0,0243904	-3,702618	-0,0000967	3,995468	11
	41	94	0,7923428	0,0245097	-0,0015554	1	0,024559	-3,631144	-0,0000965	3,995472	11
	42	100	0,6334459	0,0246687	-0,0015553	1	0,0247176	-3,60756	-0,0000962	3,995472	11
	43	110	0,5040323	0,0248245	-0,0015734	1	0,0248744	-3,62669	-0,0000974	3,995476	11
	44	121	0,400641	0,0249904	-0,0016343	1	0,0250438	-3,741648	-0,0000965	3,99548	11
	45	134	0,316723	0,0251513	-0,0017405	1	0,0252115	-3,958582	-0,0000967	3,995484	11
	46	151	0,2520161	0,0253288	-0,001859	1	0,025397	-4,197771	-0,0000967	3,995489	11
	47	172	0,2003205	0,0255092	-0,0020292	1	0,0255898	-4,548156	-0,0000969	3,995494	11
	48	199	0,1588983	0,0257063	-0,0022507	1	0,0258047	-5,003716	-0,0000973	3,995503	11
	49	230	0,1260081	0,0259366	-0,0025212	1	0,0260588	-5,552031	-0,0000963	3,995545	11
	50	260	0,1001603	0,0262382	-0,0028348	1	0,0263909	-6,166336	-0,0000966	3,995634	11
	51	307	0,0794492	0,0265659	-0,0032334	1	0,026762	-6,939559	-0,000097	3,995741	11
	52	358	0,0631739	0,026814	-0,0037071	1	0,027069	-7,871413	-0,0000977	3,995699	11
	53	423	0,0501337	0,027193	-0,0042667	1	0,0275257	-8,917192	-0,0000972	3,995709	11
	54	484	0,0398258	0,0276615	-0,0049081	1	0,0280935	-10,06156	-0,0000973	3,995725	11
	55	585	0,0316296	0,0282028	-0,005649	1	0,028763	-11,32642	-0,0000972	3,995749	11
	56	713	0,0251206	0,0288642	-0,0064806	1	0,0295828	-12,65416	-0,0000976	3,995782	11
	57	873	0,0199553	0,0296454	-0,0074274	1	0,0305617	-14,06534	-0,0000978	3,995823	11
	58	1075	0,0158522	0,03058	-0,0084775	1	0,0317333	-15,49457	-0,000098	3,995879	11
	59	1329	0,0125907	0,0316715	-0,0095995	1	0,0330943	-16,86188	-0,000098	3,995945	11
	60	1647	0,0100011	0,0329304	-0,0107916	1	0,0346536	-18,14438	-0,0000976	3,996025	11
	61	1949	0,0079436	0,0342804	-0,0120356	1	0,0363318	-19,34579	-0,0000976	3,996115	11
	62	2453	0,0063097	0,0356903	-0,0133679	1	0,0381117	-20,53363	-0,0000968	3,996229	11
	63	3089	0,0050123	0,0371367	-0,0148633	1	0,0400007	-21,81279	-0,000097	3,996343	11
	64	3688	0,0039812	0,0385504	-0,0165918	1	0,0419693	-23,28662	-0,0000973	3,996506	11
	65	4443	0,0031623	0,0399221	-0,0187409	1	0,0441022	-25,14709	-0,0000967	3,996699	11
	66	5393	0,0025119	0,0412444	-0,0214042	1	0,0464676	-27,42758	-0,0000968	3,996952	11
	67	6986	0,0019953	0,0426207	-0,0247863	1	0,049304	-30,1804	-0,0000974	3,99723	11
	68	8491	0,0015849	0,0439759	-0,0290633	1	0,052712	-33,46033	-0,0000975	3,997558	11
	69	11016	0,0012589	0,0454499	-0,0344558	1	0,0570342	-37,16595	-0,000097	3,997957	11
	70	14195	0,001	0,04707	-0,0412112	1	0,0625615	-41,20315	-0,0000978	3,998418	11

File: Experimental_Data_RH/SingleSine_NC0008_10kHz_1mHz_Cyc3_SOC20.txt
EXPLAIN
TAG	GALVEIS
TITLE	LABEL	Galvanostatic EIS 30	Test Identifier
DATE	LABEL	3.4.2024	Date
TIME	LABEL	14:22:35	Time
NOTES	NOTES	1	Notes...
	EIS bei 20%
PSTAT	PSTAT	REF3000-39109	Potentiostat
FREQINIT	QUANT	1,00000E+004	Initial Freq. (Hz)
FREQFINAL	QUANT	1,00000E-003	Final Freq. (Hz)
PTSPERDEC	QUANT	1,00000E+001	Points/decade
IACREQ	QUANT	7,50000E-002	AC Current (A rms)
IDCREQ	QUANT	0,00000E+000	DC Current (A)
AREA	QUANT	1,00000E+000	Sample Area (cm^2)
SPEED	SELECTOR	1	Optimize for:
DRIFTCOR	SELECTOR	0	Drift Correction
ZGUESS	QUANT	1,70000E-002	Estimated Z (ohms)
EOC	QUANT	3,44109	Open Circuit (V)
SEQUENCER	TOGGLE	TRUE	Run as Sequence
PSTATMODEL	IQUANT	5	Pstat Model
PSTATSECTION	LABEL	REF3000-39109	Pstat Section
PSTATSERIALNO	LABEL	39109	Pstat Serial Number
CTRLMODE	IQUANT	0	Control Mode
ELECTROMETER	IQUANT	0	RE=0 or CS=1
IESTAB	IQUANT	0	I/E Stability
CASPEED	IQUANT	4	Control Amp Speed
CONVENTION	IQUANT	1	Current Convention
ICHRANGE	IQUANT	2	Ich Range
ICHRANGEMODE	TOGGLE	F	Ich Auto Range
ICHOFFSETENABLE	TOGGLE	T	Ich Offset Enable
ICHOFFSET	QUANT	0	Ich Offset (V)
ICHFILTER	IQUANT	3	Ich Filter
VCHRANGE	IQUANT	2	Vch Range
VCHRANGEMODE	TOGGLE	F	Vch Auto Range
VCHOFFSETENABLE	TOGGLE	T	Vch Offset Enable
VCHOFFSET	QUANT	0	Vch Offset (V)
VCHFILTER	IQUANT	3	Vch Filter
ACHRANGE	IQUANT	2	Ach Range
ACHOFFSETENABLE	TOGGLE	F	Ach Offset Enable
ACHOFFSET	QUANT	0	Ach Offset (V)
ACHFILTER	IQUANT	1	Ach Filter
IERANGELOWERLIMIT	IQUANT	2	I/E Range Lower Limit
IERANGEMODE	TOGGLE	F	I/E AutoRange
IERANGE	IQUANT	11	I/E Range
POSFEEDENABLE	TOGGLE	F	Positive Feedback IR Comp
POSFEEDRESISTANCE	QUANT	0	Positive Feedback Resistance (ohm)
ACHSELECT	IQUANT	4	Ach Select
SENSECABLEID	IQUANT	12	Sense Cable ID
PWRCABLEID	IQUANT	12	Power Cable ID
DCCALDATE	LABEL	1/2/2024	DC Calibration Date
ACCALDATE	LABEL	1/2/2024	AC Calibration Date
THERMOSELECT	IQUANT	1	Thermo Select
FRAMEWORKVERSION	LABEL	7.8.4	Framework Version
INSTRUMENTVERSION	LABEL	4.42	Instrument Version
COMPLIANCEVOLTAGE	IQUANT	0	Compliance Voltage
ZCURVE	TABLE
	Pt	Time	Freq	Zreal	Zimag	Zsig	Zmod	Zphz	Idc	Vdc	IERange
	#	s	Hz	ohm	ohm	V	ohm	°	A	V	#
	0	5	10078,13	0,0140031	0,0120872	1	0,0184983	40,80027	-0,0001108	3,441115	11
	1	6	8015,625	0,0138104	0,0094672	1	0,0167438	34,43111	-0,0001105	3,441118	11
	2	8	6328,125	0,013739	0,0072922	1	0,0155543	27,9579	-0,0001108	3,44112	11
	3	9	5015,625	0,0137042	0,0055314	1	0,0147784	21,98033	-0,0001103	3,441121	11
	4	11	3984,375	0,013727	0,0041028	1	0,014327	16,64086	-0,0001107	3,441122	11
	5	12	3170,956	0,0138263	0,0029507	1	0,0141377	12,04691	-0,0001115	3,441123	11
	6	14	2527,573	0,0139461	0,0019848	1	0,0140866	8,09977	-0,0001107	3,44113	11
	7	15	1976,103	0,0140923	0,0011139	1	0,0141362	4,519507	-0,0001095	3,441129	11
	8	17	1577,524	0,0143155	0,0004569	1	0,0143228	1,82823	-0,0001098	3,441135	11
	9	19	1265,625	0,0145429	-7,514789E-005	1	0,0145431	-0,2960626	-0,0001104	3,441135	11
	10	20	998,264	0,0148381	-0,0005675	1	0,0148489	-2,190429	-0,0001108	3,441133	11
	11	21	796,875	0,0151207	-0,0009848	1	0,0151527	-3,726211	-0,0001096	3,441136	11
	12	23	627,7902	0,0154669	-0,0013169	1	0,0155228	-4,866651	-0,0001112	3,441136	11
	13	24	505,5147	0,015779	-0,0015353	1	0,0158535	-5,557361	-0,0001055	3,441145	11
	14	25	397,9953	0,0161399	-0,0017692	1	0,0162366	-6,255699	-0,0001058	3,441144	11
	15	27	315,5048	0,0165018	-0,0019404	1	0,0166155	-6,706582	-0,000106	3,441149	11
	16	28	252,4038	0,0168466	-0,00209	1	0,0169758	-7,072172	-0,0001053	3,441147	11
	17	30	198,6229	0,0172251	-0,0022074	1	0,017366	-7,302527	-0,0001072	3,441158	11
	18	31	158,3615	0,0175757	-0,0023222	1	0,0177285	-7,526584	-0,0001069	3,441159	11
	19	32	125,558	0,017942	-0,0024233	1	0,0181049	-7,691915	-0,0001055	3,441156	11
	20	34	100,4464	0,0182774	-0,002513	1	0,0184493	-7,828532	-0,0001085	3,441164	11
	21	35	79,00281	0,0186373	-0,0026237	1	0,0188211	-8,013349	-0,0001056	3,441163	11
	22	37	63,3446	0,0189619	-0,0027413	1	0,0191591	-8,226206	-0,0001051	3,441165	11
	23	39	50,22321	0,0192925	-0,0028901	1	0,0195078	-8,51967	-0,0001053	3,441162	11
	24	40	38,42213	0,0196752	-0,0031181	1	0,0199207	-9,005213	-0,0001081	3,441183	11
	25	42	31,25	0,0199771	-0,0033502	1	0,020256	-9,52001	-0,0001128	3,441189	11
	26	43	24,93351	0,0203201	-0,003635	1	0,0206427	-10,14206	-0,0001047	3,441198	11
	27	45	19,86229	0,0207993	-0,0040363	1	0,0211873	-10,98221	-0,0000995	3,441287	11
	28	46	15,625	0,0212702	-0,004515	1	0,0217442	-11,9843	-0,0000993	3,441303	11
	29	47	12,40079	0,0217313	-0,0051307	1	0,0223288	-13,28402	-0,0000982	3,441292	11
	30	49	9,93114	0,0222726	-0,0058132	1	0,0230187	-14,628	-0,000099	3,441299	11
	31	50	7,944915	0,0229188	-0,006625	1	0,0238571	-16,12258	-0,0000982	3,441304	11
	32	52	6,317385	0,023623	-0,0075956	1	0,0248141	-17,82438	-0,0000982	3,44127	11
	33	54	5,008013	0,0245397	-0,0087194	1	0,0260428	-19,56111	-0,0000984	3,441257	11
	34	56	3,945707	0,0256938	-0,0100163	1	0,0275771	-21,29748	-0,0000987	3,441245	11
	35	60	3,158693	0,0270822	-0,011329	1	0,0293562	-22,70049	-0,0000972	3,441275	11
	36	62	2,504006	0,0286383	-0,0127397	1	0,0313441	-23,98182	-0,0000963	3,441249	11
	37	66	1,998082	0,0305913	-0,0142252	1	0,0337369	-24,93878	-0,0000954	3,441271	11
	38	70	1,584686	0,0328571	-0,0158533	1	0,0364817	-25,75696	-0,0000972	3,441252	11
	39	75	1,266892	0,0354371	-0,0173266	1	0,0394461	-26,0559	-0,0000971	3,441257	11
	40	80	0,999041	0,0384805	-0,0187825	1	0,0428197	-26,01715	-0,0000965	3,441253	11
	41	86	0,7923428	0,0417638	-0,0200021	1	0,0463066	-25,5914	-0,0000965	3,44125	11
	42	93	0,6334459	0,0451711	-0,020925	1	0,0497824	-24,85542	-0,0000967	3,441259	11
	43	101	0,5040323	0,0487694	-0,0216165	1	0,0533453	-23,90479	-0,0000977	3,441261	11
	44	110	0,400641	0,0524208	-0,0220419	1	0,0568664	-22,80582	-0,0000983	3,441253	11
	45	123	0,316723	0,0561692	-0,0221921	1	0,0603943	-21,55865	-0,0000977	3,441266	11
	46	137	0,2520161	0,059717	-0,0221504	1	0,0636927	-20,35101	-0,0000976	3,441273	11
	47	154	0,2003205	0,0631224	-0,0219839	1	0,0668411	-19,20192	-0,0000983	3,441287	11
	48	175	0,1588983	0,0663976	-0,0217364	1	0,0698649	-18,12672	-0,0000977	3,441298	11
	49	206	0,1260081	0,0695471	-0,0214646	1	0,0727841	-17,15199	-0,000098	3,441383	11
	50	245	0,1001603	0,0726018	-0,0211708	1	0,0756255	-16,25678	-0,0000983	3,441614	11
	51	281	0,0794492	0,0754825	-0,0209928	1	0,0783473	-15,54203	-0,0000985	3,441853	11
	52	320	0,0631739	0,0779875	-0,0211879	1	0,0808145	-15,19946	-0,0000977	3,441698	11
	53	384	0,0501337	0,0806719	-0,0214336	1	0,0834707	-14,87909	-0,0000981	3,441722	11
	54	445	0,0398258	0,0833437	-0,021871	1	0,0861656	-14,70397	-0,0000977	3,441769	11
	55	547	0,0316296	0,0860289	-0,0225017	1	0,0889229	-14,6579	-0,0000978	3,441859	11
	56	674	0,0251206	0,0887344	-0,023327	1	0,0917493	-14,729	-0,0000983	3,441975	11
	57	834	0,0199553	0,091492	-0,0243493	1	0,0946766	-14,90303	-0,0000976	3,442139	11
	58	1036	0,0158522	0,0943991	-0,0255971	1	0,097808	-15,17141	-0,0000979	3,442349	11
	59	1289	0,0125907	0,0973521	-0,0270143	1	0,1010307	-15,50884	-0,0000982	3,442611	11
	60	1608	0,0100011	0,1004772	-0,0286148	1	0,1044724	-15,89637	-0,0000981	3,442864	11
	61	1910	0,0079436	0,1037181	-0,0304106	1	0,1080844	-16,34135	-0,0000979	3,443179	11
	62	2288	0,0063097	0,1068729	-0,0323522	1	0,1116623	-16,84192	-0,0000974	3,443634	11
	63	2924	0,0050123	0,109891	-0,0344247	1	0,1151568	-17,39378	-0,0000979	3,444222	11
	64	3723	0,0039812	0,1129373	-0,0367807	1	0,1187757	-18,03907	-0,0000985	3,444841	11
	65	4477	0,0031623	0,1159178	-0,0395189	1	0,1224691	-18,82538	-0,0000976	3,445502	11
	66	5427	0,0025119	0,1182648	-0,0425909	1	0,1257002	-19,80554	-0,0000979	3,446345	11
	67	7021	0,0019953	0,1203657	-0,0461869	1	0,1289229	-20,99287	-0,0000981	3,447409	11
	68	9027	0,0015849	0,1222386	-0,0504368	1	0,1322352	-22,42153	-0,0000982	3,448579	11
	69	11552	0,0012589	0,1241696	-0,0555336	1	0,1360223	-24,09612	-0,000098	3,449746	11
	70	13936	0,001	0,1262231	-0,0616228	1	0,1404623	-26,02188	-0,0000981	3,450899	11

File: Experimental_Data_RH/SingleSine_NC0008_10kHz_1mHz_Cyc3_SOC50.txt
EXPLAIN
TAG	GALVEIS
TITLE	LABEL	Galvanostatic EIS 50	Test Identifier
DATE	LABEL	3.4.2024	Date
TIME	LABEL	7:15:42	Time
NOTES	NOTES	1	Notes...
	EIS bei 50%
PSTAT	PSTAT	REF3000-39109	Potentiostat
FREQINIT	QUANT	1,00000E+004	Initial Freq. (Hz)
FREQFINAL	QUANT	1,00000E-003	Final Freq. (Hz)
PTSPERDEC	QUANT	1,00000E+001	Points/decade
IACREQ	QUANT	7,50000E-002	AC Current (A rms)
IDCREQ	QUANT	0,00000E+000	DC Current (A)
AREA	QUANT	1,00000E+000	Sample Area (cm^2)
SPEED	SELECTOR	1	Optimize for:
DRIFTCOR	SELECTOR	0	Drift Correction
ZGUESS	QUANT	1,70000E-002	Estimated Z (ohms)
EOC	QUANT	3,615907	Open Circuit (V)
SEQUENCER	TOGGLE	TRUE	Run as Sequence
PSTATMODEL	IQUANT	5	Pstat Model
PSTATSECTION	LABEL	REF3000-39109	Pstat Section
PSTATSERIALNO	LABEL	39109	Pstat Serial Number
CTRLMODE	IQUANT	0	Control Mode
ELECTROMETER	IQUANT	0	RE=0 or CS=1
IESTAB	IQUANT	0	I/E Stability
CASPEED	IQUANT	4	Control Amp Speed
CONVENTION	IQUANT	1	Current Convention
ICHRANGE	IQUANT	2	Ich Range
ICHRANGEMODE	TOGGLE	F	Ich Auto Range
ICHOFFSETENABLE	TOGGLE	T	Ich Offset Enable
ICHOFFSET	QUANT	0	Ich Offset (V)
ICHFILTER	IQUANT	3	Ich Filter
VCHRANGE	IQUANT	2	Vch Range
VCHRANGEMODE	TOGGLE	F	Vch Auto Range
VCHOFFSETENABLE	TOGGLE	T	Vch Offset Enable
VCHOFFSET	QUANT	0	Vch Offset (V)
VCHFILTER	IQUANT	3	Vch Filter
ACHRANGE	IQUANT	2	Ach Range
ACHOFFSETENABLE	TOGGLE	F	Ach Offset Enable
ACHOFFSET	QUANT	0	Ach Offset (V)
ACHFILTER	IQUANT	1	Ach Filter
IERANGELOWERLIMIT	IQUANT	2	I/E Range Lower Limit
IERANGEMODE	TOGGLE	F	I/E AutoRange
IERANGE	IQUANT	11	I/E Range
POSFEEDENABLE	TOGGLE	F	Positive Feedback IR Comp
POSFEEDRESISTANCE	QUANT	0	Positive Feedback Resistance (ohm)
ACHSELECT	IQUANT	4	Ach Select
SENSECABLEID	IQUANT	12	Sense Cable ID
PWRCABLEID	IQUANT	12	Power Cable ID
DCCALDATE	LABEL	1/2/2024	DC Calibration Date
ACCALDATE	LABEL	1/2/2024	AC Calibration Date
THERMOSELECT	IQUANT	1	Thermo Select
FRAMEWORKVERSION	LABEL	7.8.4	Framework Version
INSTRUMENTVERSION	LABEL	4.42	Instrument Version
COMPLIANCEVOLTAGE	IQUANT	0	Compliance Voltage
ZCURVE	TABLE
	Pt	Time	Freq	Zreal	Zimag	Zsig	Zmod	Zphz	Idc	Vdc	IERange
	#	s	Hz	ohm	ohm	V	ohm	°	A	V	#
	0	5	10078,13	0,0138239	0,0120838	1	0,0183608	41,15737	-0,00011	3,615922	11
	1	7	8015,625	0,0136111	0,0094926	1	0,0165943	34,89247	-0,0001087	3,615924	11
	2	9	6328,125	0,013527	0,0073128	1	0,0153772	28,39589	-0,0001096	3,615925	11
	3	10	5015,625	0,0135167	0,0055481	1	0,0146111	22,31625	-0,00011	3,615925	11
	4	12	3984,375	0,0135365	0,0041185	1	0,0141491	16,92263	-0,00011	3,615928	11
	5	14	3170,956	0,0136156	0,0029728	1	0,0139363	12,3165	-0,0001106	3,615931	11
	6	15	2527,573	0,0137547	0,0020107	1	0,0139009	8,316637	-0,0001116	3,615932	11
	7	17	1976,103	0,0138887	0,001147	1	0,013936	4,721247	-0,0001095	3,615934	11
	8	19	1577,524	0,01409	0,0004688	1	0,0140978	1,905432	-0,0001086	3,615932	11
	9	20	1265,625	0,0143463	-3,814934E-005	1	0,0143463	-0,1523595	-0,0001095	3,615937	11
	10	22	998,264	0,0146048	-0,0005282	1	0,0146143	-2,071457	-0,0001095	3,615935	11
	11	23	796,875	0,0149059	-0,0009388	1	0,0149354	-3,603643	-0,0001104	3,615935	11
	12	25	627,7902	0,015263	-0,001235	1	0,0153129	-4,626167	-0,0001099	3,615936	11
	13	26	505,5147	0,015542	-0,0015032	1	0,0156145	-5,524428	-0,0001057	3,615946	11
	14	28	397,9953	0,0158994	-0,0017203	1	0,0159922	-6,175323	-0,0001054	3,615947	11
	15	29	315,5048	0,0162581	-0,0018965	1	0,0163684	-6,653522	-0,0001047	3,615948	11
	16	31	252,4038	0,0166054	-0,0020358	1	0,0167297	-6,98948	-0,0001043	3,61595	11
	17	32	198,6229	0,0169777	-0,0021518	1	0,0171135	-7,223259	-0,0001059	3,615949	11
	18	34	158,3615	0,01732	-0,0022455	1	0,0174649	-7,38699	-0,0001051	3,615951	11
	19	35	125,558	0,0176691	-0,0023358	1	0,0178228	-7,530622	-0,0001029	3,615951	11
	20	37	100,4464	0,0180074	-0,0024226	1	0,0181696	-7,662064	-0,0001057	3,615952	11
	21	38	79,00281	0,0183605	-0,0025186	1	0,0185324	-7,810688	-0,0001051	3,615953	11
	22	40	63,3446	0,0186745	-0,0026207	1	0,0188575	-7,988522	-0,0001049	3,615953	11
	23	42	50,22321	0,019021	-0,0027673	1	0,0192212	-8,277681	-0,0001031	3,615953	11
	24	43	38,42213	0,0194256	-0,0029611	1	0,01965	-8,666909	-0,000105	3,615959	11
	25	45	31,25	0,0197348	-0,0031532	1	0,0199851	-9,077839	-0,0001024	3,615955	11
	26	46	24,93351	0,0201226	-0,0034216	1	0,0204115	-9,65013	-0,000106	3,615958	11
	27	48	19,86229	0,020628	-0,0037163	1	0,0209601	-10,21268	-0,0000989	3,615996	11
	28	49	15,625	0,0211491	-0,0041058	1	0,0215439	-10,98637	-0,0000985	3,61599	11
	29	51	12,40079	0,0217887	-0,0045081	1	0,0222502	-11,68964	-0,0000966	3,615999	11
	30	52	9,93114	0,022404	-0,004945	1	0,0229432	-12,44686	-0,0000967	3,615986	11
	31	54	7,944915	0,0231722	-0,0053714	1	0,0237866	-13,05094	-0,0000969	3,615977	11
	32	56	6,317385	0,0240798	-0,0057754	1	0,0247627	-13,48724	-0,0000973	3,61597	11
	33	58	5,008013	0,0251495	-0,0061051	1	0,0258799	-13,64473	-0,0000977	3,615975	11
	34	61	3,945707	0,026342	-0,0063167	1	0,0270888	-13,48471	-0,0000977	3,615973	11
	35	64	3,158693	0,0275055	-0,006372	1	0,028234	-13,04311	-0,0000977	3,615976	11
	36	67	2,504006	0,0287123	-0,0062687	1	0,0293887	-12,31608	-0,0000967	3,615976	11
	37	71	1,998082	0,0298227	-0,0060282	1	0,0304258	-11,42756	-0,0000968	3,615978	11
	38	76	1,584686	0,0308715	-0,0056801	1	0,0313897	-10,42543	-0,0000967	3,615982	11
	39	80	1,266892	0,0317522	-0,0052703	1	0,0321866	-9,424199	-0,0000965	3,615987	11
	40	86	0,999041	0,0325607	-0,0048099	1	0,032914	-8,403031	-0,0000968	3,615992	11
	41	91	0,7923428	0,0332032	-0,0043842	1	0,0334914	-7,52197	-0,0000973	3,615997	11
	42	98	0,6334459	0,0337301	-0,0039921	1	0,0339655	-6,749746	-0,0000978	3,616002	11
	43	107	0,5040323	0,0341902	-0,003642	1	0,0343836	-6,080342	-0,0000977	3,616011	11
	44	116	0,400641	0,0345688	-0,0033595	1	0,0347317	-5,550685	-0,0000981	3,616016	11
	45	130	0,316723	0,0349044	-0,0031412	1	0,0350454	-5,142371	-0,0000971	3,616028	11
	46	147	0,2520161	0,0351937	-0,0030157	1	0,0353226	-4,897682	-0,0000976	3,616042	11
	47	164	0,2003205	0,0354733	-0,002932	1	0,0355943	-4,724901	-0,0000979	3,616056	11
	48	185	0,1588983	0,0357294	-0,0029372	1	0,0358499	-4,699472	-0,0000983	3,616074	11
	49	217	0,1260081	0,036012	-0,0030115	1	0,0361378	-4,780289	-0,000098	3,616122	11
	50	247	0,1001603	0,0363434	-0,0031698	1	0,0364813	-4,984554	-0,0000991	3,616216	11
	51	283	0,0794492	0,0366785	-0,003405	1	0,0368362	-5,30371	-0,0000985	3,61632	11
	52	322	0,0631739	0,0369168	-0,0037455	1	0,0371063	-5,793275	-0,0000981	3,616285	11
	53	371	0,0501337	0,0372901	-0,0041475	1	0,03752	-6,346526	-0,0000975	3,616303	11
	54	432	0,0398258	0,0377348	-0,0046443	1	0,0380195	-7,016459	-0,0000984	3,616339	11
	55	534	0,0316296	0,03827	-0,0052226	1	0,0386247	-7,770915	-0,0000987	3,616398	11
	56	630	0,0251206	0,0388711	-0,0058937	1	0,0393154	-8,621571	-0,0000988	3,616462	11
	57	750	0,0199553	0,0395615	-0,006639	1	0,0401147	-9,52627	-0,000098	3,616549	11
	58	952	0,0158522	0,0403674	-0,0074677	1	0,0410523	-10,48085	-0,0000983	3,616673	11
	59	1205	0,0125907	0,0413155	-0,0083642	1	0,0421536	-11,44467	-0,0000987	3,616836	11
	60	1524	0,0100011	0,0423823	-0,0093307	1	0,0433973	-12,41597	-0,0000983	3,617003	11
	61	1826	0,0079436	0,0435617	-0,0103805	1	0,0447815	-13,40326	-0,0000983	3,617169	11
	62	2204	0,0063097	0,0447872	-0,0115317	1	0,046248	-14,43878	-0,0000979	3,617413	11
	63	2840	0,0050123	0,0461682	-0,0128383	1	0,0479199	-15,54005	-0,0000982	3,617716	11
	64	3439	0,0039812	0,0476307	-0,0142941	1	0,0497293	-16,70465	-0,000098	3,618028	11
	65	4194	0,0031623	0,0492271	-0,0159927	1	0,0517598	-17,99776	-0,0000979	3,618392	11
	66	5144	0,0025119	0,0509206	-0,0179304	1	0,0539853	-19,39846	-0,0000981	3,618824	11
	67	6339	0,0019953	0,0527907	-0,0202334	1	0,0565354	-20,97066	-0,0000982	3,619349	11
	68	8345	0,0015849	0,0548854	-0,0229115	1	0,0594756	-22,65774	-0,0000979	3,62004	11
	69	10870	0,0012589	0,0571028	-0,0259732	1	0,0627323	-24,45837	-0,000098	3,620714	11
	70	13255	0,001	0,059465	-0,0295927	1	0,0664215	-26,45717	-0,0000984	3,621401	11
