Repository: chrisw-17/rapid-SOH-prediction

# Rapid EIS-based SOH Estimation for Unknown LIBs

---

**This repository accompanies the paper:**

> **Fast state of health evaluation of lithium-ion batteries using EIS for second-life and recycling assessment**  
> *Authors: Christopher Wett, Jörg Lampe, Joey Danz, Thomas Seeger, Bugra Turan*

## Overview

This repository provides a complete workflow for rapid State of Health (SOH) estimation of lithium-ion batteries using Electrochemical Impedance Spectroscopy (EIS) and neural network models. The code and data enable reproducible analysis, model training, and evaluation for the fully connected neural network model as described in the associated publication.

File: Experimental_Data_RH/SingleSine_NC0008_10kHz_1mHz_Cyc3_SOC70.txt
EXPLAIN
TAG	GALVEIS
TITLE	LABEL	Galvanostatic EIS 70	Test Identifier
DATE	LABEL	3.4.2024	Date
TIME	LABEL	0:07:02	Time
NOTES	NOTES	1	Notes...
	EIS bei 70%
PSTAT	PSTAT	REF3000-39109	Potentiostat
FREQINIT	QUANT	1,00000E+004	Initial Freq. (Hz)
FREQFINAL	QUANT	1,00000E-003	Final Freq. (Hz)
PTSPERDEC	QUANT	1,00000E+001	Points/decade
IACREQ	QUANT	7,50000E-002	AC Current (A rms)
IDCREQ	QUANT	0,00000E+000	DC Current (A)
AREA	QUANT	1,00000E+000	Sample Area (cm^2)
SPEED	SELECTOR	1	Optimize for:
DRIFTCOR	SELECTOR	0	Drift Correction
ZGUESS	QUANT	1,70000E-002	Estimated Z (ohms)
EOC	QUANT	3,759758	Open Circuit (V)
SEQUENCER	TOGGLE	TRUE	Run as Sequence
PSTATMODEL	IQUANT	5	Pstat Model
PSTATSECTION	LABEL	REF3000-39109	Pstat Section
PSTATSERIALNO	LABEL	39109	Pstat Serial Number
CTRLMODE	IQUANT	0	Control Mode
ELECTROMETER	IQUANT	0	RE=0 or CS=1
IESTAB	IQUANT	0	I/E Stability
CASPEED	IQUANT	4	Control Amp Speed
CONVENTION	IQUANT	1	Current Convention
ICHRANGE	IQUANT	2	Ich Range
ICHRANGEMODE	TOGGLE	F	Ich Auto Range
ICHOFFSETENABLE	TOGGLE	T	Ich Offset Enable
ICHOFFSET	QUANT	0	Ich Offset (V)
ICHFILTER	IQUANT	3	Ich Filter
VCHRANGE	IQUANT	2	Vch Range
VCHRANGEMODE	TOGGLE	F	Vch Auto Range
VCHOFFSETENABLE	TOGGLE	T	Vch Offset Enable
VCHOFFSET	QUANT	0	Vch Offset (V)
VCHFILTER	IQUANT	3	Vch Filter
ACHRANGE	IQUANT	2	Ach Range
ACHOFFSETENABLE	TOGGLE	F	Ach Offset Enable
ACHOFFSET	QUANT	0	Ach Offset (V)
ACHFILTER	IQUANT	1	Ach Filter
IERANGELOWERLIMIT	IQUANT	2	I/E Range Lower Limit
IERANGEMODE	TOGGLE	F	I/E AutoRange
IERANGE	IQUANT	11	I/E Range
POSFEEDENABLE	TOGGLE	F	Positive Feedback IR Comp
POSFEEDRESISTANCE	QUANT	0	Positive Feedback Resistance (ohm)
ACHSELECT	IQUANT	4	Ach Select
SENSECABLEID	IQUANT	12	Sense Cable ID
PWRCABLEID	IQUANT	12	Power Cable ID
DCCALDATE	LABEL	1/2/2024	DC Calibration Date
ACCALDATE	LABEL	1/2/2024	AC Calibration Date
THERMOSELECT	IQUANT	1	Thermo Select
FRAMEWORKVERSION	LABEL	7.8.4	Framework Version
INSTRUMENTVERSION	LABEL	4.42	Instrument Version
COMPLIANCEVOLTAGE	IQUANT	0	Compliance Voltage
ZCURVE	TABLE
	Pt	Time	Freq	Zreal	Zimag	Zsig	Zmod	Zphz	Idc	Vdc	IERange
	#	s	Hz	ohm	ohm	V	ohm	°	A	V	#
	0	5	10078,13	0,0137529	0,0120718	1	0,0182994	41,27565	-0,0001107	3,759713	11
	1	7	8015,625	0,0135505	0,0094806	1	0,0165378	34,97863	-0,0001107	3,759714	11
	2	8	6328,125	0,0134753	0,0073049	1	0,0153279	28,46181	-0,0001104	3,759715	11
	3	10	5015,625	0,0134477	0,0055503	1	0,0145481	22,42738	-0,0001103	3,759717	11
	4	12	3984,375	0,0134756	0,0041238	1	0,0140925	17,01509	-0,0001101	3,759722	11
	5	13	3170,956	0,0135545	0,0029842	1	0,0138791	12,41639	-0,00011	3,759722	11
	6	15	2527,573	0,0136789	0,0020283	1	0,0138284	8,434245	-0,0001108	3,759723	11
	7	17	1976,103	0,013849	0,0011635	1	0,0138978	4,802461	-0,000111	3,759727	11
	8	18	1577,524	0,0140404	0,000483	1	0,0140487	1,970137	-0,0001095	3,759729	11
	9	20	1265,625	0,014289	-2,9327E-005	1	0,014289	-0,1175948	-0,0001094	3,759731	11
	10	22	998,264	0,0145611	-0,0005328	1	0,0145708	-2,095462	-0,0001094	3,759732	11
	11	23	796,875	0,0148336	-0,0008841	1	0,0148599	-3,41086	-0,00011	3,759731	11
	12	24	627,7902	0,0151774	-0,001217	1	0,0152261	-4,584404	-0,00011	3,759731	11
	13	26	505,5147	0,0154656	-0,0014567	1	0,0155341	-5,380783	-0,0001056	3,75974	11
	14	27	397,9953	0,0158167	-0,0016823	1	0,0159059	-6,071217	-0,0001067	3,759741	11
	15	29	315,5048	0,0161606	-0,0018564	1	0,0162668	-6,552989	-0,0001058	3,759743	11
	16	30	252,4038	0,0164917	-0,0019914	1	0,0166115	-6,885164	-0,0001061	3,759744	11
	17	32	198,6229	0,0168609	-0,0021086	1	0,0169922	-7,128294	-0,0001066	3,759745	11
	18	33	158,3615	0,0171984	-0,002199	1	0,0173384	-7,286312	-0,0001064	3,759746	11
	19	35	125,558	0,0175375	-0,0022887	1	0,0176862	-7,435116	-0,0001045	3,759746	11
	20	36	100,4464	0,0178618	-0,0023755	1	0,0180191	-7,575396	-0,0001049	3,759748	11
	21	38	79,00281	0,0182069	-0,0024747	1	0,0183743	-7,740181	-0,0001057	3,759751	11
	22	39	63,3446	0,0185214	-0,0025928	1	0,018702	-7,968999	-0,000106	3,75975	11
	23	41	50,22321	0,0188481	-0,002738	1	0,0190459	-8,26548	-0,000104	3,759753	11
	24	43	38,42213	0,0192498	-0,0029319	1	0,0194718	-8,66007	-0,0001051	3,75975	11
	25	44	31,25	0,0195751	-0,0031422	1	0,0198257	-9,119452	-0,0001113	3,759758	11
	26	46	24,93351	0,0199652	-0,0034106	1	0,0202544	-9,69401	-0,0001058	3,759761	11
	27	48	19,86229	0,0205167	-0,0037009	1	0,0208478	-10,22547	-0,0000979	3,759806	11
	28	49	15,625	0,0210662	-0,0040915	1	0,0214599	-10,9912	-0,0000979	3,75982	11
	29	50	12,40079	0,0216153	-0,0044974	1	0,0220782	-11,75362	-0,0000977	3,759807	11
	30	52	9,93114	0,0222723	-0,0049042	1	0,0228059	-12,41785	-0,0000984	3,759801	11
	31	53	7,944915	0,023043	-0,0053059	1	0,023646	-12,9669	-0,0000979	3,759798	11
	32	55	6,317385	0,0239687	-0,0056706	1	0,0246304	-13,31055	-0,000098	3,759775	11
	33	57	5,008013	0,025012	-0,005964	1	0,0257132	-13,41141	-0,0000982	3,759775	11
	34	60	3,945707	0,0261538	-0,0061415	1	0,0268652	-13,21494	-0,0000985	3,759777	11
	35	63	3,158693	0,0272707	-0,0061654	1	0,027959	-12,73925	-0,0000981	3,759777	11
	36	67	2,504006	0,0283963	-0,0060506	1	0,0290338	-12,02845	-0,0000979	3,759779	11
	37	72	1,998082	0,0294441	-0,0058262	1	0,0300149	-11,19265	-0,0000965	3,759787	11
	38	75	1,584686	0,0304159	-0,0055216	1	0,030913	-10,28921	-0,0000973	3,759789	11
	39	81	1,266892	0,031238	-0,0051838	1	0,0316652	-9,422084	-0,0000974	3,75979	11
	40	88	0,999041	0,0320153	-0,0048016	1	0,0323733	-8,529552	-0,0000976	3,7598	11
	41	95	0,7923428	0,032645	-0,0044593	1	0,0329481	-7,778392	-0,0000974	3,759829	11
	42	102	0,6334459	0,0331895	-0,0041579	1	0,0334489	-7,140621	-0,0000983	3,759838	11
	43	110	0,5040323	0,0336478	-0,0039196	1	0,0338753	-6,64436	-0,0000983	3,759846	11
	44	121	0,400641	0,0340757	-0,003733	1	0,0342796	-6,251769	-0,0000988	3,759857	11
	45	134	0,316723	0,0344786	-0,0036119	1	0,0346673	-5,980426	-0,0000976	3,759874	11
	46	148	0,2520161	0,0348379	-0,0035631	1	0,0350196	-5,839792	-0,0000982	3,75989	11
	47	165	0,2003205	0,0351723	-0,0035872	1	0,0353548	-5,823442	-0,0000974	3,759907	11
	48	191	0,1588983	0,0355286	-0,0036887	1	0,0357196	-5,927435	-0,0000975	3,759933	11
	49	217	0,1260081	0,0358827	-0,0038846	1	0,0360924	-6,178686	-0,0000978	3,759998	11
	50	255	0,1001603	0,036293	-0,0041733	1	0,0365322	-6,559598	-0,0000979	3,760147	11
	51	301	0,0794492	0,0367746	-0,0045382	1	0,0370536	-7,035021	-0,0000979	3,760345	11
	52	340	0,0631739	0,0370714	-0,0050671	1	0,0374161	-7,78316	-0,0000982	3,760304	11
	53	389	0,0501337	0,0375524	-0,0057053	1	0,0379834	-8,638885	-0,0000973	3,760327	11
	54	450	0,0398258	0,0381001	-0,0064713	1	0,0386458	-9,6397	-0,0000982	3,760376	11
	55	551	0,0316296	0,0387445	-0,0073885	1	0,0394427	-10,79658	-0,0000978	3,760454	11
	56	679	0,0251206	0,0395138	-0,0084596	1	0,0404092	-12,08421	-0,0000978	3,76056	11
	57	839	0,0199553	0,0404451	-0,0097152	1	0,0415955	-13,50698	-0,0000976	3,760684	11
	58	991	0,0158522	0,0415493	-0,0111299	1	0,0430141	-14,99595	-0,0000982	3,760836	11
	59	1245	0,0125907	0,0428511	-0,0127356	1	0,0447036	-16,5522	-0,0000984	3,761034	11
	60	1563	0,0100011	0,0443256	-0,0144845	1	0,0466321	-18,09606	-0,0000989	3,761235	11
	61	1865	0,0079436	0,0460276	-0,0164348	1	0,0488737	-19,64978	-0,0000986	3,761498	11
	62	2369	0,0063097	0,0478898	-0,0185687	1	0,0513637	-21,19318	-0,0000985	3,761827	11
	63	2846	0,0050123	0,0498617	-0,0209744	1	0,0540936	-22,81414	-0,0000983	3,76218	11
	64	3645	0,0039812	0,0519753	-0,0237446	1	0,0571422	-24,553	-0,0000981	3,762635	11
	65	4651	0,0031623	0,0541962	-0,0269511	1	0,0605276	-26,4406	-0,0000985	3,763093	11
	66	5601	0,0025119	0,056535	-0,0307758	1	0,0643689	-28,56246	-0,0000981	3,763639	11
	67	6797	0,0019953	0,0589727	-0,0353998	1	0,0687818	-30,97531	-0,0000982	3,764265	11
	68	8803	0,0015849	0,0616497	-0,040977	1	0,0740257	-33,611	-0,0000984	3,764976	11
	69	10697	0,0012589	0,0645018	-0,0477087	1	0,0802284	-36,48844	-0,0000979	3,765739	11
	70	13081	0,001	0,0676047	-0,0559348	1	0,0877445	-39,6037	-0,0000979	3,766595	11

File: Experimental_Data_RH/SingleSine_NC0008_10kHz_1mHz_Cyc3_SOC90.txt
EXPLAIN
TAG	GALVEIS
TITLE	LABEL	Galvanostatic EIS 90	Test Identifier
DATE	LABEL	2.4.2024	Date
TIME	LABEL	16:51:45	Time
NOTES	NOTES	1	Notes...
	EIS bei 90%
PSTAT	PSTAT	REF3000-39109	Potentiostat
FREQINIT	QUANT	1,00000E+004	Initial Freq. (Hz)
FREQFINAL	QUANT	1,00000E-003	Final Freq. (Hz)
PTSPERDEC	QUANT	1,00000E+001	Points/decade
IACREQ	QUANT	7,50000E-002	AC Current (A rms)
IDCREQ	QUANT	0,00000E+000	DC Current (A)
AREA	QUANT	1,00000E+000	Sample Area (cm^2)
SPEED	SELECTOR	1	Optimize for:
DRIFTCOR	SELECTOR	0	Drift Correction
ZGUESS	QUANT	1,70000E-002	Estimated Z (ohms)
EOC	QUANT	3,965484	Open Circuit (V)
SEQUENCER	TOGGLE	TRUE	Run as Sequence
PSTATMODEL	IQUANT	5	Pstat Model
PSTATSECTION	LABEL	REF3000-39109	Pstat Section
PSTATSERIALNO	LABEL	39109	Pstat Serial Number
CTRLMODE	IQUANT	0	Control Mode
ELECTROMETER	IQUANT	0	RE=0 or CS=1
IESTAB	IQUANT	0	I/E Stability
CASPEED	IQUANT	4	Control Amp Speed
CONVENTION	IQUANT	1	Current Convention
ICHRANGE	IQUANT	2	Ich Range
ICHRANGEMODE	TOGGLE	F	Ich Auto Range
ICHOFFSETENABLE	TOGGLE	T	Ich Offset Enable
ICHOFFSET	QUANT	0	Ich Offset (V)
ICHFILTER	IQUANT	3	Ich Filter
VCHRANGE	IQUANT	2	Vch Range
VCHRANGEMODE	TOGGLE	F	Vch Auto Range
VCHOFFSETENABLE	TOGGLE	T	Vch Offset Enable
VCHOFFSET	QUANT	0	Vch Offset (V)
VCHFILTER	IQUANT	3	Vch Filter
ACHRANGE	IQUANT	2	Ach Range
ACHOFFSETENABLE	TOGGLE	F	Ach Offset Enable
ACHOFFSET	QUANT	0	Ach Offset (V)
ACHFILTER	IQUANT	1	Ach Filter
IERANGELOWERLIMIT	IQUANT	2	I/E Range Lower Limit
IERANGEMODE	TOGGLE	F	I/E AutoRange
IERANGE	IQUANT	11	I/E Range
POSFEEDENABLE	TOGGLE	F	Positive Feedback IR Comp
POSFEEDRESISTANCE	QUANT	0	Positive Feedback Resistance (ohm)
ACHSELECT	IQUANT	4	Ach Select
SENSECABLEID	IQUANT	12	Sense Cable ID
PWRCABLEID	IQUANT	12	Power Cable ID
DCCALDATE	LABEL	1/2/2024	DC Calibration Date
ACCALDATE	LABEL	1/2/2024	AC Calibration Date
THERMOSELECT	IQUANT	1	Thermo Select
FRAMEWORKVERSION	LABEL	7.8.4	Framework Version
INSTRUMENTVERSION	LABEL	4.42	Instrument Version
COMPLIANCEVOLTAGE	IQUANT	0	Compliance Voltage
ZCURVE	TABLE
	Pt	Time	Freq	Zreal	Zimag	Zsig	Zmod	Zphz	Idc	Vdc	IERange
	#	s	Hz	ohm	ohm	V	ohm	°	A	V	#
	0	5	10078,13	0,0136335	0,0121359	1	0,0182525	41,67398	-0,0001138	3,965552	11
	1	6	8015,625	0,0134323	0,0095054	1	0,0164554	35,28518	-0,0001125	3,965549	11
	2	8	6328,125	0,0133237	0,0073382	1	0,0152109	28,84428	-0,0001099	3,965548	11
	3	10	5015,625	0,013308	0,005577	1	0,0144294	22,73715	-0,0001118	3,965548	11
	4	11	3984,375	0,0133458	0,0041681	1	0,0139815	17,34441	-0,0001096	3,965551	11
	5	13	3170,956	0,0134097	0,0030194	1	0,0137454	12,68943	-0,0001117	3,965551	11
	6	14	2527,573	0,0135423	0,0020599	1	0,0136981	8,648768	-0,000111	3,965552	11
	7	16	1976,103	0,013691	0,0011731	1	0,0137412	4,897228	-0,0001116	3,965555	11
	8	18	1577,524	0,0139063	0,0005366	1	0,0139166	2,209643	-0,0001117	3,965554	11
	9	19	1265,625	0,0141224	9,137738E-006	1	0,0141224	0,0370726	-0,000111	3,965557	11
	10	21	998,264	0,0143705	-0,0004567	1	0,0143777	-1,820438	-0,0001114	3,965556	11
	11	22	796,875	0,0146886	-0,0008676	1	0,0147142	-3,380312	-0,00011	3,965556	11
	12	24	627,7902	0,0150066	-0,0012012	1	0,0150546	-4,576319	-0,0001109	3,965554	11
	13	25	505,5147	0,0153043	-0,0014178	1	0,0153699	-5,292689	-0,000106	3,965564	11
	14	27	397,9953	0,0156446	-0,0016363	1	0,01573	-5,97101	-0,0001062	3,965566	11
	15	28	315,5048	0,0159927	-0,0017996	1	0,0160936	-6,420454	-0,0001066	3,965567	11
	16	30	252,4038	0,016318	-0,0019243	1	0,0164311	-6,725664	-0,0001051	3,965566	11
	17	31	198,6229	0,0166757	-0,0020359	1	0,0167995	-6,960538	-0,0001061	3,965567	11
	18	33	158,3615	0,0169968	-0,0021262	1	0,0171293	-7,130424	-0,0001055	3,965566	11
	19	34	125,558	0,0173284	-0,0022116	1	0,017469	-7,273251	-0,0001054	3,965565	11
	20	36	100,4464	0,0176373	-0,0022882	1	0,0177851	-7,392027	-0,0001063	3,965567	11
	21	37	79,00281	0,0179713	-0,0023793	1	0,0181281	-7,541717	-0,0001055	3,965565	11
	22	39	63,3446	0,0182742	-0,0024794	1	0,0184416	-7,726702	-0,0001056	3,965566	11
	23	41	50,22321	0,0185744	-0,0026244	1	0,0187589	-8,042307	-0,0001081	3,965567	11
	24	43	38,42213	0,0189402	-0,0028261	1	0,0191499	-8,486671	-0,0001058	3,965563	11
	25	44	31,25	0,0192403	-0,0030339	1	0,019478	-8,960963	-0,0001023	3,96557	11
	26	46	24,93351	0,0195961	-0,0033147	1	0,0198744	-9,60073	-0,0001062	3,965561	11
	27	47	19,86229	0,0200899	-0,0036185	1	0,0204132	-10,21027	-0,0000998	3,965602	11
	28	48	15,625	0,0205946	-0,0040218	1	0,0209836	-11,04978	-0,0000984	3,965594	11
	29	50	12,40079	0,0211713	-0,0044559	1	0,0216352	-11,88541	-0,0000982	3,965594	11
	30	51	9,93114	0,0218145	-0,004901	1	0,0223583	-12,66229	-0,0000989	3,965586	11
	31	53	7,944915	0,0225928	-0,0053483	1	0,0232172	-13,31819	-0,0000988	3,965584	11
	32	55	6,317385	0,0235031	-0,0057618	1	0,0241991	-13,77446	-0,0000989	3,965577	11
	33	57	5,008013	0,0245809	-0,0061056	1	0,0253278	-13,9494	-0,0000985	3,965579	11
	34	60	3,945707	0,0257739	-0,0063227	1	0,0265381	-13,78325	-0,0000996	3,965577	11
	35	63	3,158693	0,026962	-0,0063748	1	0,0277054	-13,30248	-0,0001003	3,965579	11
	36	66	2,504006	0,0281511	-0,0062682	1	0,0288405	-12,55279	-0,0000979	3,965577	11
	37	70	1,998082	0,0292598	-0,0060221	1	0,0298731	-11,62989	-0,0000971	3,965582	11
	38	74	1,584686	0,0302891	-0,0056778	1	0,0308167	-10,61705	-0,0000979	3,965582	11
	39	80	1,266892	0,0311566	-0,0052839	1	0,0316015	-9,62536	-0,0000974	3,965582	11
	40	88	0,999041	0,0319402	-0,0048398	1	0,0323048	-8,616394	-0,0000972	3,965587	11
	41	94	0,7923428	0,032593	-0,0044336	1	0,0328932	-7,746295	-0,0000974	3,965589	11
	42	101	0,6334459	0,0331143	-0,0040851	1	0,0333653	-7,032671	-0,000098	3,965593	11
	43	109	0,5040323	0,0335634	-0,0037778	1	0,0337754	-6,422023	-0,0000978	3,965599	11
	44	120	0,400641	0,0339614	-0,0035413	1	0,0341455	-5,952919	-0,0000976	3,965602	11
	45	133	0,316723	0,0343113	-0,0033784	1	0,0344773	-5,623349	-0,0000967	3,965607	11
	46	150	0,2520161	0,0346351	-0,0032861	1	0,0347907	-5,4199	-0,0000977	3,965615	11
	47	171	0,2003205	0,03494	-0,0032765	1	0,0350933	-5,357217	-0,000098	3,965626	11
	48	193	0,1588983	0,0352374	-0,0033541	1	0,0353967	-5,437411	-0,000098	3,965633	11
	49	224	0,1260081	0,0355635	-0,0035088	1	0,0357362	-5,634742	-0,0000984	3,965682	11
	50	254	0,1001603	0,0359387	-0,0037554	1	0,0361344	-5,9655	-0,0000977	3,965797	11
	51	291	0,0794492	0,0363283	-0,0041133	1	0,0365604	-6,459817	-0,0000983	3,965916	11
	52	342	0,0631739	0,036635	-0,0045802	1	0,0369202	-7,126308	-0,0000982	3,96584	11
	53	407	0,0501337	0,0370762	-0,0051424	1	0,0374312	-7,896418	-0,0000981	3,965848	11
	54	488	0,0398258	0,0376328	-0,005821	1	0,0380803	-8,792768	-0,0000988	3,965871	11
	55	564	0,0316296	0,0382454	-0,006618	1	0,0388138	-9,81727	-0,0000991	3,965898	11
	56	692	0,0251206	0,0390114	-0,0075293	1	0,0397313	-10,92399	-0,0000988	3,96594	11
	57	813	0,0199553	0,0399133	-0,0085823	1	0,0408256	-12,13511	-0,0000985	3,965988	11
	58	1014	0,0158522	0,0409867	-0,0097567	1	0,0421319	-13,38977	-0,0000988	3,966053	11
	59	1205	0,0125907	0,0422152	-0,011026	1	0,0436313	-14,6378	-0,0000985	3,966128	11
	60	1444	0,0100011	0,043666	-0,0123861	1	0,0453887	-15,83623	-0,0000983	3,966219	11
	61	1845	0,0079436	0,045224	-0,013836	1	0,0472932	-17,01119	-0,0000981	3,966348	11
	62	2350	0,0063097	0,0469113	-0,0154075	1	0,0493767	-18,18218	-0,0000983	3,966485	11
	63	2985	0,0050123	0,0486519	-0,0171583	1	0,0515889	-19,42643	-0,0000981	3,966643	11
	64	3785	0,0039812	0,0504016	-0,019201	1	0,0539352	-20,85486	-0,0000987	3,966816	11
	65	4539	0,0031623	0,0521285	-0,0216704	1	0,0564534	-22,57315	-0,0000987	3,967025	11
	66	5805	0,0025119	0,0538842	-0,0247357	1	0,0592905	-24,65759	-0,0000986	3,967264	11
	67	7399	0,0019953	0,0556982	-0,0285493	1	0,0625887	-27,13836	-0,0000979	3,967546	11
	68	9405	0,0015849	0,0576089	-0,0333129	1	0,0665472	-30,03903	-0,0000982	3,967856	11
	69	11299	0,0012589	0,0596659	-0,0392614	1	0,0714246	-33,34576	-0,0000986	3,968279	11
	70	14478	0,001	0,0619391	-0,0466422	1	0,0775368	-36,98095	-0,0000987	3,968783	11

File: Experimental_Data_RH/SingleSine_NC0008_10kHz_1mHz_Cyc4_SOC20.txt
EXPLAIN
TAG	GALVEIS
TITLE	LABEL	Galvanostatic EIS 30	Test Identifier
DATE	LABEL	3.5.2024	Date
TIME	LABEL	11:20:59	Time
NOTES	NOTES	1	Notes...
	EIS bei 20%
PSTAT	PSTAT	REF3000-39109	Potentiostat
FREQINIT	QUANT	1,00000E+004	Initial Freq. (Hz)
FREQFINAL	QUANT	1,00000E-003	Final Freq. (Hz)
PTSPERDEC	QUANT	1,00000E+001	Points/decade
IACREQ	QUANT	7,50000E-002	AC Current (A rms)
IDCREQ	QUANT	0,00000E+000	DC Current (A)
AREA	QUANT	1,00000E+000	Sample Area (cm^2)
SPEED	SELECTOR	1	Optimize for:
DRIFTCOR	SELECTOR	0	Drift Correction
ZGUESS	QUANT	1,70000E-002	Estimated Z (ohms)
EOC	QUANT	3,426653	Open Circuit (V)
SEQUENCER	TOGGLE	TRUE	Run as Sequence
PSTATMODEL	IQUANT	5	Pstat Model
PSTATSECTION	LABEL	REF3000-39109	Pstat Section
PSTATSERIALNO	LABEL	39109	Pstat Serial Number
CTRLMODE	IQUANT	0	Control Mode
ELECTROMETER	IQUANT	0	RE=0 or CS=1
IESTAB	IQUANT	0	I/E Stability
CASPEED	IQUANT	4	Control Amp Speed
CONVENTION	IQUANT	1	Current Convention
ICHRANGE	IQUANT	2	Ich Range
ICHRANGEMODE	TOGGLE	F	Ich Auto Range
ICHOFFSETENABLE	TOGGLE	T	Ich Offset Enable
ICHOFFSET	QUANT	0	Ich Offset (V)
ICHFILTER	IQUANT	3	Ich Filter
VCHRANGE	IQUANT	2	Vch Range
VCHRANGEMODE	TOGGLE	F	Vch Auto Range
VCHOFFSETENABLE	TOGGLE	T	Vch Offset Enable
VCHOFFSET	QUANT	0	Vch Offset (V)
VCHFILTER	IQUANT	3	Vch Filter
ACHRANGE	IQUANT	2	Ach Range
ACHOFFSETENABLE	TOGGLE	F	Ach Offset Enable
ACHOFFSET	QUANT	0	Ach Offset (V)
ACHFILTER	IQUANT	1	Ach Filter
IERANGELOWERLIMIT	IQUANT	2	I/E Range Lower Limit
IERANGEMODE	TOGGLE	F	I/E AutoRange
IERANGE	IQUANT	11	I/E Range
POSFEEDENABLE	TOGGLE	F	Positive Feedback IR Comp
POSFEEDRESISTANCE	QUANT	0	Positive Feedback Resistance (ohm)
ACHSELECT	IQUANT	4	Ach Select
SENSECABLEID	IQUANT	12	Sense Cable ID
PWRCABLEID	IQUANT	12	Power Cable ID
DCCALDATE	LABEL	1/2/2024	DC Calibration Date
ACCALDATE	LABEL	1/2/2024	AC Calibration Date
THERMOSELECT	IQUANT	1	Thermo Select
FRAMEWORKVERSION	LABEL	7.8.4	Framework Version
INSTRUMENTVERSION	LABEL	4.42	Instrument Version
COMPLIANCEVOLTAGE	IQUANT	0	Compliance Voltage
ZCURVE	TABLE
	Pt	Time	Freq	Zreal	Zimag	Zsig	Zmod	Zphz	Idc	Vdc	IERange
	#	s	Hz	ohm	ohm	V	ohm	°	A	V	#
	0	5	10078,13	0,0144683	0,0119238	1	0,0187486	39,4931	-0,0001112	3,426618	11
	1	7	8015,625	0,0143078	0,0093325	1	0,0170824	33,115	-0,000109	3,426617	11
	2	8	6328,125	0,0142053	0,007175	1	0,0159146	26,79806	-0,0001092	3,426617	11
	3	10	5015,625	0,0141906	0,0054649	1	0,0152065	21,062	-0,0001086	3,426619	11
	4	12	3984,375	0,0142377	0,0040547	1	0,0148038	15,89615	-0,0001087	3,426621	11
	5	13	3170,956	0,0142982	0,0029206	1	0,0145935	11,54465	-0,0001078	3,426623	11
	6	15	2527,573	0,0144138	0,0019629	1	0,0145469	7,754759	-0,0001088	3,426628	11
	7	17	1976,103	0,0146187	0,0011069	1	0,0146606	4,330081	-0,0001083	3,426631	11
	8	18	1577,524	0,0148073	0,0004381	1	0,0148138	1,694874	-0,0001093	3,426632	11
	9	20	1265,625	0,0150295	-7,175298E-005	1	0,0150296	-0,2735369	-0,0001087	3,426636	11
	10	22	998,264	0,0153069	-0,0005678	1	0,0153174	-2,124341	-0,0001085	3,426637	11
	11	23	796,875	0,0156046	-0,0009463	1	0,0156333	-3,47035	-0,0001092	3,426636	11
	12	25	627,7902	0,0159412	-0,0012531	1	0,0159903	-4,494771	-0,0001084	3,42664	11
	13	26	505,5147	0,0162393	-0,0015078	1	0,0163092	-5,304594	-0,0001059	3,426647	11
	14	27	397,9953	0,016595	-0,0017404	1	0,016686	-5,986952	-0,000106	3,426648	11
	15	29	315,5048	0,0169468	-0,0019133	1	0,0170545	-6,441419	-0,0001067	3,426649	11
	16	30	252,4038	0,0172825	-0,0020625	1	0,0174051	-6,805591	-0,0001041	3,426655	11
	17	32	198,6229	0,0176491	-0,0021903	1	0,0177844	-7,074267	-0,0001051	3,426657	11
	18	33	158,3615	0,0179933	-0,0023028	1	0,0181401	-7,292975	-0,0001047	3,42665	11
	19	35	125,558	0,0183406	-0,0024094	1	0,0184982	-7,484054	-0,0001051	3,426654	11
	20	36	100,4464	0,0186738	-0,0025127	1	0,0188421	-7,663539	-0,0001082	3,426663	11
	21	38	79,00281	0,0190187	-0,0026326	1	0,0192	-7,88078	-0,0001046	3,42668	11
	22	39	63,3446	0,0193343	-0,002773	1	0,0195322	-8,161963	-0,0001052	3,426653	11
	23	41	50,22321	0,0196555	-0,0029512	1	0,0198758	-8,538894	-0,0001034	3,42668	11
	24	43	38,42213	0,0200353	-0,0032074	1	0,0202904	-9,095096	-0,0001041	3,426684	11
	25	44	31,25	0,0203184	-0,0034569	1	0,0206104	-9,65569	-0,0001117	3,426664	11
	26	46	24,93351	0,0206346	-0,0038154	1	0,0209844	-10,47578	-0,0001061	3,42668	11
	27	47	19,86229	0,0210895	-0,0042393	1	0,0215114	-11,36569	-0,0000979	3,426857	11
	28	49	15,625	0,0215121	-0,0048317	1	0,022048	-12,65892	-0,000098	3,426854	11
	29	50	12,40079	0,0220106	-0,0055251	1	0,0226935	-14,09122	-0,0000987	3,426897	11
	30	51	9,93114	0,0224349	-0,0063454	1	0,023315	-15,79273	-0,0000977	3,426873	11
	31	53	7,944915	0,0230632	-0,0073228	1	0,0241978	-17,61505	-0,000098	3,426912	11
	32	55	6,317385	0,0237047	-0,0085398	1	0,025196	-19,8119	-0,000098	3,426883	11
	33	57	5,008013	0,0245504	-0,0099896	1	0,026505	-22,14141	-0,0000976	3,42689	11
	34	59	3,945707	0,0255398	-0,0117542	1	0,0281148	-24,71325	-0,0000975	3,426856	11
	35	63	3,158693	0,0267684	-0,0136851	1	0,0300637	-27,0779	-0,0000982	3,426871	11
	36	66	2,504006	0,0282534	-0,0157906	1	0,0323666	-29,20043	-0,0000959	3,426902	11
	37	70	1,998082	0,0300237	-0,0184789	1	0,0352546	-31,61135	-0,0000956	3,426861	11
	38	75	1,584686	0,0323423	-0,0215026	1	0,0388379	-33,61778	-0,000096	3,426864	11
	39	80	1,266892	0,0350431	-0,0247946	1	0,0429278	-35,28121	-0,0000957	3,426855	11
	40	87	0,999041	0,0386889	-0,0285432	1	0,0480785	-36,41848	-0,000096	3,426894	11
	41	93	0,7923428	0,0428539	-0,0325535	1	0,0538162	-37,22168	-0,0000971	3,426879	11
	42	101	0,6334459	0,0476831	-0,0365801	1	0,0600981	-37,49364	-0,0000971	3,426861	11
	43	110	0,5040323	0,053442	-0,0407128	1	0,0671831	-37,30063	-0,0000969	3,426843	11
	44	121	0,400641	0,0601683	-0,044718	1	0,0749661	-36,62031	-0,0000976	3,426823	11
	45	135	0,316723	0,0680269	-0,0484498	1	0,0835167	-35,45907	-0,000098	3,426829	11
	46	148	0,2520161	0,0762888	-0,0516523	1	0,09213	-34,10048	-0,0000973	3,426786	11
	47	169	0,2003205	0,0852314	-0,0541871	1	0,1009982	-32,44677	-0,0000972	3,426768	11
	48	196	0,1588983	0,0946439	-0,056036	1	0,1099886	-30,62857	-0,000097	3,426753	11
	49	227	0,1260081	0,1043405	-0,057034	1	0,118911	-28,66162	-0,0000971	3,426879	11
	50	257	0,1001603	0,1138256	-0,0572799	1	0,1274255	-26,71269	-0,0000971	3,42716	11
	51	304	0,0794492	0,1231846	-0,0568835	1	0,1356842	-24,78629	-0,0000972	3,427572	11
	52	343	0,0631739	0,1316494	-0,0571121	1	0,1435039	-23,45214	-0,0000969	3,427223	11
	53	407	0,0501337	0,1402496	-0,0567616	1	0,1513005	-22,03408	-0,0000974	3,427161	11
	54	468	0,0398258	0,1484133	-0,0563297	1	0,1587436	-20,78408	-0,0000964	3,427149	11
	55	545	0,0316296	0,1562845	-0,0560084	1	0,1660175	-19,7164	-0,0000971	3,427167	11
	56	641	0,0251206	0,1638342	-0,0558796	1	0,1731016	-18,83317	-0,0000969	3,427221	11
	57	801	0,0199553	0,171155	-0,0559933	1	0,1800813	-18,11548	-0,000097	3,427341	11
	58	953	0,0158522	0,1783107	-0,0564763	1	0,1870409	-17,57453	-0,000097	3,427484	11
	59	1143	0,0125907	0,1853888	-0,0573135	1	0,194046	-17,17916	-0,0000973	3,427678	11
	60	1383	0,0100011	0,1924633	-0,0585418	1	0,2011697	-16,91827	-0,0000971	3,427942	11
	61	1684	0,0079436	0,1992815	-0,060069	1	0,2081379	-16,77427	-0,0000975	3,428332	11
	62	2189	0,0063097	0,2060684	-0,0619816	1	0,215188	-16,74031	-0,0000979	3,428871	11
	63	2824	0,0050123	0,2123035	-0,0642315	1	0,2218072	-16,83296	-0,0000978	3,42958	11
	64	3623	0,0039812	0,2180645	-0,0669835	1	0,2281204	-17,07554	-0,0000982	3,430413	11
	65	4629	0,0031623	0,2235957	-0,0704987	1	0,2344464	-17,49982	-0,0000986	3,431338	11
	66	5579	0,0025119	0,228511	-0,0748724	1	0,2404645	-18,14156	-0,0000989	3,432419	11
	67	7172	0,0019953	0,2330349	-0,0800929	1	0,2464146	-18,96758	-0,000099	3,433784	11
	68	9178	0,0015849	0,2363235	-0,0860883	1	0,2515154	-20,01574	-0,0000987	3,435313	11
	69	11703	0,0012589	0,2384195	-0,0927954	1	0,2558414	-21,26652	-0,0000977	3,436997	11
	70	14882	0,001	0,2404315	-0,1002571	1	0,2604972	-22,63556	-0,0000978	3,438803	11

File: Experimental_Data_RH/SingleSine_NC0008_10kHz_1mHz_Cyc4_SOC50.txt
EXPLAIN
TAG	GALVEIS
TITLE	LABEL	Galvanostatic EIS 50	Test Identifier
DATE	LABEL	3.5.2024	Date
TIME	LABEL	3:51:58	Time
NOTES	NOTES	1	Notes...
	EIS bei 50%
PSTAT	PSTAT	REF3000-39109	Potentiostat
FREQINIT	QUANT	1,00000E+004	Initial Freq. (Hz)
FREQFINAL	QUANT	1,00000E-003	Final Freq. (Hz)
PTSPERDEC	QUANT	1,00000E+001	Points/decade
IACREQ	QUANT	7,50000E-002	AC Current (A rms)
IDCREQ	QUANT	0,00000E+000	DC Current (A)
AREA	QUANT	1,00000E+000	Sample Area (cm^2)
SPEED	SELECTOR	1	Optimize for:
DRIFTCOR	SELECTOR	0	Drift Correction
ZGUESS	QUANT	1,70000E-002	Estimated Z (ohms)
EOC	QUANT	3,606648	Open Circuit (V)
SEQUENCER	TOGGLE	TRUE	Run as Sequence
PSTATMODEL	IQUANT	5	Pstat Model
PSTATSECTION	LABEL	REF3000-39109	Pstat Section
PSTATSERIALNO	LABEL	39109	Pstat Serial Number
CTRLMODE	IQUANT	0	Control Mode
ELECTROMETER	IQUANT	0	RE=0 or CS=1
IESTAB	IQUANT	0	I/E Stability
CASPEED	IQUANT	4	Control Amp Speed
CONVENTION	IQUANT	1	Current Convention
ICHRANGE	IQUANT	2	Ich Range
ICHRANGEMODE	TOGGLE	F	Ich Auto Range
ICHOFFSETENABLE	TOGGLE	T	Ich Offset Enable
ICHOFFSET	QUANT	0	Ich Offset (V)
ICHFILTER	IQUANT	3	Ich Filter
VCHRANGE	IQUANT	2	Vch Range
VCHRANGEMODE	TOGGLE	F	Vch Auto Range
VCHOFFSETENABLE	TOGGLE	T	Vch Offset Enable
VCHOFFSET	QUANT	0	Vch Offset (V)
VCHFILTER	IQUANT	3	Vch Filter
ACHRANGE	IQUANT	2	Ach Range
ACHOFFSETENABLE	TOGGLE	F	Ach Offset Enable
ACHOFFSET	QUANT	0	Ach Offset (V)
ACHFILTER	IQUANT	1	Ach Filter
IERANGELOWERLIMIT	IQUANT	2	I/E Range Lower Limit
IERANGEMODE	TOGGLE	F	I/E AutoRange
IERANGE	IQUANT	11	I/E Range
POSFEEDENABLE	TOGGLE	F	Positive Feedback IR Comp
POSFEEDRESISTANCE	QUANT	0	Positive Feedback Resistance (ohm)
ACHSELECT	IQUANT	4	Ach Select
SENSECABLEID	IQUANT	12	Sense Cable ID
PWRCABLEID	IQUANT	12	Power Cable ID
DCCALDATE	LABEL	1/2/2024	DC Calibration Date
ACCALDATE	LABEL	1/2/2024	AC Calibration Date
THERMOSELECT	IQUANT	1	Thermo Select
FRAMEWORKVERSION	LABEL	7.8.4	Framework Version
INSTRUMENTVERSION	LABEL	4.42	Instrument Version
COMPLIANCEVOLTAGE	IQUANT	0	Compliance Voltage
ZCURVE	TABLE
	Pt	Time	Freq	Zreal	Zimag	Zsig	Zmod	Zphz	Idc	Vdc	IERange
	#	s	Hz	ohm	ohm	V	ohm	°	A	V	#
	0	5	10078,13	0,0143079	0,0119271	1	0,0186272	39,81469	-0,0001094	3,60664	11
	1	6	8015,625	0,0141296	0,0093516	1	0,016944	33,4984	-0,0001084	3,60664	11
	2	8	6328,125	0,0140368	0,0072042	1	0,0157776	27,16838	-0,0001079	3,606638	11
	3	10	5015,625	0,0140285	0,0054731	1	0,0150583	21,31276	-0,0001082	3,606641	11
	4	11	3984,375	0,014044	0,0040829	1	0,0146254	16,21035	-0,0001068	3,606642	11
	5	13	3170,956	0,0141313	0,0029177	1	0,0144294	11,66585	-0,0001088	3,606647	11
	6	15	2527,573	0,0142418	0,001987	1	0,0143797	7,942744	-0,0001087	3,606648	11
	7	16	1976,103	0,0144385	0,0011312	1	0,0144827	4,47969	-0,0001107	3,606653	11
	8	18	1577,524	0,014601	0,0004724	1	0,0146086	1,853008	-0,0001088	3,606652	11
	9	19	1265,625	0,014856	-6,482469E-005	1	0,0148562	-0,25001	-0,0001083	3,606652	11
	10	21	998,264	0,0151175	-0,0005505	1	0,0151275	-2,085353	-0,0001098	3,606655	11
	11	22	796,875	0,0154246	-0,0009406	1	0,0154533	-3,489516	-0,0001096	3,606655	11
	12	24	627,7902	0,015753	-0,0012598	1	0,0158033	-4,572294	-0,0001081	3,606658	11
	13	25	505,5147	0,0160319	-0,0014914	1	0,0161011	-5,314906	-0,0001058	3,606668	11
	14	27	397,9953	0,0164044	-0,001714	1	0,0164937	-5,964844	-0,0001054	3,606669	11
	15	28	315,5048	0,0167473	-0,001898	1	0,0168545	-6,465938	-0,0001057	3,606667	11
	16	29	252,4038	0,0170967	-0,0020248	1	0,0172162	-6,75426	-0,0001045	3,60667	11
	17	31	198,6229	0,0174532	-0,0021544	1	0,0175857	-7,036771	-0,0001057	3,606674	11
	18	32	158,3615	0,017803	-0,0022544	1	0,0179452	-7,216982	-0,0001051	3,606672	11
	19	34	125,558	0,0181534	-0,0023554	1	0,0183056	-7,392945	-0,0001031	3,606679	11
	20	35	100,4464	0,0184718	-0,0024495	1	0,0186335	-7,553918	-0,0001029	3,606673	11
	21	37	79,00281	0,0188092	-0,0025566	1	0,0189822	-7,740427	-0,0001046	3,606675	11
	22	39	63,3446	0,0191214	-0,0026761	1	0,0193077	-7,967085	-0,0001056	3,606678	11
	23	40	50,22321	0,0194305	-0,0028419	1	0,0196372	-8,321047	-0,0001075	3,606686	11
	24	42	38,42213	0,019803	-0,0030743	1	0,0200402	-8,824441	-0,0001044	3,606671	11
	25	44	31,25	0,0200942	-0,0033219	1	0,0203669	-9,387007	-0,0001096	3,606688	11
	26	45	24,93351	0,0204216	-0,0036549	1	0,0207461	-10,14685	-0,0001052	3,606667	11
	27	47	19,86229	0,020924	-0,0040399	1	0,0213104	-10,92803	-0,0000976	3,606781	11
	28	48	15,625	0,0213616	-0,004581	1	0,0218473	-12,10383	-0,0000974	3,606778	11
	29	50	12,40079	0,0218886	-0,0052078	1	0,0224996	-13,38304	-0,000097	3,606777	11
	30	51	9,93114	0,0224336	-0,0059377	1	0,0232061	-14,82511	-0,0000976	3,606759	11
	31	53	7,944915	0,0231174	-0,0067788	1	0,0240908	-16,34288	-0,0000981	3,606754	11
	32	55	6,317385	0,023985	-0,0077613	1	0,0252095	-17,93092	-0,0000983	3,606747	11
	33	57	5,008013	0,0250667	-0,0088746	1	0,0265913	-19,496	-0,0000985	3,606742	11
	34	59	3,945707	0,026409	-0,0101205	1	0,0282818	-20,96785	-0,0000979	3,606728	11
	35	61	3,158693	0,0280013	-0,0112936	1	0,0301931	-21,96543	-0,0000973	3,606729	11
	36	64	2,504006	0,029929	-0,0124298	1	0,0324075	-22,55348	-0,0000954	3,606724	11
	37	67	1,998082	0,0321819	-0,0134953	1	0,034897	-22,75046	-0,0000952	3,606719	11
	38	72	1,584686	0,0347917	-0,0143341	1	0,0376289	-22,39154	-0,000096	3,606715	11
	39	77	1,266892	0,037526	-0,014804	1	0,0403405	-21,52931	-0,0000965	3,606718	11
	40	85	0,999041	0,0405262	-0,0148568	1	0,0431636	-20,13278	-0,0000966	3,606727	11
	41	90	0,7923428	0,0433744	-0,0145252	1	0,0457419	-18,51464	-0,0000957	3,606735	11
	42	96	0,6334459	0,0459276	-0,0138616	1	0,0479738	-16,7946	-0,0000957	3,606739	11
	43	104	0,5040323	0,0482467	-0,0129599	1	0,049957	-15,0357	-0,0000967	3,606745	11
	44	115	0,400641	0,0502691	-0,0119073	1	0,0516602	-13,3261	-0,0000973	3,606756	11
	45	126	0,316723	0,0519964	-0,0108053	1	0,0531072	-11,7395	-0,0000972	3,606769	11
	46	140	0,2520161	0,0533632	-0,0097828	1	0,0542525	-10,38839	-0,0000977	3,606781	11
	47	161	0,2003205	0,0545116	-0,0088637	1	0,0552275	-9,235546	-0,0000968	3,606801	11
	48	187	0,1588983	0,0554742	-0,0080973	1	0,0560621	-8,304526	-0,0000972	3,606825	11
	49	218	0,1260081	0,0563007	-0,0074904	1	0,0567968	-7,57831	-0,0000974	3,606883	11
	50	257	0,1001603	0,0570511	-0,0070466	1	0,0574846	-7,041119	-0,0000971	3,606994	11
	51	303	0,0794492	0,0577817	-0,0067723	1	0,0581772	-6,684834	-0,0000975	3,607127	11
	52	342	0,0631739	0,0582889	-0,0067033	1	0,0586731	-6,560255	-0,0000972	3,607093	11
	53	406	0,0501337	0,0589119	-0,0067789	1	0,0593006	-6,564023	-0,0000973	3,607128	11
	54	467	0,0398258	0,0595684	-0,0070036	1	0,0599787	-6,705651	-0,0000973	3,607174	11
	55	544	0,0316296	0,060251	-0,0073828	1	0,0607016	-6,985892	-0,0000975	3,607247	11
	56	672	0,0251206	0,0610345	-0,0079028	1	0,061544	-7,377655	-0,0000975	3,607352	11
	57	832	0,0199553	0,0618993	-0,008567	1	0,0624893	-7,879788	-0,0000975	3,607481	11
	58	1034	0,0158522	0,0629021	-0,0093515	1	0,0635934	-8,456047	-0,0000973	3,607623	11
	59	1287	0,0125907	0,0640057	-0,010257	1	0,0648223	-9,104322	-0,0000974	3,607799	11
	60	1527	0,0100011	0,0652711	-0,0112845	1	0,0662393	-9,80868	-0,0000975	3,608013	11
	61	1928	0,0079436	0,0666349	-0,0124435	1	0,0677868	-10,57768	-0,0000971	3,608312	11
	62	2433	0,0063097	0,0681092	-0,0137273	1	0,0694788	-11,39523	-0,0000978	3,608607	11
	63	2909	0,0050123	0,0696344	-0,0152219	1	0,0712787	-12,33074	-0,0000977	3,608929	11
	64	3509	0,0039812	0,0712613	-0,0169306	1	0,0732449	-13,36478	-0,0000978	3,609369	11
	65	4515	0,0031623	0,0731559	-0,01894	1	0,0755679	-14,51508	-0,0000977	3,609905	11
	66	5781	0,0025119	0,0752368	-0,0212553	1	0,0781816	-15,77561	-0,0000974	3,6106	11
	67	7375	0,0019953	0,0775291	-0,0238996	1	0,0811293	-17,13275	-0,0000971	3,611275	11
	68	8879	0,0015849	0,0799318	-0,0270018	1	0,0843693	-18,66549	-0,0000975	3,612058	11
	69	11405	0,0012589	0,0826803	-0,0306205	1	0,0881682	-20,322	-0,0000975	3,613001	11
	70	14583	0,001	0,0856283	-0,0347865	1	0,0924246	-22,10945	-0,0000974	3,613951	11

File: Experimental_Data_RH/SingleSine_NC0008_10kHz_1mHz_Cyc4_SOC70.txt
EXPLAIN
TAG	GALVEIS
TITLE	LABEL	Galvanostatic EIS 70	Test Identifier
DATE	LABEL	2.5.2024	Date
TIME	LABEL	21:09:13	Time
NOTES	NOTES	1	Notes...
	EIS bei 70%
PSTAT	PSTAT	REF3000-39109	Potentiostat
FREQINIT	QUANT	1,00000E+004	Initial Freq. (Hz)
FREQFINAL	QUANT	1,00000E-003	Final Freq. (Hz)
PTSPERDEC	QUANT	1,00000E+001	Points/decade
IACREQ	QUANT	7,50000E-002	AC Current (A rms)
IDCREQ	QUANT	0,00000E+000	DC Current (A)
AREA	QUANT	1,00000E+000	Sample Area (cm^2)
SPEED	SELECTOR	1	Optimize for:
DRIFTCOR	SELECTOR	0	Drift Correction
ZGUESS	QUANT	1,70000E-002	Estimated Z (ohms)
EOC	QUANT	3,737714	Open Circuit (V)
SEQUENCER	TOGGLE	TRUE	Run as Sequence
PSTATMODEL	IQUANT	5	Pstat Model
PSTATSECTION	LABEL	REF3000-39109	Pstat Section
PSTATSERIALNO	LABEL	39109	Pstat Serial Number
CTRLMODE	IQUANT	0	Control Mode
ELECTROMETER	IQUANT	0	RE=0 or CS=1
IESTAB	IQUANT	0	I/E Stability
CASPEED	IQUANT	4	Control Amp Speed
CONVENTION	IQUANT	1	Current Convention
ICHRANGE	IQUANT	2	Ich Range
ICHRANGEMODE	TOGGLE	F	Ich Auto Range
ICHOFFSETENABLE	TOGGLE	T	Ich Offset Enable
ICHOFFSET	QUANT	0	Ich Offset (V)
ICHFILTER	IQUANT	3	Ich Filter
VCHRANGE	IQUANT	2	Vch Range
VCHRANGEMODE	TOGGLE	F	Vch Auto Range
VCHOFFSETENABLE	TOGGLE	T	Vch Offset Enable
VCHOFFSET	QUANT	0	Vch Offset (V)
VCHFILTER	IQUANT	3	Vch Filter
ACHRANGE	IQUANT	2	Ach Range
ACHOFFSETENABLE	TOGGLE	F	Ach Offset Enable
ACHOFFSET	QUANT	0	Ach Offset (V)
ACHFILTER	IQUANT	1	Ach Filter
IERANGELOWERLIMIT	IQUANT	2	I/E Range Lower Limit
IERANGEMODE	TOGGLE	F	I/E AutoRange
IERANGE	IQUANT	11	I/E Range
POSFEEDENABLE	TOGGLE	F	Positive Feedback IR Comp
POSFEEDRESISTANCE	QUANT	0	Positive Feedback Resistance (ohm)
ACHSELECT	IQUANT	4	Ach Select
SENSECABLEID	IQUANT	12	Sense Cable ID
PWRCABLEID	IQUANT	12	Power Cable ID
DCCALDATE	LABEL	1/2/2024	DC Calibration Date
ACCALDATE	LABEL	1/2/2024	AC Calibration Date
THERMOSELECT	IQUANT	1	Thermo Select
FRAMEWORKVERSION	LABEL	7.8.4	Framework Version
INSTRUMENTVERSION	LABEL	4.42	Instrument Version
COMPLIANCEVOLTAGE	IQUANT	0	Compliance Voltage
ZCURVE	TABLE
	Pt	Time	Freq	Zreal	Zimag	Zsig	Zmod	Zphz	Idc	Vdc	IERange
	#	s	Hz	ohm	ohm	V	ohm	°	A	V	#
	0	5	10078,13	0,0142708	0,0119033	1	0,0185834	39,83146	-0,0001094	3,737698	11
	1	7	8015,625	0,0140793	0,0093462	1	0,0168991	33,57727	-0,0001086	3,7377	11
	2	9	6328,125	0,0139849	0,0071838	1	0,0157221	27,18883	-0,0001092	3,737703	11
	3	10	5015,625	0,0139895	0,0054626	1	0,0150182	21,32953	-0,0001089	3,737705	11
	4	12	3984,375	0,0140186	0,004069	1	0,0145972	16,18595	-0,0001076	3,737705	11
	5	14	3170,956	0,0140947	0,002896	1	0,0143891	11,61094	-0,0001088	3,737709	11
	6	15	2527,573	0,0142041	0,0019661	1	0,0143395	7,880667	-0,0001101	3,737714	11
	7	17	1976,103	0,0144028	0,0011217	1	0,0144464	4,453258	-0,000109	3,737718	11
	8	18	1577,524	0,0145889	0,0004576	1	0,0145961	1,79645	-0,0001089	3,737716	11
	9	20	1265,625	0,0148117	-7,798206E-005	1	0,0148119	-0,3016531	-0,0001092	3,73772	11
	10	22	998,264	0,0151126	-0,0005523	1	0,0151227	-2,092946	-0,0001093	3,737722	11
	11	23	796,875	0,0153899	-0,0009325	1	0,0154181	-3,467374	-0,0001087	3,737725	11
	12	24	627,7902	0,0157377	-0,0012565	1	0,0157878	-4,564721	-0,0001099	3,737725	11
	13	26	505,5147	0,0160218	-0,0015075	1	0,0160926	-5,375123	-0,0001061	3,737736	11
	14	27	397,9953	0,0163843	-0,0017319	1	0,0164756	-6,033994	-0,0001061	3,737738	11
	15	29	315,5048	0,0167375	-0,0019058	1	0,0168456	-6,495829	-0,0001058	3,737742	11
	16	30	252,4038	0,0170755	-0,0020377	1	0,0171967	-6,805172	-0,0001063	3,737744	11
	17	32	198,6229	0,0174397	-0,0021699	1	0,0175742	-7,092438	-0,0001055	3,737743	11
	18	33	158,3615	0,0177825	-0,0022683	1	0,0179266	-7,269427	-0,0001054	3,737743	11
	19	35	125,558	0,0181374	-0,0023671	1	0,0182912	-7,435649	-0,0001076	3,737751	11
	20	36	100,4464	0,0184492	-0,0024754	1	0,0186145	-7,642004	-0,0001052	3,737749	11
	21	38	79,00281	0,0187893	-0,0025949	1	0,0189677	-7,863178	-0,0001058	3,73775	11
	22	40	63,3446	0,0190998	-0,0027279	1	0,0192936	-8,128316	-0,0001058	3,737754	11
	23	41	50,22321	0,0194192	-0,0028944	1	0,0196337	-8,477451	-0,0001034	3,73776	11
	24	43	38,42213	0,019803	-0,0031597	1	0,0200534	-9,065456	-0,0001067	3,737758	11
	25	44	31,25	0,0200919	-0,0034259	1	0,0203819	-9,67662	-0,0001108	3,737761	11
	26	46	24,93351	0,0204146	-0,0037778	1	0,0207612	-10,48419	-0,0001039	3,737743	11
	27	48	19,86229	0,0209339	-0,0042055	1	0,0213521	-11,35933	-0,0000967	3,737861	11
	28	49	15,625	0,0214216	-0,0047764	1	0,0219476	-12,56958	-0,0000973	3,737869	11
	29	50	12,40079	0,0219534	-0,0054291	1	0,0226148	-13,89057	-0,0000968	3,737872	11
	30	52	9,93114	0,0225294	-0,0061961	1	0,0233659	-15,37747	-0,0000971	3,737852	11
	31	54	7,944915	0,023298	-0,0070664	1	0,0243461	-16,8728	-0,0000967	3,737869	11
	32	55	6,317385	0,0240911	-0,0081095	1	0,0254194	-18,60414	-0,0000969	3,737822	11
	33	58	5,008013	0,0253041	-0,0092501	1	0,0269418	-20,08032	-0,000097	3,737838	11
	34	60	3,945707	0,0266955	-0,0105266	1	0,028696	-21,52043	-0,0000972	3,737818	11
	35	63	3,158693	0,0283682	-0,0117311	1	0,0306981	-22,46655	-0,0000972	3,737821	11
	36	67	2,504006	0,0304412	-0,0128541	1	0,0330438	-22,89242	-0,0000954	3,73783	11
	37	70	1,998082	0,0327931	-0,0139007	1	0,0356177	-22,97166	-0,0000956	3,737831	11
	38	73	1,584686	0,0354982	-0,0147015	1	0,0384221	-22,49683	-0,000096	3,73783	11
	39	78	1,266892	0,0382692	-0,0151303	1	0,0411516	-21,57212	-0,0000965	3,73783	11
	40	85	0,999041	0,0413073	-0,0151279	1	0,0439903	-20,11414	-0,0000962	3,737845	11
	41	91	0,7923428	0,0441679	-0,0147323	1	0,0465601	-18,44623	-0,000096	3,737859	11
	42	98	0,6334459	0,0467062	-0,0140357	1	0,0487695	-16,72608	-0,0000964	3,73787	11
	43	105	0,5040323	0,0490183	-0,0131231	1	0,0507445	-14,98766	-0,0000966	3,737881	11
	44	114	0,400641	0,0509724	-0,0120978	1	0,0523884	-13,35158	-0,0000971	3,737898	11
	45	126	0,316723	0,0526747	-0,0110738	1	0,0538261	-11,87241	-0,000097	3,737919	11
	46	139	0,2520161	0,0540395	-0,0101399	1	0,0549826	-10,62731	-0,0000973	3,737943	11
	47	156	0,2003205	0,0551858	-0,0093365	1	0,0559701	-9,60257	-0,0000963	3,737972	11
	48	178	0,1588983	0,0561685	-0,0087016	1	0,0568385	-8,806276	-0,0000968	3,738008	11
	49	203	0,1260081	0,0570437	-0,0082581	1	0,0576384	-8,23735	-0,0000975	3,738098	11
	50	241	0,1001603	0,057858	-0,0080122	1	0,0584101	-7,884192	-0,0000969	3,738301	11
	51	287	0,0794492	0,0586713	-0,0079653	1	0,0592095	-7,731251	-0,000097	3,73858	11
	52	326	0,0631739	0,0592313	-0,0081754	1	0,0597928	-7,858583	-0,0000974	3,738556	11
	53	375	0,0501337	0,0599246	-0,0085823	1	0,060536	-8,150394	-0,0000973	3,738611	11
	54	436	0,0398258	0,0606717	-0,0092255	1	0,061369	-8,645919	-0,0000974	3,738691	11
	55	513	0,0316296	0,0615043	-0,0101179	1	0,062331	-9,341888	-0,0000976	3,738816	11
	56	640	0,0251206	0,0624732	-0,0112589	1	0,0634796	-10,21616	-0,0000969	3,739	11
	57	801	0,0199553	0,0635889	-0,0126816	1	0,0648412	-11,27858	-0,0000973	3,739226	11
	58	952	0,0158522	0,0648654	-0,0143841	1	0,0664411	-12,50321	-0,0000975	3,739459	11
	59	1143	0,0125907	0,0663623	-0,0163869	1	0,0683556	-13,87059	-0,0000975	3,73977	11
	60	1462	0,0100011	0,0681177	-0,0186837	1	0,0706336	-15,33816	-0,0000974	3,740189	11
	61	1863	0,0079436	0,0701203	-0,0213075	1	0,0732862	-16,90248	-0,0000972	3,7407	11
	62	2367	0,0063097	0,0723022	-0,0242688	1	0,0762666	-18,55471	-0,0000974	3,741253	11
	63	2844	0,0050123	0,0746836	-0,027675	1	0,0796464	-20,33287	-0,0000973	3,741843	11
	64	3444	0,0039812	0,0771931	-0,0316439	1	0,0834273	-22,29031	-0,0000976	3,742531	11
	65	4199	0,0031623	0,0798714	-0,0363457	1	0,0877522	-24,46806	-0,0000972	3,743356	11
	66	5149	0,0025119	0,0826907	-0,0419973	1	0,0927444	-26,92529	-0,0000976	3,744374	11
	67	6742	0,0019953	0,085786	-0,0488066	1	0,0986982	-29,63703	-0,0000974	3,745539	11
	68	8247	0,0015849	0,0889534	-0,0569805	1	0,1056385	-32,64225	-0,0000976	3,746766	11
	69	10141	0,0012589	0,0924668	-0,0668089	1	0,1140769	-35,84875	-0,0000975	3,748099	11
	70	12525	0,001	0,0962114	-0,0784572	1	0,1241457	-39,19611	-0,0000974	3,74966	11
