Repository: chrisw-17/rapid-SOH-prediction

# Rapid EIS-based SOH Estimation for Unknown LIBs

---

**This repository accompanies the paper:**

> **Fast state of health evaluation of lithium-ion batteries using EIS for second-life and recycling assessment**  
> *Authors: Christopher Wett, Jörg Lampe, Joey Danz, Thomas Seeger, Bugra Turan*

## Overview

This repository provides a complete workflow for rapid State of Health (SOH) estimation of lithium-ion batteries using Electrochemical Impedance Spectroscopy (EIS) and neural network models. The code and data enable reproducible analysis, model training, and evaluation for the fully connected neural network model as described in the associated publication.

File: Experimental_Data_RH/SingleSine_NC0008_10kHz_1mHz_Cyc4_SOC90.txt
EXPLAIN
TAG	GALVEIS
TITLE	LABEL	Galvanostatic EIS 90	Test Identifier
DATE	LABEL	2.5.2024	Date
TIME	LABEL	13:48:06	Time
NOTES	NOTES	1	Notes...
	EIS bei 90%
PSTAT	PSTAT	REF3000-39109	Potentiostat
FREQINIT	QUANT	1,00000E+004	Initial Freq. (Hz)
FREQFINAL	QUANT	1,00000E-003	Final Freq. (Hz)
PTSPERDEC	QUANT	1,00000E+001	Points/decade
IACREQ	QUANT	7,50000E-002	AC Current (A rms)
IDCREQ	QUANT	0,00000E+000	DC Current (A)
AREA	QUANT	1,00000E+000	Sample Area (cm^2)
SPEED	SELECTOR	1	Optimize for:
DRIFTCOR	SELECTOR	0	Drift Correction
ZGUESS	QUANT	1,70000E-002	Estimated Z (ohms)
EOC	QUANT	3,954367	Open Circuit (V)
SEQUENCER	TOGGLE	TRUE	Run as Sequence
PSTATMODEL	IQUANT	5	Pstat Model
PSTATSECTION	LABEL	REF3000-39109	Pstat Section
PSTATSERIALNO	LABEL	39109	Pstat Serial Number
CTRLMODE	IQUANT	0	Control Mode
ELECTROMETER	IQUANT	0	RE=0 or CS=1
IESTAB	IQUANT	0	I/E Stability
CASPEED	IQUANT	4	Control Amp Speed
CONVENTION	IQUANT	1	Current Convention
ICHRANGE	IQUANT	2	Ich Range
ICHRANGEMODE	TOGGLE	F	Ich Auto Range
ICHOFFSETENABLE	TOGGLE	T	Ich Offset Enable
ICHOFFSET	QUANT	0	Ich Offset (V)
ICHFILTER	IQUANT	3	Ich Filter
VCHRANGE	IQUANT	2	Vch Range
VCHRANGEMODE	TOGGLE	F	Vch Auto Range
VCHOFFSETENABLE	TOGGLE	T	Vch Offset Enable
VCHOFFSET	QUANT	0	Vch Offset (V)
VCHFILTER	IQUANT	3	Vch Filter
ACHRANGE	IQUANT	2	Ach Range
ACHOFFSETENABLE	TOGGLE	F	Ach Offset Enable
ACHOFFSET	QUANT	0	Ach Offset (V)
ACHFILTER	IQUANT	1	Ach Filter
IERANGELOWERLIMIT	IQUANT	2	I/E Range Lower Limit
IERANGEMODE	TOGGLE	F	I/E AutoRange
IERANGE	IQUANT	11	I/E Range
POSFEEDENABLE	TOGGLE	F	Positive Feedback IR Comp
POSFEEDRESISTANCE	QUANT	0	Positive Feedback Resistance (ohm)
ACHSELECT	IQUANT	4	Ach Select
SENSECABLEID	IQUANT	12	Sense Cable ID
PWRCABLEID	IQUANT	12	Power Cable ID
DCCALDATE	LABEL	1/2/2024	DC Calibration Date
ACCALDATE	LABEL	1/2/2024	AC Calibration Date
THERMOSELECT	IQUANT	1	Thermo Select
FRAMEWORKVERSION	LABEL	7.8.4	Framework Version
INSTRUMENTVERSION	LABEL	4.42	Instrument Version
COMPLIANCEVOLTAGE	IQUANT	0	Compliance Voltage
ZCURVE	TABLE
	Pt	Time	Freq	Zreal	Zimag	Zsig	Zmod	Zphz	Idc	Vdc	IERange
	#	s	Hz	ohm	ohm	V	ohm	°	A	V	#
	0	5	10078,13	0,014132	0,0119468	1	0,0185052	40,21018	-0,0001106	3,954416	11
	1	7	8015,625	0,0139592	0,0093599	1	0,0168068	33,84252	-0,0001097	3,954415	11
	2	9	6328,125	0,0138883	0,0072097	1	0,0156482	27,43461	-0,000109	3,954416	11
	3	10	5015,625	0,0138569	0,0054868	1	0,0149036	21,60154	-0,0001097	3,954417	11
	4	12	3984,375	0,0139004	0,0040889	1	0,0144893	16,39146	-0,0001087	3,954418	11
	5	13	3170,956	0,0139641	0,0029333	1	0,0142689	11,86311	-0,0001084	3,95442	11
	6	15	2527,573	0,0140922	0,0020016	1	0,0142336	8,084104	-0,0001097	3,954424	11
	7	17	1976,103	0,0142485	0,0011367	1	0,0142938	4,561147	-0,000109	3,954426	11
	8	18	1577,524	0,0144282	0,0004683	1	0,0144358	1,858824	-0,0001109	3,954426	11
	9	20	1265,625	0,0146621	-4,262739E-005	1	0,0146622	-0,1665767	-0,000109	3,954429	11
	10	21	998,264	0,0149467	-0,0005424	1	0,0149566	-2,078355	-0,0001089	3,954428	11
	11	23	796,875	0,0152404	-0,0009069	1	0,0152674	-3,405411	-0,0001097	3,954427	11
	12	24	627,7902	0,0155727	-0,0012423	1	0,0156222	-4,561222	-0,0001107	3,954431	11
	13	26	505,5147	0,0158605	-0,0014814	1	0,0159296	-5,336201	-0,0001066	3,95444	11
	14	27	397,9953	0,0162144	-0,001711	1	0,0163045	-6,023706	-0,0001065	3,954436	11
	15	28	315,5048	0,0165591	-0,0018815	1	0,0166657	-6,482453	-0,0001068	3,954437	11
	16	30	252,4038	0,0168898	-0,0020296	1	0,0170114	-6,852187	-0,0001067	3,954441	11
	17	31	198,6229	0,0172575	-0,0021451	1	0,0173903	-7,085619	-0,0001067	3,954447	11
	18	33	158,3615	0,0175938	-0,0022506	1	0,0177371	-7,289686	-0,0001073	3,954446	11
	19	34	125,558	0,0179289	-0,0023485	1	0,018082	-7,462678	-0,0001091	3,954448	11
	20	36	100,4464	0,0182468	-0,0024507	1	0,0184107	-7,649574	-0,0001051	3,954447	11
	21	38	79,00281	0,0185773	-0,0025761	1	0,0187551	-7,89492	-0,000108	3,954443	11
	22	39	63,3446	0,0188647	-0,0027116	1	0,0190586	-8,179574	-0,0001061	3,954444	11
	23	41	50,22321	0,0191507	-0,0028996	1	0,019369	-8,609857	-0,0001078	3,954445	11
	24	43	38,42213	0,0194876	-0,0031882	1	0,0197467	-9,291381	-0,0001066	3,954471	11
	25	44	31,25	0,0197733	-0,0034794	1	0,0200771	-9,97995	-0,0001023	3,954465	11
	26	45	24,93351	0,0200672	-0,003902	1	0,0204431	-11,0036	-0,0001058	3,95447	11
	27	47	19,86229	0,0205624	-0,0043848	1	0,0210247	-12,03762	-0,0000982	3,954585	11
	28	49	15,625	0,0210217	-0,0050559	1	0,0216211	-13,52342	-0,0000979	3,954581	11
	29	50	12,40079	0,0216093	-0,0058525	1	0,0223878	-15,15417	-0,0000981	3,954618	11
	30	51	9,93114	0,0220677	-0,0067949	1	0,0230901	-17,11425	-0,0000981	3,954505	11
	31	53	7,944915	0,022793	-0,0078955	1	0,0241218	-19,10605	-0,0000986	3,954546	11
	32	55	6,317385	0,0236184	-0,0092381	1	0,0253608	-21,36237	-0,0000987	3,954504	11
	33	57	5,008013	0,0248141	-0,010763	1	0,0270478	-23,44859	-0,0000983	3,954498	11
	34	60	3,945707	0,026467	-0,012489	1	0,0292656	-25,26121	-0,0000974	3,954515	11
	35	62	3,158693	0,0283287	-0,0142248	1	0,0316996	-26,66279	-0,0000973	3,954504	11
	36	65	2,504006	0,0307092	-0,0159927	1	0,034624	-27,5095	-0,0000965	3,954492	11
	37	69	1,998082	0,0336213	-0,0176608	1	0,0379776	-27,71233	-0,0000964	3,954493	11
	38	73	1,584686	0,0371194	-0,0190723	1	0,0417325	-27,19451	-0,0000969	3,95449	11
	39	77	1,266892	0,040856	-0,0199506	1	0,0454669	-26,027	-0,0000976	3,954492	11
	40	82	0,999041	0,0450474	-0,0202197	1	0,0493772	-24,17308	-0,0000979	3,954493	11
	41	88	0,7923428	0,0490804	-0,0198287	1	0,0529345	-21,9989	-0,0000984	3,954496	11
	42	96	0,6334459	0,0527017	-0,018886	1	0,0559835	-19,71549	-0,0000979	3,954505	11
	43	103	0,5040323	0,0559534	-0,0175481	1	0,0586406	-17,41244	-0,0000981	3,954511	11
	44	114	0,400641	0,05873	-0,0159887	1	0,0608675	-15,22921	-0,0000986	3,954521	11
	45	126	0,316723	0,0610403	-0,014338	1	0,0627017	-13,2188	-0,0000981	3,954533	11
	46	139	0,2520161	0,0628365	-0,0128336	1	0,0641337	-11,54324	-0,0000978	3,954545	11
	47	156	0,2003205	0,0642688	-0,0115082	1	0,065291	-10,15199	-0,0000983	3,954562	11
	48	178	0,1588983	0,065429	-0,0104051	1	0,0662512	-9,036054	-0,000098	3,954578	11
	49	209	0,1260081	0,0664402	-0,0095351	1	0,0671209	-8,166969	-0,0000984	3,954646	11
	50	239	0,1001603	0,0673145	-0,0089622	1	0,0679085	-7,583753	-0,0000985	3,954745	11
	51	286	0,0794492	0,0681235	-0,008627	1	0,0686676	-7,217397	-0,0000982	3,954919	11
	52	337	0,0631739	0,068751	-0,0085727	1	0,0692834	-7,107658	-0,0000979	3,954876	11
	53	386	0,0501337	0,0694675	-0,0087525	1	0,0700167	-7,181077	-0,000099	3,954891	11
	54	467	0,0398258	0,0702648	-0,0091653	1	0,0708601	-7,43163	-0,0000988	3,954937	11
	55	544	0,0316296	0,0711294	-0,0098117	1	0,0718029	-7,853924	-0,0000985	3,954993	11
	56	671	0,0251206	0,0721459	-0,0106934	1	0,0729341	-8,430955	-0,0000989	3,955077	11
	57	792	0,0199553	0,0732998	-0,0118082	1	0,0742448	-9,151393	-0,0000984	3,955204	11
	58	943	0,0158522	0,0746568	-0,0131321	1	0,075803	-9,97624	-0,0000981	3,955327	11
	59	1197	0,0125907	0,076239	-0,0146703	1	0,0776376	-10,89201	-0,0000981	3,955483	11
	60	1436	0,0100011	0,0780512	-0,016377	1	0,0797509	-11,85008	-0,0000984	3,955684	11
	61	1837	0,0079436	0,0801069	-0,0182344	1	0,082156	-12,82348	-0,0000984	3,955913	11
	62	2216	0,0063097	0,0822574	-0,0202597	1	0,0847156	-13,83631	-0,0000985	3,956193	11
	63	2851	0,0050123	0,0845601	-0,0225209	1	0,0875078	-14,91337	-0,0000984	3,956512	11
	64	3451	0,0039812	0,0869735	-0,0251063	1	0,0905247	-16,10161	-0,0000984	3,956846	11
	65	4206	0,0031623	0,0895522	-0,0281618	1	0,0938759	-17,45696	-0,0000987	3,957264	11
	66	5156	0,0025119	0,0923781	-0,0318963	1	0,0977296	-19,04879	-0,0000987	3,957742	11
	67	6749	0,0019953	0,0951882	-0,0364109	1	0,1019145	-20,93259	-0,0000987	3,958316	11
	68	8755	0,0015849	0,0982156	-0,0419626	1	0,1068043	-23,13458	-0,0000987	3,958937	11
	69	10649	0,0012589	0,1014853	-0,0487921	1	0,1126052	-25,67731	-0,0000981	3,959616	11
	70	13828	0,001	0,1049132	-0,0571666	1	0,1194772	-28,58574	-0,0000979	3,960387	11

File: Experimental_Data_RH/SingleSine_NC0008_10kHz_1mHz_Cyc5_SOC20.txt
EXPLAIN
TAG	GALVEIS
TITLE	LABEL	Galvanostatic EIS 30	Test Identifier
DATE	LABEL	12.6.2024	Date
TIME	LABEL	11:38:47	Time
NOTES	NOTES	1	Notes...
	EIS bei 20%
PSTAT	PSTAT	REF3000-39109	Potentiostat
FREQINIT	QUANT	1,00000E+004	Initial Freq. (Hz)
FREQFINAL	QUANT	1,00000E-003	Final Freq. (Hz)
PTSPERDEC	QUANT	1,00000E+001	Points/decade
IACREQ	QUANT	7,50000E-002	AC Current (A rms)
IDCREQ	QUANT	0,00000E+000	DC Current (A)
AREA	QUANT	1,00000E+000	Sample Area (cm^2)
SPEED	SELECTOR	1	Optimize for:
DRIFTCOR	SELECTOR	0	Drift Correction
ZGUESS	QUANT	1,70000E-002	Estimated Z (ohms)
EOC	QUANT	3,313758	Open Circuit (V)
SEQUENCER	TOGGLE	TRUE	Run as Sequence
PSTATMODEL	IQUANT	5	Pstat Model
PSTATSECTION	LABEL	REF3000-39109	Pstat Section
PSTATSERIALNO	LABEL	39109	Pstat Serial Number
CTRLMODE	IQUANT	0	Control Mode
ELECTROMETER	IQUANT	0	RE=0 or CS=1
IESTAB	IQUANT	0	I/E Stability
CASPEED	IQUANT	4	Control Amp Speed
CONVENTION	IQUANT	1	Current Convention
ICHRANGE	IQUANT	2	Ich Range
ICHRANGEMODE	TOGGLE	F	Ich Auto Range
ICHOFFSETENABLE	TOGGLE	T	Ich Offset Enable
ICHOFFSET	QUANT	0	Ich Offset (V)
ICHFILTER	IQUANT	3	Ich Filter
VCHRANGE	IQUANT	2	Vch Range
VCHRANGEMODE	TOGGLE	F	Vch Auto Range
VCHOFFSETENABLE	TOGGLE	T	Vch Offset Enable
VCHOFFSET	QUANT	0	Vch Offset (V)
VCHFILTER	IQUANT	3	Vch Filter
ACHRANGE	IQUANT	2	Ach Range
ACHOFFSETENABLE	TOGGLE	F	Ach Offset Enable
ACHOFFSET	QUANT	0	Ach Offset (V)
ACHFILTER	IQUANT	1	Ach Filter
IERANGELOWERLIMIT	IQUANT	2	I/E Range Lower Limit
IERANGEMODE	TOGGLE	F	I/E AutoRange
IERANGE	IQUANT	11	I/E Range
POSFEEDENABLE	TOGGLE	F	Positive Feedback IR Comp
POSFEEDRESISTANCE	QUANT	0	Positive Feedback Resistance (ohm)
ACHSELECT	IQUANT	4	Ach Select
SENSECABLEID	IQUANT	12	Sense Cable ID
PWRCABLEID	IQUANT	12	Power Cable ID
DCCALDATE	LABEL	1/2/2024	DC Calibration Date
ACCALDATE	LABEL	1/2/2024	AC Calibration Date
THERMOSELECT	IQUANT	1	Thermo Select
FRAMEWORKVERSION	LABEL	7.8.4	Framework Version
INSTRUMENTVERSION	LABEL	4.42	Instrument Version
COMPLIANCEVOLTAGE	IQUANT	0	Compliance Voltage
ZCURVE	TABLE
	Pt	Time	Freq	Zreal	Zimag	Zsig	Zmod	Zphz	Idc	Vdc	IERange
	#	s	Hz	ohm	ohm	V	ohm	°	A	V	#
	0	5	10078,13	0,0147213	0,0120882	1	0,0190484	39,3908	-0,0001119	3,313833	11
	1	7	8015,625	0,014519	0,0094994	1	0,0173505	33,19555	-0,0001109	3,313832	11
	2	8	6328,125	0,014438	0,0073223	1	0,0161887	26,89213	-0,0001095	3,313837	11
	3	10	5015,625	0,0144018	0,0055624	1	0,0154387	21,11813	-0,0001087	3,313842	11
	4	12	3984,375	0,0144298	0,0041583	1	0,015017	16,07548	-0,000109	3,313846	11
	5	13	3170,956	0,014535	0,002995	1	0,0148404	11,64309	-0,0001063	3,31385	11
	6	15	2527,573	0,0146148	0,0020621	1	0,0147595	8,031244	-0,0001068	3,313858	11
	7	16	1976,103	0,0147818	0,0011923	1	0,0148298	4,611678	-0,0001066	3,313866	11
	8	18	1577,524	0,0149853	0,0005417	1	0,0149951	2,070173	-0,0001079	3,31387	11
	9	20	1265,625	0,0152158	9,322501E-006	1	0,0152158	0,0351043	-0,0001091	3,313873	11
	10	21	998,264	0,0154773	-0,0004809	1	0,0154848	-1,779752	-0,0001095	3,313881	11
	11	23	796,875	0,0157631	-0,0008675	1	0,0157869	-3,150084	-0,0001092	3,313885	11
	12	24	627,7902	0,0160726	-0,0011969	1	0,0161171	-4,259006	-0,0001066	3,313883	11
	13	26	505,5147	0,0163596	-0,0014455	1	0,0164233	-5,049499	-0,0001052	3,313892	11
	14	27	397,9953	0,0167069	-0,0016794	1	0,016791	-5,740023	-0,0001057	3,313895	11
	15	28	315,5048	0,0170459	-0,0018631	1	0,0171474	-6,237766	-0,0001052	3,313894	11
	16	30	252,4038	0,0173726	-0,0020175	1	0,0174893	-6,624131	-0,000105	3,313909	11
	17	31	198,6229	0,0177219	-0,002163	1	0,0178534	-6,958727	-0,0001054	3,313926	11
	18	33	158,3615	0,0180665	-0,0022978	1	0,0182121	-7,248374	-0,0001062	3,313935	11
	19	34	125,558	0,0184045	-0,0024268	1	0,0185638	-7,511527	-0,0001054	3,313931	11
	20	36	100,4464	0,018733	-0,0025512	1	0,018906	-7,7551	-0,0001028	3,31392	11
	21	38	79,00281	0,0190857	-0,0027106	1	0,0192773	-8,083245	-0,0001043	3,313915	11
	22	39	63,3446	0,0194085	-0,0028627	1	0,0196185	-8,39044	-0,0001052	3,313956	11
	23	41	50,22321	0,0197514	-0,0030753	1	0,0199893	-8,849802	-0,0001072	3,313967	11
	24	43	38,42213	0,0201492	-0,0033521	1	0,0204261	-9,445361	-0,0001051	3,313945	11
	25	44	31,25	0,0204447	-0,0036328	1	0,0207649	-10,07555	-0,0001007	3,313882	11
	26	46	24,93351	0,0208018	-0,0040155	1	0,0211858	-10,92583	-0,0001049	3,313865	11
	27	47	19,86229	0,0212425	-0,0044718	1	0,0217081	-11,88788	-0,000098	3,314141	11
	28	49	15,625	0,0216744	-0,0050818	1	0,0222622	-13,19536	-0,0000982	3,314149	11
	29	50	12,40079	0,0221261	-0,0058322	1	0,0228819	-14,76675	-0,0000981	3,314182	11
	30	52	9,93114	0,0226413	-0,0067012	1	0,0236121	-16,48728	-0,0000975	3,314216	11
	31	53	7,944915	0,023175	-0,0077494	1	0,0244364	-18,48932	-0,0000981	3,314231	11
	32	55	6,317385	0,0238465	-0,0090594	1	0,0255094	-20,8021	-0,0000977	3,314237	11
	33	57	5,008013	0,0246707	-0,0106383	1	0,0268667	-23,3262	-0,0000973	3,314264	11
	34	60	3,945707	0,025739	-0,0125705	1	0,0286446	-26,03005	-0,000098	3,314318	11
	35	62	3,158693	0,0268469	-0,014717	1	0,0306161	-28,73077	-0,0000974	3,314313	11
	36	65	2,504006	0,0282066	-0,0171286	1	0,033	-31,26842	-0,0000965	3,314337	11
	37	69	1,998082	0,029946	-0,0201513	1	0,0360949	-33,9374	-0,0000968	3,314362	11
	38	73	1,584686	0,0321197	-0,0237835	1	0,0399666	-36,51868	-0,0000968	3,314358	11
	39	78	1,266892	0,034771	-0,0277665	1	0,0444972	-38,60926	-0,0000972	3,314405	11
	40	83	0,999041	0,0381246	-0,0326595	1	0,0502009	-40,58507	-0,0000978	3,314413	11
	41	89	0,7923428	0,0421708	-0,0380738	1	0,0568154	-42,07726	-0,0000979	3,314411	11
	42	97	0,6334459	0,0471256	-0,0438122	1	0,0643455	-42,91329	-0,0000971	3,314466	11
	43	104	0,5040323	0,0530777	-0,0502896	1	0,0731183	-43,45494	-0,0000973	3,314461	11
	44	113	0,400641	0,060286	-0,0572634	1	0,0831474	-43,52705	-0,000097	3,314444	11
	45	124	0,316723	0,0689498	-0,0647705	1	0,0946008	-43,20987	-0,0000971	3,314373	11
	46	141	0,2520161	0,079035	-0,0720835	1	0,1069699	-42,36623	-0,0000975	3,314358	11
	47	162	0,2003205	0,0907183	-0,0792359	1	0,1204497	-41,1349	-0,0000977	3,314351	11
	48	189	0,1588983	0,1039949	-0,0859968	1	0,1349458	-39,58848	-0,0000983	3,314353	11
	49	220	0,1260081	0,1189613	-0,09171	1	0,1502083	-37,62947	-0,0000981	3,31462	11
	50	250	0,1001603	0,1350588	-0,0959185	1	0,165654	-35,38229	-0,0000981	3,315255	11
	51	287	0,0794492	0,1512287	-0,0995246	1	0,1810393	-33,34917	-0,0000985	3,315812	11
	52	338	0,0631739	0,1671457	-0,1034581	1	0,1965738	-31,75624	-0,0000987	3,315358	11
	53	387	0,0501337	0,1840041	-0,105882	1	0,2122935	-29,91755	-0,0000979	3,315245	11
	54	448	0,0398258	0,2007496	-0,1075394	1	0,2277392	-28,17748	-0,0000977	3,315236	11
	55	524	0,0316296	0,2173109	-0,1088035	1	0,2430272	-26,59628	-0,0000981	3,315316	11
	56	652	0,0251206	0,2335021	-0,1097579	1	0,2580117	-25,17592	-0,0000978	3,315544	11
	57	813	0,0199553	0,2493511	-0,1107092	1	0,2728232	-23,9407	-0,0000981	3,315913	11
	58	1014	0,0158522	0,264784	-0,1118279	1	0,28743	-22,89609	-0,0000982	3,316427	11
	59	1268	0,0125907	0,2797395	-0,1132252	1	0,301785	-22,03576	-0,000098	3,317099	11
	60	1587	0,0100011	0,2943829	-0,1151729	1	0,3161109	-21,36719	-0,0000982	3,3179	11
	61	1888	0,0079436	0,3087015	-0,1178913	1	0,3304466	-20,90156	-0,0000977	3,318894	11
	62	2393	0,0063097	0,3223118	-0,1212888	1	0,3443775	-20,62177	-0,000098	3,320343	11
	63	3028	0,0050123	0,3352477	-0,1257872	1	0,3580691	-20,56643	-0,0000978	3,322117	11
	64	3827	0,0039812	0,3469474	-0,131551	1	0,3710501	-20,76507	-0,0000978	3,324299	11
	65	4833	0,0031623	0,3577271	-0,1392085	1	0,3838589	-21,26336	-0,0000979	3,326945	11
	66	6099	0,0025119	0,3675267	-0,1491823	1	0,39665	-22,09266	-0,0000982	3,330157	11
	67	7692	0,0019953	0,3752777	-0,1617514	1	0,4086525	-23,31691	-0,0000978	3,334025	11
	68	9698	0,0015849	0,3821391	-0,1777871	1	0,4214719	-24,94982	-0,0000984	3,338527	11
	69	12223	0,0012589	0,3872803	-0,1976392	1	0,4347956	-27,03641	-0,0000975	3,343852	11
	70	15402	0,001	0,391384	-0,2221361	1	0,4500287	-29,57776	-0,000098	3,349934	11

File: Experimental_Data_RH/SingleSine_NC0008_10kHz_1mHz_Cyc5_SOC50.txt
EXPLAIN
TAG	GALVEIS
TITLE	LABEL	Galvanostatic EIS 50	Test Identifier
DATE	LABEL	12.6.2024	Date
TIME	LABEL	4:04:43	Time
NOTES	NOTES	1	Notes...
	EIS bei 50%
PSTAT	PSTAT	REF3000-39109	Potentiostat
FREQINIT	QUANT	1,00000E+004	Initial Freq. (Hz)
FREQFINAL	QUANT	1,00000E-003	Final Freq. (Hz)
PTSPERDEC	QUANT	1,00000E+001	Points/decade
IACREQ	QUANT	7,50000E-002	AC Current (A rms)
IDCREQ	QUANT	0,00000E+000	DC Current (A)
AREA	QUANT	1,00000E+000	Sample Area (cm^2)
SPEED	SELECTOR	1	Optimize for:
DRIFTCOR	SELECTOR	0	Drift Correction
ZGUESS	QUANT	1,70000E-002	Estimated Z (ohms)
EOC	QUANT	3,585668	Open Circuit (V)
SEQUENCER	TOGGLE	TRUE	Run as Sequence
PSTATMODEL	IQUANT	5	Pstat Model
PSTATSECTION	LABEL	REF3000-39109	Pstat Section
PSTATSERIALNO	LABEL	39109	Pstat Serial Number
CTRLMODE	IQUANT	0	Control Mode
ELECTROMETER	IQUANT	0	RE=0 or CS=1
IESTAB	IQUANT	0	I/E Stability
CASPEED	IQUANT	4	Control Amp Speed
CONVENTION	IQUANT	1	Current Convention
ICHRANGE	IQUANT	2	Ich Range
ICHRANGEMODE	TOGGLE	F	Ich Auto Range
ICHOFFSETENABLE	TOGGLE	T	Ich Offset Enable
ICHOFFSET	QUANT	0	Ich Offset (V)
ICHFILTER	IQUANT	3	Ich Filter
VCHRANGE	IQUANT	2	Vch Range
VCHRANGEMODE	TOGGLE	F	Vch Auto Range
VCHOFFSETENABLE	TOGGLE	T	Vch Offset Enable
VCHOFFSET	QUANT	0	Vch Offset (V)
VCHFILTER	IQUANT	3	Vch Filter
ACHRANGE	IQUANT	2	Ach Range
ACHOFFSETENABLE	TOGGLE	F	Ach Offset Enable
ACHOFFSET	QUANT	0	Ach Offset (V)
ACHFILTER	IQUANT	1	Ach Filter
IERANGELOWERLIMIT	IQUANT	2	I/E Range Lower Limit
IERANGEMODE	TOGGLE	F	I/E AutoRange
IERANGE	IQUANT	11	I/E Range
POSFEEDENABLE	TOGGLE	F	Positive Feedback IR Comp
POSFEEDRESISTANCE	QUANT	0	Positive Feedback Resistance (ohm)
ACHSELECT	IQUANT	4	Ach Select
SENSECABLEID	IQUANT	12	Sense Cable ID
PWRCABLEID	IQUANT	12	Power Cable ID
DCCALDATE	LABEL	1/2/2024	DC Calibration Date
ACCALDATE	LABEL	1/2/2024	AC Calibration Date
THERMOSELECT	IQUANT	1	Thermo Select
FRAMEWORKVERSION	LABEL	7.8.4	Framework Version
INSTRUMENTVERSION	LABEL	4.42	Instrument Version
COMPLIANCEVOLTAGE	IQUANT	0	Compliance Voltage
ZCURVE	TABLE
	Pt	Time	Freq	Zreal	Zimag	Zsig	Zmod	Zphz	Idc	Vdc	IERange
	#	s	Hz	ohm	ohm	V	ohm	°	A	V	#
	0	5	10078,13	0,0145262	0,0120904	1	0,0188994	39,77113	-0,0001094	3,585707	11
	1	6	8015,625	0,0143246	0,0094997	1	0,0171883	33,5512	-0,0001084	3,585706	11
	2	8	6328,125	0,0142428	0,0073331	1	0,0160197	27,24228	-0,0001083	3,585709	11
	3	10	5015,625	0,0142188	0,0055929	1	0,0152792	21,47198	-0,0001077	3,585712	11
	4	11	3984,375	0,0142266	0,0041823	1	0,0148286	16,38202	-0,0001071	3,585713	11
	5	13	3170,956	0,0142868	0,0030396	1	0,0146065	12,01108	-0,0001068	3,585715	11
	6	15	2527,573	0,0143993	0,0020857	1	0,0145496	8,241813	-0,0001071	3,585716	11
	7	16	1976,103	0,0145808	0,001218	1	0,0146316	4,77493	-0,0001071	3,585722	11
	8	18	1577,524	0,0147527	0,0005574	1	0,0147633	2,16367	-0,000108	3,585722	11
	9	20	1265,625	0,0149767	3,92781E-005	1	0,0149768	0,1502642	-0,0001095	3,585723	11
	10	21	998,264	0,0152617	-0,0004217	1	0,0152675	-1,582859	-0,0001076	3,585724	11
	11	23	796,875	0,0155185	-0,0008276	1	0,0155405	-3,052674	-0,0001071	3,585724	11
	12	24	627,7902	0,0158311	-0,0011435	1	0,0158724	-4,131499	-0,0001063	3,585726	11
	13	26	505,5147	0,016122	-0,0013894	1	0,0161817	-4,925788	-0,0001036	3,585736	11
	14	27	397,9953	0,0164618	-0,0016139	1	0,0165408	-5,59922	-0,000105	3,585735	11
	15	29	315,5048	0,0168044	-0,0017847	1	0,0168989	-6,062169	-0,0001052	3,585737	11
	16	30	252,4038	0,0171196	-0,0019258	1	0,0172276	-6,418376	-0,0001044	3,585737	11
	17	32	198,6229	0,017464	-0,0020482	1	0,0175837	-6,689204	-0,0001054	3,585736	11
	18	33	158,3615	0,0177885	-0,0021542	1	0,0179184	-6,904852	-0,0001054	3,585747	11
	19	35	125,558	0,0181092	-0,0022636	1	0,0182501	-7,124753	-0,0001029	3,585741	11
	20	36	100,4464	0,0184089	-0,0023632	1	0,01856	-7,315101	-0,0001035	3,585736	11
	21	38	79,00281	0,018735	-0,0024995	1	0,018901	-7,599087	-0,0001047	3,585738	11
	22	39	63,3446	0,0190155	-0,0026318	1	0,0191967	-7,879932	-0,0001048	3,585759	11
	23	41	50,22321	0,0193138	-0,002817	1	0,0195182	-8,298316	-0,0001067	3,585746	11
	24	43	38,42213	0,0196461	-0,0030874	1	0,0198872	-8,931017	-0,0001061	3,585764	11
	25	44	31,25	0,0199232	-0,0033638	1	0,0202052	-9,58334	-0,0001019	3,585776	11
	26	46	24,93351	0,0202151	-0,0037667	1	0,020563	-10,5549	-0,0001036	3,585719	11
	27	47	19,86229	0,0207139	-0,0042154	1	0,0211385	-11,50284	-0,0000973	3,585922	11
	28	49	15,625	0,0211012	-0,0048541	1	0,0216523	-12,95498	-0,0000982	3,585901	11
	29	50	12,40079	0,0215665	-0,0055939	1	0,0222802	-14,54099	-0,0000978	3,585912	11
	30	51	9,93114	0,0221069	-0,0064651	1	0,0230328	-16,30131	-0,0000965	3,585922	11
	31	53	7,944915	0,0227109	-0,0075115	1	0,0239208	-18,30136	-0,0000973	3,585899	11
	32	55	6,317385	0,0233932	-0,0087862	1	0,0249888	-20,58562	-0,0000975	3,585844	11
	33	57	5,008013	0,0243703	-0,010295	1	0,0264556	-22,90119	-0,0000976	3,585837	11
	34	60	3,945707	0,0256428	-0,0120892	1	0,0283496	-25,24136	-0,0000976	3,58583	11
	35	63	3,158693	0,0271949	-0,0139775	1	0,0305767	-27,20207	-0,0000967	3,585848	11
	36	66	2,504006	0,0290673	-0,0160636	1	0,0332107	-28,92661	-0,0000962	3,585829	11
	37	70	1,998082	0,0315466	-0,0183012	1	0,0364708	-30,11936	-0,000096	3,585847	11
	38	74	1,584686	0,0346044	-0,0207585	1	0,0403532	-30,95867	-0,0000961	3,585835	11
	39	78	1,266892	0,0381387	-0,0230565	1	0,0445664	-31,15481	-0,0000966	3,585817	11
	40	84	0,999041	0,0426707	-0,0250978	1	0,0495044	-30,46294	-0,0000973	3,585829	11
	41	89	0,7923428	0,0475593	-0,0266532	1	0,0545186	-29,26716	-0,0000969	3,585818	11
	42	97	0,6334459	0,0527037	-0,0274388	1	0,0594186	-27,50254	-0,0000971	3,585822	11
	43	104	0,5040323	0,0580377	-0,0275002	1	0,0642233	-25,35316	-0,0000958	3,585827	11
	44	114	0,400641	0,0632584	-0,0268064	1	0,0687038	-22,96527	-0,0000973	3,585832	11
	45	125	0,316723	0,0681717	-0,0254425	1	0,0727647	-20,46614	-0,0000977	3,585835	11
	46	142	0,2520161	0,072404	-0,0236932	1	0,0761821	-18,11999	-0,0000968	3,585852	11
	47	163	0,2003205	0,0760656	-0,0217233	1	0,0791068	-15,93863	-0,0000974	3,585874	11
	48	184	0,1588983	0,0791276	-0,0197033	1	0,0815438	-13,98263	-0,0000972	3,585896	11
	49	209	0,1260081	0,0816821	-0,0177964	1	0,0835983	-12,29119	-0,0000971	3,585956	11
	50	239	0,1001603	0,083827	-0,0161082	1	0,0853607	-10,87735	-0,0000981	3,586079	11
	51	276	0,0794492	0,085622	-0,0146694	1	0,0868695	-9,72195	-0,0000982	3,586212	11
	52	315	0,0631739	0,0870018	-0,0135831	1	0,0880558	-8,873626	-0,000098	3,586171	11
	53	363	0,0501337	0,0883443	-0,012739	1	0,089258	-8,205309	-0,0000982	3,586193	11
	54	424	0,0398258	0,0895568	-0,0121764	1	0,0903808	-7,742615	-0,0000976	3,586244	11
	55	501	0,0316296	0,0907321	-0,0118841	1	0,0915071	-7,462143	-0,0000976	3,586326	11
	56	629	0,0251206	0,091909	-0,0118328	1	0,0926676	-7,336155	-0,0000979	3,586434	11
	57	749	0,0199553	0,0930579	-0,0120201	1	0,093831	-7,360002	-0,0000979	3,586563	11
	58	951	0,0158522	0,0942914	-0,0124353	1	0,0951079	-7,512923	-0,0000977	3,586727	11
	59	1141	0,0125907	0,0955816	-0,0130505	1	0,0964684	-7,774987	-0,0000975	3,58688	11
	60	1381	0,0100011	0,0969484	-0,0138704	1	0,0979356	-8,142023	-0,0000977	3,587121	11
	61	1782	0,0079436	0,0983623	-0,014878	1	0,0994812	-8,601171	-0,000098	3,587467	11
	62	2287	0,0063097	0,0998772	-0,0161203	1	0,1011698	-9,168519	-0,0000977	3,587858	11
	63	2922	0,0050123	0,1015048	-0,0176236	1	0,1030234	-9,84969	-0,0000978	3,588321	11
	64	3721	0,0039812	0,1033265	-0,01943	1	0,1051375	-10,64982	-0,0000979	3,588778	11
	65	4476	0,0031623	0,1051364	-0,0215775	1	0,1073278	-11,59798	-0,0000977	3,589338	11
	66	5742	0,0025119	0,1071316	-0,0241485	1	0,1098195	-12,70272	-0,0000975	3,59003	11
	67	7336	0,0019953	0,1092256	-0,0272012	1	0,1125617	-13,98431	-0,0000974	3,590784	11
	68	9341	0,0015849	0,1115599	-0,0308685	1	0,1157518	-15,46672	-0,0000977	3,591702	11
	69	11867	0,0012589	0,114072	-0,0352763	1	0,119402	-17,18401	-0,0000977	3,592682	11
	70	15045	0,001	0,1169447	-0,0405613	1	0,1237792	-19,12868	-0,000098	3,593674	11

File: Experimental_Data_RH/SingleSine_NC0008_10kHz_1mHz_Cyc5_SOC70.txt
EXPLAIN
TAG	GALVEIS
TITLE	LABEL	Galvanostatic EIS 70	Test Identifier
DATE	LABEL	11.6.2024	Date
TIME	LABEL	21:10:26	Time
NOTES	NOTES	1	Notes...
	EIS bei 70%
PSTAT	PSTAT	REF3000-39109	Potentiostat
FREQINIT	QUANT	1,00000E+004	Initial Freq. (Hz)
FREQFINAL	QUANT	1,00000E-003	Final Freq. (Hz)
PTSPERDEC	QUANT	1,00000E+001	Points/decade
IACREQ	QUANT	7,50000E-002	AC Current (A rms)
IDCREQ	QUANT	0,00000E+000	DC Current (A)
AREA	QUANT	1,00000E+000	Sample Area (cm^2)
SPEED	SELECTOR	1	Optimize for:
DRIFTCOR	SELECTOR	0	Drift Correction
ZGUESS	QUANT	1,70000E-002	Estimated Z (ohms)
EOC	QUANT	3,670088	Open Circuit (V)
SEQUENCER	TOGGLE	TRUE	Run as Sequence
PSTATMODEL	IQUANT	5	Pstat Model
PSTATSECTION	LABEL	REF3000-39109	Pstat Section
PSTATSERIALNO	LABEL	39109	Pstat Serial Number
CTRLMODE	IQUANT	0	Control Mode
ELECTROMETER	IQUANT	0	RE=0 or CS=1
IESTAB	IQUANT	0	I/E Stability
CASPEED	IQUANT	4	Control Amp Speed
CONVENTION	IQUANT	1	Current Convention
ICHRANGE	IQUANT	2	Ich Range
ICHRANGEMODE	TOGGLE	F	Ich Auto Range
ICHOFFSETENABLE	TOGGLE	T	Ich Offset Enable
ICHOFFSET	QUANT	0	Ich Offset (V)
ICHFILTER	IQUANT	3	Ich Filter
VCHRANGE	IQUANT	2	Vch Range
VCHRANGEMODE	TOGGLE	F	Vch Auto Range
VCHOFFSETENABLE	TOGGLE	T	Vch Offset Enable
VCHOFFSET	QUANT	0	Vch Offset (V)
VCHFILTER	IQUANT	3	Vch Filter
ACHRANGE	IQUANT	2	Ach Range
ACHOFFSETENABLE	TOGGLE	F	Ach Offset Enable
ACHOFFSET	QUANT	0	Ach Offset (V)
ACHFILTER	IQUANT	1	Ach Filter
IERANGELOWERLIMIT	IQUANT	2	I/E Range Lower Limit
IERANGEMODE	TOGGLE	F	I/E AutoRange
IERANGE	IQUANT	11	I/E Range
POSFEEDENABLE	TOGGLE	F	Positive Feedback IR Comp
POSFEEDRESISTANCE	QUANT	0	Positive Feedback Resistance (ohm)
ACHSELECT	IQUANT	4	Ach Select
SENSECABLEID	IQUANT	12	Sense Cable ID
PWRCABLEID	IQUANT	12	Power Cable ID
DCCALDATE	LABEL	1/2/2024	DC Calibration Date
ACCALDATE	LABEL	1/2/2024	AC Calibration Date
THERMOSELECT	IQUANT	1	Thermo Select
FRAMEWORKVERSION	LABEL	7.8.4	Framework Version
INSTRUMENTVERSION	LABEL	4.42	Instrument Version
COMPLIANCEVOLTAGE	IQUANT	0	Compliance Voltage
ZCURVE	TABLE
	Pt	Time	Freq	Zreal	Zimag	Zsig	Zmod	Zphz	Idc	Vdc	IERange
	#	s	Hz	ohm	ohm	V	ohm	°	A	V	#
	0	5	10078,13	0,0144739	0,0121043	1	0,0188682	39,90529	-0,0001097	3,670068	11
	1	7	8015,625	0,0142686	0,0095091	1	0,0171469	33,68108	-0,0001097	3,670067	11
	2	8	6328,125	0,0141657	0,0073239	1	0,015947	27,33961	-0,0001072	3,670071	11
	3	10	5015,625	0,0141459	0,0055944	1	0,015212	21,57783	-0,0001073	3,670072	11
	4	12	3984,375	0,0141797	0,0041837	1	0,014784	16,4387	-0,0001055	3,670075	11
	5	13	3170,956	0,0142356	0,0030288	1	0,0145543	12,01142	-0,0001068	3,670077	11
	6	15	2527,573	0,0143548	0,0020805	1	0,0145048	8,246838	-0,0001069	3,670082	11
	7	17	1976,103	0,01452	0,0012273	1	0,0145718	4,831491	-0,0001058	3,670081	11
	8	18	1577,524	0,0146827	0,0005685	1	0,0146937	2,217458	-0,0001087	3,670087	11
	9	20	1265,625	0,0149144	2,928538E-005	1	0,0149145	0,1125036	-0,0001083	3,670089	11
	10	22	998,264	0,0151925	-0,0004428	1	0,0151989	-1,669393	-0,0001091	3,670086	11
	11	23	796,875	0,0154586	-0,0008045	1	0,0154796	-2,978923	-0,0001067	3,67009	11
	12	25	627,7902	0,0157521	-0,0011112	1	0,0157913	-4,035149	-0,0001069	3,670092	11
	13	26	505,5147	0,016064	-0,0013759	1	0,0161228	-4,895494	-0,0001055	3,6701	11
	14	28	397,9953	0,0163999	-0,0015929	1	0,016477	-5,547645	-0,0001044	3,670104	11
	15	29	315,5048	0,0167244	-0,0017688	1	0,0168177	-6,037213	-0,0001044	3,670104	11
	16	30	252,4038	0,0170375	-0,0019049	1	0,0171437	-6,379539	-0,000103	3,670109	11
	17	32	198,6229	0,0173773	-0,0020304	1	0,0174955	-6,664489	-0,0001041	3,670101	11
	18	33	158,3615	0,0177003	-0,0021401	1	0,0178292	-6,894176	-0,0001041	3,670106	11
	19	35	125,558	0,0180149	-0,0022476	1	0,0181545	-7,111839	-0,0001067	3,670112	11
	20	36	100,4464	0,0183197	-0,00236	1	0,0184711	-7,340522	-0,0001025	3,67011	11
	21	38	79,00281	0,0186374	-0,0024864	1	0,0188025	-7,59882	-0,0001053	3,670117	11
	22	40	63,3446	0,0189233	-0,0026278	1	0,0191049	-7,905719	-0,0001041	3,67012	11
	23	41	50,22321	0,0192103	-0,0028101	1	0,0194147	-8,322245	-0,0001058	3,670114	11
	24	43	38,42213	0,0195651	-0,0031008	1	0,0198093	-9,005695	-0,0001033	3,670121	11
	25	45	31,25	0,0198305	-0,0033787	1	0,0201163	-9,66914	-0,0001106	3,67012	11
	26	46	24,93351	0,0201288	-0,0037608	1	0,0204771	-10,58292	-0,0001031	3,670107	11
	27	48	19,86229	0,0206427	-0,0042213	1	0,0210699	-11,55734	-0,0000971	3,670279	11
	28	49	15,625	0,0210966	-0,0048604	1	0,0216493	-12,97373	-0,0000969	3,670303	11
	29	51	12,40079	0,0215266	-0,0056059	1	0,0222445	-14,59655	-0,0000969	3,670283	11
	30	52	9,93114	0,0220621	-0,0064844	1	0,0229953	-16,37893	-0,0000971	3,670261	11
	31	54	7,944915	0,0227157	-0,0075098	1	0,0239249	-18,29387	-0,0000972	3,67026	11
	32	56	6,317385	0,0235523	-0,0087296	1	0,025118	-20,33703	-0,0000973	3,670254	11
	33	58	5,008013	0,0245393	-0,0101921	1	0,0265717	-22,55491	-0,0000971	3,670215	11
	34	60	3,945707	0,0258842	-0,0118986	1	0,0284881	-24,68747	-0,000097	3,670201	11
	35	63	3,158693	0,0274947	-0,0136568	1	0,0306996	-26,41381	-0,0000966	3,670196	11
	36	67	2,504006	0,0296389	-0,0154455	1	0,033422	-27,52498	-0,0000959	3,670199	11
	37	70	1,998082	0,032137	-0,0174757	1	0,0365812	-28,53686	-0,0000968	3,670177	11
	38	75	1,584686	0,0353223	-0,0193675	1	0,0402835	-28,73632	-0,0000974	3,670178	11
	39	80	1,266892	0,0388783	-0,020961	1	0,0441688	-28,33106	-0,0000971	3,67017	11
	40	87	0,999041	0,0431891	-0,0221104	1	0,0485197	-27,10989	-0,0000961	3,670184	11
	41	94	0,7923428	0,0476775	-0,0226297	1	0,0527754	-25,39097	-0,0000967	3,670193	11
	42	100	0,6334459	0,0520068	-0,0224691	1	0,056653	-23,36636	-0,000097	3,670198	11
	43	107	0,5040323	0,0562525	-0,0216706	1	0,0602823	-21,06856	-0,0000973	3,670203	11
	44	118	0,400641	0,0601143	-0,0203728	1	0,0634727	-18,72155	-0,0000975	3,670239	11
	45	130	0,316723	0,0635439	-0,0187154	1	0,0662427	-16,41113	-0,0000975	3,670251	11
	46	147	0,2520161	0,0663291	-0,0169658	1	0,0684645	-14,34762	-0,0000968	3,670272	11
	47	164	0,2003205	0,0686153	-0,0152311	1	0,0702855	-12,51549	-0,000097	3,670294	11
	48	185	0,1588983	0,0704717	-0,0136348	1	0,0717786	-10,95023	-0,0000973	3,67032	11
	49	210	0,1260081	0,0720071	-0,0122482	1	0,0730414	-9,65347	-0,0000966	3,670386	11
	50	240	0,1001603	0,0732531	-0,0111216	1	0,0740926	-8,632945	-0,0000971	3,670517	11
	51	287	0,0794492	0,0743755	-0,0102535	1	0,075079	-7,849389	-0,0000983	3,670694	11
	52	326	0,0631739	0,0751788	-0,0097038	1	0,0758025	-7,354887	-0,0000979	3,670675	11
	53	374	0,0501337	0,0760236	-0,0093952	1	0,076602	-7,045024	-0,0000979	3,670718	11
	54	455	0,0398258	0,0768853	-0,0093339	1	0,0774498	-6,921816	-0,000098	3,670794	11
	55	532	0,0316296	0,0777737	-0,0095059	1	0,0783525	-6,968418	-0,0000982	3,670884	11
	56	628	0,0251206	0,0786985	-0,0099066	1	0,0793195	-7,174651	-0,0000979	3,671007	11
	57	788	0,0199553	0,0797368	-0,0105236	1	0,0804282	-7,518411	-0,0000979	3,671188	11
	58	990	0,0158522	0,0809086	-0,0113227	1	0,081697	-7,966477	-0,0000979	3,671387	11
	59	1180	0,0125907	0,0821918	-0,0123091	1	0,0831084	-8,517343	-0,0000975	3,671604	11
	60	1420	0,0100011	0,0835763	-0,0134752	1	0,0846557	-9,159131	-0,0000981	3,671879	11
	61	1821	0,0079436	0,0851411	-0,0148385	1	0,0864244	-9,88631	-0,0000975	3,672285	11
	62	2326	0,0063097	0,0868123	-0,0164271	1	0,0883529	-10,71514	-0,0000978	3,672697	11
	63	2802	0,0050123	0,0885646	-0,0183139	1	0,0904383	-11,68328	-0,0000978	3,673145	11
	64	3402	0,0039812	0,0904547	-0,0205682	1	0,0927637	-12,81049	-0,0000976	3,673652	11
	65	4157	0,0031623	0,0924816	-0,0233153	1	0,0953753	-14,14984	-0,0000976	3,674306	11
	66	5107	0,0025119	0,0946564	-0,0266432	1	0,0983346	-15,72046	-0,000098	3,675055	11
	67	6302	0,0019953	0,0971638	-0,0307854	1	0,1019242	-17,5803	-0,0000979	3,675986	11
	68	8308	0,0015849	0,0999067	-0,0358412	1	0,1061412	-19,73528	-0,0000979	3,67711	11
	69	10833	0,0012589	0,102975	-0,0419689	1	0,1111991	-22,17402	-0,0000978	3,678239	11
	70	13217	0,001	0,106434	-0,0494495	1	0,1173603	-24,91969	-0,0000979	3,679383	11

File: Experimental_Data_RH/SingleSine_NC0008_10kHz_1mHz_Cyc5_SOC90.txt
EXPLAIN
TAG	GALVEIS
TITLE	LABEL	Galvanostatic EIS 90	Test Identifier
DATE	LABEL	11.6.2024	Date
TIME	LABEL	13:54:01	Time
NOTES	NOTES	1	Notes...
	EIS bei 90%
PSTAT	PSTAT	REF3000-39109	Potentiostat
FREQINIT	QUANT	1,00000E+004	Initial Freq. (Hz)
FREQFINAL	QUANT	1,00000E-003	Final Freq. (Hz)
PTSPERDEC	QUANT	1,00000E+001	Points/decade
IACREQ	QUANT	7,50000E-002	AC Current (A rms)
IDCREQ	QUANT	0,00000E+000	DC Current (A)
AREA	QUANT	1,00000E+000	Sample Area (cm^2)
SPEED	SELECTOR	1	Optimize for:
DRIFTCOR	SELECTOR	0	Drift Correction
ZGUESS	QUANT	1,70000E-002	Estimated Z (ohms)
EOC	QUANT	3,903744	Open Circuit (V)
SEQUENCER	TOGGLE	TRUE	Run as Sequence
PSTATMODEL	IQUANT	5	Pstat Model
PSTATSECTION	LABEL	REF3000-39109	Pstat Section
PSTATSERIALNO	LABEL	39109	Pstat Serial Number
CTRLMODE	IQUANT	0	Control Mode
ELECTROMETER	IQUANT	0	RE=0 or CS=1
IESTAB	IQUANT	0	I/E Stability
CASPEED	IQUANT	4	Control Amp Speed
CONVENTION	IQUANT	1	Current Convention
ICHRANGE	IQUANT	2	Ich Range
ICHRANGEMODE	TOGGLE	F	Ich Auto Range
ICHOFFSETENABLE	TOGGLE	T	Ich Offset Enable
ICHOFFSET	QUANT	0	Ich Offset (V)
ICHFILTER	IQUANT	3	Ich Filter
VCHRANGE	IQUANT	2	Vch Range
VCHRANGEMODE	TOGGLE	F	Vch Auto Range
VCHOFFSETENABLE	TOGGLE	T	Vch Offset Enable
VCHOFFSET	QUANT	0	Vch Offset (V)
VCHFILTER	IQUANT	3	Vch Filter
ACHRANGE	IQUANT	2	Ach Range
ACHOFFSETENABLE	TOGGLE	F	Ach Offset Enable
ACHOFFSET	QUANT	0	Ach Offset (V)
ACHFILTER	IQUANT	1	Ach Filter
IERANGELOWERLIMIT	IQUANT	2	I/E Range Lower Limit
IERANGEMODE	TOGGLE	F	I/E AutoRange
IERANGE	IQUANT	11	I/E Range
POSFEEDENABLE	TOGGLE	F	Positive Feedback IR Comp
POSFEEDRESISTANCE	QUANT	0	Positive Feedback Resistance (ohm)
ACHSELECT	IQUANT	4	Ach Select
SENSECABLEID	IQUANT	12	Sense Cable ID
PWRCABLEID	IQUANT	12	Power Cable ID
DCCALDATE	LABEL	1/2/2024	DC Calibration Date
ACCALDATE	LABEL	1/2/2024	AC Calibration Date
THERMOSELECT	IQUANT	1	Thermo Select
FRAMEWORKVERSION	LABEL	7.8.4	Framework Version
INSTRUMENTVERSION	LABEL	4.42	Instrument Version
COMPLIANCEVOLTAGE	IQUANT	0	Compliance Voltage
ZCURVE	TABLE
	Pt	Time	Freq	Zreal	Zimag	Zsig	Zmod	Zphz	Idc	Vdc	IERange
	#	s	Hz	ohm	ohm	V	ohm	°	A	V	#
	0	5	10078,13	0,0143659	0,0121253	1	0,018799	40,16548	-0,0001144	3,903771	11
	1	7	8015,625	0,0141658	0,0095378	1	0,0170774	33,95242	-0,0001126	3,903738	11
	2	9	6328,125	0,0140803	0,0073679	1	0,0158916	27,62192	-0,000112	3,903741	11
	3	10	5015,625	0,014036	0,0056289	1	0,0151226	21,85234	-0,0001103	3,903741	11
	4	12	3984,375	0,0140577	0,0042202	1	0,0146775	16,71018	-0,0001098	3,903743	11
	5	13	3170,956	0,0141229	0,0030596	1	0,0144505	12,2236	-0,0001096	3,90374	11
	6	15	2527,573	0,0142278	0,0021155	1	0,0143842	8,457073	-0,0001072	3,903744	11
	7	17	1976,103	0,0143663	0,0012569	1	0,0144212	5,000224	-0,0001085	3,903747	11
	8	19	1577,524	0,0145602	0,000603	1	0,0145727	2,371516	-0,0001086	3,903746	11
	9	20	1265,625	0,0147768	7,570282E-005	1	0,014777	0,2935291	-0,000109	3,903748	11
	10	22	998,264	0,0150559	-0,0003909	1	0,0150609	-1,487142	-0,0001093	3,903748	11
	11	23	796,875	0,0153208	-0,0007905	1	0,0153412	-2,953708	-0,0001078	3,903751	11
	12	25	627,7902	0,0156024	-0,0010781	1	0,0156396	-3,952633	-0,0001067	3,90375	11
	13	26	505,5147	0,0159175	-0,0013102	1	0,0159713	-4,705346	-0,0001057	3,903759	11
	14	28	397,9953	0,0162356	-0,0015227	1	0,0163068	-5,358023	-0,0001058	3,903759	11
	15	29	315,5048	0,0165601	-0,0016862	1	0,0166458	-5,814057	-0,0001061	3,903756	11
	16	31	252,4038	0,0168497	-0,0018131	1	0,0169469	-6,141565	-0,000107	3,903757	11
	17	32	198,6229	0,0171784	-0,0019467	1	0,0172883	-6,465329	-0,0001066	3,903756	11
	18	33	158,3615	0,0174822	-0,0020423	1	0,0176011	-6,663326	-0,0001059	3,903761	11
	19	35	125,558	0,0177918	-0,0021386	1	0,0179199	-6,854068	-0,0001063	3,903756	11
	20	37	100,4464	0,0180626	-0,0022464	1	0,0182018	-7,089317	-0,0001079	3,903762	11
	21	38	79,00281	0,0183675	-0,0023678	1	0,0185195	-7,345748	-0,0001065	3,903762	11
	22	40	63,3446	0,0186353	-0,002511	1	0,0188037	-7,674169	-0,0001049	3,90376	11
	23	41	50,22321	0,0189045	-0,0027031	1	0,0190967	-8,13748	-0,000104	3,903763	11
	24	43	38,42213	0,0192252	-0,0029796	1	0,0194547	-8,809799	-0,0001056	3,903754	11
	25	45	31,25	0,0194662	-0,0032698	1	0,0197389	-9,53506	-0,0001112	3,903784	11
	26	46	24,93351	0,0197536	-0,003634	1	0,0200851	-10,42385	-0,0001065	3,903741	11
	27	48	19,86229	0,020207	-0,0041275	1	0,0206242	-11,54458	-0,0000986	3,903904	11
	28	49	15,625	0,0206249	-0,0047649	1	0,0211682	-13,00858	-0,0000978	3,903936	11
	29	51	12,40079	0,021095	-0,0055238	1	0,0218062	-14,67377	-0,0000983	3,903943	11
	30	52	9,93114	0,0215824	-0,0064011	1	0,0225116	-16,51976	-0,0000982	3,903922	11
	31	54	7,944915	0,0222285	-0,0074538	1	0,0234449	-18,53766	-0,0000986	3,903918	11
	32	56	6,317385	0,0229324	-0,0087354	1	0,0245398	-20,85291	-0,0000984	3,903866	11
	33	58	5,008013	0,0239497	-0,0102434	1	0,0260484	-23,15656	-0,0000983	3,90386	11
	34	61	3,945707	0,0253354	-0,0119989	1	0,0280331	-25,34231	-0,0000978	3,903871	11
	35	64	3,158693	0,0268442	-0,0138551	1	0,0302089	-27,29964	-0,0000977	3,903846	11
	36	68	2,504006	0,0289073	-0,0158571	1	0,0329709	-28,74704	-0,0000973	3,90384	11
	37	72	1,998082	0,0315326	-0,0179246	1	0,0362712	-29,61595	-0,0000965	3,903859	11
	38	76	1,584686	0,0346639	-0,0200998	1	0,0400698	-30,10722	-0,0000978	3,903834	11
	39	82	1,266892	0,0383661	-0,0218927	1	0,044173	-29,71024	-0,0000977	3,903831	11
	40	89	0,999041	0,0428874	-0,0232804	1	0,0487986	-28,49421	-0,0000963	3,903846	11
	41	94	0,7923428	0,0475929	-0,0240378	1	0,0533189	-26,79702	-0,0000967	3,903844	11
	42	101	0,6334459	0,0522312	-0,0240436	1	0,0574995	-24,71806	-0,0000971	3,903842	11
	43	110	0,5040323	0,0568573	-0,0233346	1	0,0614593	-22,31358	-0,0000974	3,903845	11
	44	121	0,400641	0,0610911	-0,0220565	1	0,0649508	-19,85172	-0,0000973	3,903851	11
	45	135	0,316723	0,0648468	-0,0203314	1	0,0679594	-17,40777	-0,0000977	3,903859	11
	46	152	0,2520161	0,0679105	-0,018499	1	0,070385	-15,23778	-0,0000982	3,903868	11
	47	173	0,2003205	0,0704366	-0,0166632	1	0,0723808	-13,30976	-0,0000981	3,903883	11
	48	194	0,1588983	0,0724821	-0,014967	1	0,0740113	-11,66719	-0,0000984	3,903893	11
	49	225	0,1260081	0,0741581	-0,013502	1	0,0753773	-10,31886	-0,0000984	3,90395	11
	50	264	0,1001603	0,0755724	-0,0123306	1	0,0765718	-9,266865	-0,0000986	3,904089	11
	51	310	0,0794492	0,0767905	-0,0114654	1	0,0776417	-8,491954	-0,0000988	3,904251	11
	52	361	0,0631739	0,0777204	-0,0109352	1	0,0784859	-8,008865	-0,0000983	3,904211	11
	53	410	0,0501337	0,078675	-0,0106946	1	0,0793986	-7,741008	-0,0000989	3,904216	11
	54	491	0,0398258	0,0796443	-0,0107324	1	0,0803641	-7,674642	-0,0000986	3,904246	11
	55	568	0,0316296	0,0806435	-0,0110421	1	0,081396	-7,796737	-0,0000984	3,904286	11
	56	664	0,0251206	0,0817435	-0,0116474	1	0,0825691	-8,10936	-0,0000985	3,904335	11
	57	784	0,0199553	0,0829809	-0,01249	1	0,0839156	-8,559722	-0,0000991	3,904399	11
	58	936	0,0158522	0,0844172	-0,0136023	1	0,0855061	-9,153505	-0,0000991	3,904478	11
	59	1126	0,0125907	0,0860293	-0,014915	1	0,0873126	-9,83568	-0,0000987	3,904575	11
	60	1445	0,0100011	0,0878587	-0,0164229	1	0,0893805	-10,58779	-0,0000987	3,904702	11
	61	1846	0,0079436	0,0898991	-0,0181095	1	0,091705	-11,38937	-0,0000985	3,904865	11
	62	2225	0,0063097	0,092104	-0,0200026	1	0,094251	-12,25289	-0,0000983	3,905028	11
	63	2702	0,0050123	0,094479	-0,0221797	1	0,0970475	-13,2114	-0,0000988	3,905205	11
	64	3501	0,0039812	0,0969308	-0,0247418	1	0,1000387	-14,3191	-0,0000985	3,905427	11
	65	4507	0,0031623	0,0995005	-0,0278322	1	0,1033198	-15,62732	-0,0000985	3,90569	11
	66	5773	0,0025119	0,1023029	-0,0316152	1	0,1070766	-17,17301	-0,0000987	3,905965	11
	67	6969	0,0019953	0,1052106	-0,0362826	1	0,1112911	-19,02708	-0,0000983	3,906264	11
	68	8473	0,0015849	0,1083285	-0,0420271	1	0,1161952	-21,20425	-0,0000982	3,906611	11
	69	10367	0,0012589	0,1115453	-0,0490835	1	0,1218669	-23,75104	-0,0000984	3,906927	11
	70	13546	0,001	0,115495	-0,0578275	1	0,1291631	-26,59678	-0,0000981	3,907309	11
