Repository: chrisw-17/rapid-SOH-prediction

# Rapid EIS-based SOH Estimation for Unknown LIBs

---

**This repository accompanies the paper:**

> **Fast state of health evaluation of lithium-ion batteries using EIS for second-life and recycling assessment**  
> *Authors: Christopher Wett, Jörg Lampe, Joey Danz, Thomas Seeger, Bugra Turan*  
> *Journal: [Journal Placeholder]*  
> *DOI: [DOI Placeholder]*

---

## Overview

This repository provides a complete workflow for rapid State of Health (SOH) estimation of lithium-ion batteries using Electrochemical Impedance Spectroscopy (EIS) and neural network models. The code and data enable reproducible analysis, model training, and evaluation for the fully connected neural network model as described in the associated publication.

## Features

- Modular Python implementation for SOH prediction
- Ready-to-use datasets from multiple sources (RH Köln, Stanford, Warwick) and thereby different LIBs
- Pretrained neural network models (FCNN, LSTM)
- Easy-to-adapt for new EIS datasets
- Open-source and ready for extension

## Repository Structure

```text
├── Neural_Network_SOH.py         # Main Python script for SOH prediction showcased on a FCNN model
├── Experimental_Data_RH/         # Singlesine EIS data and SOH values (RH Köln)
├── Multisine_EIS_RH/             # Multisine EIS data and SOH values (RH Köln)
├── Stanford/                     # Public EIS data (see reference below)
├── Warwick/                      # Public EIS data (see reference below)
├── Saved_NN_Models/              # Pretrained neural network models
├── requirements.txt              # Required Python packages
```

## Quick Start

1. **Clone the repository:**
	```bash
	git clone https://github.com/chrisw-17/eis-soh-sustain.git
	```
2. **Install dependencies:**
	- Install dependencies as specified in requirements.txt
3. **Prepare your data:**
	- If you want to add your own data: Place your EIS data and corresponding SOH values in the appropriate folders.
4. **Run the main script:**
	```bash
	python Neural_Network_SOH.py
	```

## Data Sources & Citation

If you use the code or data, please cite the associated paper above. For external datasets, cite:

- **Stanford:** https://doi.org/10.1016/j.dib.2022.107995
- **Warwick:** https://doi.org/10.1016/j.est.2022.106295

## Workflow Summary

1. Load and preprocess EIS data from multiple sources
2. Extract impedance features and SOH labels
3. Train and evaluate neural network models
4. Visualize results and export trained models

File: Multisine_EIS_RH/MultiSine_NC0005_10kHz_100mHz_Cyc0.txt
Freq(Hz)	Zmod(Ohm)	Zphz(Deg)	Zreal(Ohm)	Zimag(Ohm)	Capacity(Ah)	SOH
10000.0	0.014313715831414987	32.065803846237465	0.01213	0.00759905	1.98402019625284	100.51084119999956
7943.282347242822	0.013535374888555584	25.776885770873818	0.01218852764862818	0.005886099483730079	1.98402019625284	100.51084119999956
6309.57344480193	0.012996346553440799	19.57182265578982	0.012245447667579217	0.004353623221836182	1.98402019625284	100.51084119999956
5011.872336272725	0.01268615434984355	14.176251711358312	0.012299822168985211	0.0031069095254600376	1.98402019625284	100.51084119999956
3981.071705534969	0.012590219216478247	9.624793043752025	0.012412996527832065	0.002105026631424694	1.98402019625284	100.51084119999956
3162.2776601683795	0.012611861358284081	5.506086712400275	0.012553670365581193	0.0012101269656146624	1.98402019625284	100.51084119999956
2511.886431509582	0.01275797344873443	2.247055498286499	0.012748163237356842	0.0005002205436767025	1.98402019625284	100.51084119999956
1995.2623149688789	0.012979794057498028	-0.5597722294142381	0.012979174599613489	-0.0001268088632910496	1.98402019625284	100.51084119999956
1584.893192461114	0.013257998822246736	-2.9641459562342733	0.013240260807151438	-0.0006855848082515789	1.98402019625284	100.51084119999956
1258.9254117941662	0.01360579162655238	-4.818152122668528	0.013557712825747572	-0.0011427986348095914	1.98402019625284	100.51084119999956
1000.0	0.013989082354008161	-6.416241650214542	0.013901458674545866	-0.0015632887855786726	1.98402019625284	100.51084119999956
794.3282347242813	0.014420834288757898	-7.656562009319631	0.014292265263596797	-0.001921357649892354	1.98402019625284	100.51084119999956
630.957344480193	0.014890100114520454	-8.596567936786016	0.014722814851150396	-0.00222571433009436	1.98402019625284	100.51084119999956
501.18723362727246	0.015379641856097189	-9.361787014561283	0.015174798425173304	-0.002501774645561511	1.98402019625284	100.51084119999956
398.1071705534973	0.01590918291447468	-9.839576388948743	0.015675160316463828	-0.0027187221372127544	1.98402019625284	100.51084119999956
316.22776601683796	0.016450327460871574	-10.154685543833441	0.016192638905764226	-0.002900296336141554	1.98402019625284	100.51084119999956
251.18864315095797	0.01700309640487502	-10.31353292780112	0.016728373609273445	-0.0030441425298493524	1.98402019625284	100.51084119999956
199.52623149688787	0.017573522698461005	-10.20339243921584	0.017295599566759752	-0.0031130267682151413	1.98402019625284	100.51084119999956
158.48931924611142	0.018143809330706116	-9.993249249177584	0.01786853519127871	-0.0031485341267092188	1.98402019625284	100.51084119999956
125.89254117941675	0.01870649265799199	-9.601462454641487	0.018444447994077278	-0.0031201291250983203	1.98402019625284	100.51084119999956
100.0	0.01924165547914987	-9.102277535863339	0.018999355300209946	-0.0030439782776298507	1.98402019625284	100.51084119999956
79.43282347242814	0.019760072550003484	-8.55470264019182	0.01954022777038901	-0.002939381884464697	1.98402019625284	100.51084119999956
63.0957344480193	0.020196686418581425	-7.8773152795262416	0.020006106508176826	-0.0027680037344621276	1.98402019625284	100.51084119999956
50.11872336272725	0.02060873723758604	-7.191964274038023	0.02044659324762013	-0.0025800920708843743	1.98402019625284	100.51084119999956
39.810717055349734	0.020986100198656765	-6.482406545079288	0.02085192702419427	-0.00236929122856143	1.98402019625284	100.51084119999956
31.622776601683793	0.02130266744263276	-5.838900203571486	0.021192146407207343	-0.002167157314754671	1.98402019625284	100.51084119999956
25.118864315095795	0.02159341306634534	-5.226025453734869	0.021503652009068164	-0.0019668345448238204	1.98402019625284	100.51084119999956
19.952623149688787	0.02183279524775868	-4.638005352954438	0.021761302924385228	-0.0017654017570221498	1.98402019625284	100.51084119999956
15.848931924611142	0.022041803209852863	-4.076820380483269	0.02198602921202397	-0.0015670380435422462	1.98402019625284	100.51084119999956
12.589254117941675	0.022229494761418608	-3.535618962350409	0.022187184332930363	-0.001370871520058205	1.98402019625284	100.51084119999956
10.0	0.022370531756489957	-3.1540833720638615	0.022336644398707563	-0.0012308566422665414	1.98402019625284	100.51084119999956
7.943282347242813	0.022495805040796256	-2.7791938564968848	0.022469345712952647	-0.0010907555479257355	1.98402019625284	100.51084119999956
6.309573444801933	0.022594767350789035	-2.4028234862727436	0.022574901247066383	-0.0009472831263581482	1.98402019625284	100.51084119999956
5.011872336272722	0.022695019776196465	-2.1391324499842397	0.02267920437514074	-0.0008471195621313797	1.98402019625284	100.51084119999956
3.981071705534973	0.02279512232867833	-1.9270212593579044	0.022782230968583367	-0.0007665207587079722	1.98402019625284	100.51084119999956
3.1622776601683795	0.02289074504556217	-1.7983494243845688	0.022879470548593503	-0.00071835656673512	1.98402019625284	100.51084119999956
2.5118864315095797	0.022977210661704793	-1.6841617160342182	0.022967285025412783	-0.0006752987145035101	1.98402019625284	100.51084119999956
1.9952623149688797	0.02305485641374807	-1.5836260986255197	0.023046050694920626	-0.0006371433321387643	1.98402019625284	100.51084119999956
1.5848931924611134	0.02314599735194247	-1.4780292463104954	0.023138296431972186	-0.0005970189631084028	1.98402019625284	100.51084119999956
1.2589254117941675	0.023238607971711227	-1.448456001536017	0.023231182529295364	-0.0005874170183459329	1.98402019625284	100.51084119999956
1.0	0.02333112470808942	-1.592560734082494	0.023322112640072414	-0.0006484151048480404	1.98402019625284	100.51084119999956
0.7943282347242815	0.02345300077611173	-1.6526373285208729	0.02344324530688748	-0.0006763836820885286	1.98402019625284	100.51084119999956
0.6309573444801934	0.023593596444948902	-1.696403038471025	0.023583255856747035	-0.00069845286334312	1.98402019625284	100.51084119999956
0.5011872336272722	0.023759606924494917	-1.9169112672907582	0.023746310725665937	-0.0007947629373779825	1.98402019625284	100.51084119999956
0.3981071705534972	0.02394679087160063	-2.0612058904197403	0.02393129671389503	-0.0008612959071609992	1.98402019625284	100.51084119999956
0.31622776601683794	0.02415240161773419	-2.139438707050817	0.024135565796829045	-0.0009016471434353288	1.98402019625284	100.51084119999956
0.251188643150958	0.024476965213512135	-2.2505830052194615	0.024458084581003056	-0.0009612100145044498	1.98402019625284	100.51084119999956
0.19952623149688797	0.024836936967522795	-2.3714858371442458	0.024815665284959956	-0.0010277131864162316	1.98402019625284	100.51084119999956
0.15848931924611134	0.025200751760673264	-2.7599591152778777	0.025171519691743242	-0.0012134602223635943	1.98402019625284	100.51084119999956
0.12589254117941673	0.025725757209149602	-3.196551860949427	0.025685731064048457	-0.0014345046843732634	1.98402019625284	100.51084119999956
0.1	0.026302555749957074	-3.632934176001743	0.0262497	-0.00166664	1.98402019625284	100.51084119999956

File: Multisine_EIS_RH/MultiSine_NC0005_10kHz_100mHz_Cyc1.txt
Freq(Hz)	Zmod(Ohm)	Zphz(Deg)	Zreal(Ohm)	Zimag(Ohm)	Capacity(Ah)	SOH
10000.0	0.014466862733934403	32.51789466765309	0.0121988	0.00777685	2.03563687287297	103.12575187320547
7943.282347242822	0.013687525971505625	26.44336838856568	0.012255467881002919	0.006095233731231873	2.03563687287297	103.12575187320547
6309.57344480193	0.013130297192625906	20.45529945361798	0.0123023679582408	0.004588730432998847	2.03563687287297	103.12575187320547
5011.872336272725	0.012783147893849964	15.236650389112038	0.01233380212539919	0.003359493296248586	2.03563687287297	103.12575187320547
3981.071705534969	0.01264437842819073	10.875750542956752	0.012417268399515137	0.0023857391579336354	2.03563687287297	103.12575187320547
3162.2776601683795	0.0126179380178259	6.930936193658734	0.012525730299853493	0.0015226425309403037	2.03563687287297	103.12575187320547
2511.886431509582	0.012713533860741387	3.822197284587625	0.012685255374472156	0.0008474900074001253	2.03563687287297	103.12575187320547
1995.2623149688789	0.01287418029274011	1.1528077363117835	0.01287157447858013	0.00025901477244063984	2.03563687287297	103.12575187320547
1584.893192461114	0.013082505616875885	-1.1303414362390456	0.013079959836816903	-0.0002580772807626255	2.03563687287297	103.12575187320547
1258.9254117941662	0.013361120622358405	-2.834745708383774	0.013344771018095693	-0.0006607804172372977	2.03563687287297	103.12575187320547
1000.0	0.013666934626630524	-4.302520887560672	0.013628418931519521	-0.0010253289792026444	2.03563687287297	103.12575187320547
794.3282347242813	0.014006395027291688	-5.433653522812623	0.013943457528849013	-0.001326308335842417	2.03563687287297	103.12575187320547
630.957344480193	0.014374284535217413	-6.252312245662031	0.014288785485103064	-0.0015654600793691578	2.03563687287297	103.12575187320547
501.18723362727246	0.014755738321917199	-6.896123213282291	0.014648987467319916	-0.0017717165707866014	2.03563687287297	103.12575187320547
398.1071705534973	0.015152878050855927	-7.229530715011012	0.015032412242504622	-0.0019069072855040555	2.03563687287297	103.12575187320547
316.22776601683796	0.015551457169960635	-7.417347708864016	0.015421324456365031	-0.0020076284817260996	2.03563687287297	103.12575187320547
251.18864315095797	0.015951180227732037	-7.462101311072462	0.015816089394104754	-0.002071585608966375	2.03563687287297	103.12575187320547
199.52623149688787	0.016342486559797094	-7.303355353400129	0.016209899962024606	-0.0020775009454398123	2.03563687287297	103.12575187320547
158.48931924611142	0.016723535468763644	-7.076616273647664	0.01659614059008131	-0.0020602805850784577	2.03563687287297	103.12575187320547
125.89254117941675	0.017078714905959913	-6.729603636105495	0.01696104658108794	-0.0020013499726990692	2.03563687287297	103.12575187320547
100.0	0.01740998554607239	-6.333970302191305	0.01730371011925841	-0.0019207323663445826	2.03563687287297	103.12575187320547
79.43282347242814	0.017726804707249036	-5.915597960825326	0.017632405863926306	-0.0018269834642721308	2.03563687287297	103.12575187320547
63.0957344480193	0.017988681952988746	-5.411809823637966	0.01790849822743032	-0.0016965758585775455	2.03563687287297	103.12575187320547
50.11872336272725	0.01823198266706584	-4.916572414063647	0.01816489896653472	-0.0015625740007356927	2.03563687287297	103.12575187320547
39.810717055349734	0.018449045367845942	-4.425552383943764	0.018394038403398906	-0.0014235962205358971	2.03563687287297	103.12575187320547
31.622776601683793	0.0186192458293528	-3.9839296344725317	0.018574253843786713	-0.0012936032623823287	2.03563687287297	103.12575187320547
25.118864315095795	0.01877540618975916	-3.5683602260292764	0.01873900537710091	-0.0011685696673411645	2.03563687287297	103.12575187320547
19.952623149688787	0.018917893351801714	-3.197111510764571	0.01888844910896953	-0.001055073043922436	2.03563687287297	103.12575187320547
15.848931924611142	0.01903358018171346	-2.88749951720049	0.019009414606011986	-0.0009588174333279686	2.03563687287297	103.12575187320547
12.589254117941675	0.019130009387432617	-2.621318588860966	0.01910999216646518	-0.0008749048867731524	2.03563687287297	103.12575187320547
10.0	0.0192127600881809	-2.3827867761901094	0.01919614807498537	-0.0007987798753301173	2.03563687287297	103.12575187320547
7.943282347242813	0.019294581113870227	-2.1790261708409036	0.019280629236832058	-0.0007336188325925634	2.03563687287297	103.12575187320547
6.309573444801933	0.019375136559342667	-2.034105190552821	0.01936292782306527	-0.0006877083771058565	2.03563687287297	103.12575187320547
5.011872336272722	0.019469075528915067	-1.9136492941419447	0.019458217414941675	-0.0006501361268688796	2.03563687287297	103.12575187320547
3.981071705534973	0.019566725014160173	-1.8132254925868503	0.019556927627067844	-0.0006191199959554842	2.03563687287297	103.12575187320547
3.1622776601683795	0.019658237090249324	-1.7880390522779344	0.019648665412659094	-0.0006133783480271045	2.03563687287297	103.12575187320547
2.5118864315095797	0.01974050060938803	-1.7780315911967208	0.019730996159295806	-0.0006124988743690266	2.03563687287297	103.12575187320547
1.9952623149688797	0.019813882208319675	-1.7824051688616351	0.01980429544164538	-0.0006162874533779251	2.03563687287297	103.12575187320547
1.5848931924611134	0.019863232390701348	-1.8102626876503338	0.019853319011128537	-0.0006274752978160768	2.03563687287297	103.12575187320547
1.2589254117941675	0.019917870822234555	-1.844754825629892	0.019907547786204214	-0.000641185800855262	2.03563687287297	103.12575187320547
1.0	0.019990760786100525	-1.8885631964885332	0.01997990208734496	-0.0006588090673351328	2.03563687287297	103.12575187320547
0.7943282347242815	0.02011859034738008	-1.944587095415475	0.020107004297406375	-0.0006826827592494996	2.03563687287297	103.12575187320547
0.6309573444801934	0.020269943453558235	-2.0320637791022764	0.020257196499441903	-0.0007187472389143697	2.03563687287297	103.12575187320547
0.5011872336272722	0.020390414672892175	-2.291967039452422	0.020374102582495508	-0.0008154474173399252	2.03563687287297	103.12575187320547
0.3981071705534972	0.020512054660548687	-2.5612049848275955	0.02049156426876841	-0.0009166134497545192	2.03563687287297	103.12575187320547
0.31622776601683794	0.02063482421074839	-2.8380854360318257	0.02060951447317596	-0.001021706116473134	2.03563687287297	103.12575187320547
0.251188643150958	0.020879382972347788	-3.066773104139063	0.020849480850788922	-0.0011170414309920236	2.03563687287297	103.12575187320547
0.19952623149688797	0.021158289914830552	-3.282306139453924	0.021123580707345272	-0.0012114331266276377	2.03563687287297	103.12575187320547
0.15848931924611134	0.02125190674488771	-4.029278456490685	0.02119937785606857	-0.0014932912673130511	2.03563687287297	103.12575187320547
0.12589254117941673	0.021615236173377506	-4.567291087536849	0.021546596987593702	-0.0017212184884858352	2.03563687287297	103.12575187320547
0.1	0.022063867150841895	-5.024001348884393	0.0219791	-0.0019322	2.03563687287297	103.12575187320547

File: Multisine_EIS_RH/MultiSine_NC0005_10kHz_100mHz_Cyc10.txt
Freq(Hz)	Zmod(Ohm)	Zphz(Deg)	Zreal(Ohm)	Zimag(Ohm)	Capacity(Ah)	SOH
10000.0	0.014626545433426856	31.62109579610565	0.012455	0.00766869	1.83199764779573	92.80934992705258
7943.282347242822	0.013866822506878708	25.93902165202581	0.012469879968753502	0.0060655469664456525	1.83199764779573	92.80934992705258
6309.57344480193	0.013308405434440514	20.35351819069222	0.012477488005189013	0.0046288171586065215	1.83199764779573	92.80934992705258
5011.872336272725	0.012943387184567934	15.484423053715867	0.012473581984417852	0.003455578719642173	1.83199764779573	92.80934992705258
3981.071705534969	0.012772133595635315	11.412660901016048	0.012519596245333933	0.002527272529541834	1.83199764779573	92.80934992705258
3162.2776601683795	0.012703386955396474	7.713548719580675	0.012588440210235408	0.0017050551932021492	1.83199764779573	92.80934992705258
2511.886431509582	0.012744698101168309	4.784560751449065	0.012700287561425484	0.0010630265975149695	1.83199764779573	92.80934992705258
1995.2623149688789	0.012851498200854319	2.254966288158101	0.01284154638004474	0.0005056605340756458	1.83199764779573	92.80934992705258
1584.893192461114	0.013007039527123235	0.07937074818765301	0.013007027046850436	1.8018397472869257e-05	1.83199764779573	92.80934992705258
1258.9254117941662	0.013215035931403468	-1.5591589823561467	0.013210143248279075	-0.00035956922592388617	1.83199764779573	92.80934992705258
1000.0	0.013448254892694049	-2.990654089650768	0.013429939154216005	-0.0007016366388133827	1.83199764779573	92.80934992705258
794.3282347242813	0.013714736522685367	-4.118727885099207	0.01367931629227135	-0.000985039929484844	1.83199764779573	92.80934992705258
630.957344480193	0.014005295506121295	-4.981791780677484	0.013952388335798108	-0.0012162080171032566	1.83199764779573	92.80934992705258
501.18723362727246	0.014307102545498643	-5.700113258555856	0.014236359268980828	-0.0014210059858837322	1.83199764779573	92.80934992705258
398.1071705534973	0.014617155386157836	-6.201557954110534	0.014531616186741108	-0.0015790384999508056	1.83199764779573	92.80934992705258
316.22776601683796	0.014931833125441446	-6.620946938797907	0.014832247937084795	-0.0017216450327736867	1.83199764779573	92.80934992705258
251.18864315095797	0.015250965305271114	-6.959023000784847	0.0151386123093068	-0.0018477987149816551	1.83199764779573	92.80934992705258
199.52623149688787	0.015573763176270038	-7.155451687978181	0.01545247237037224	-0.0019398961604753838	1.83199764779573	92.80934992705258
158.48931924611142	0.015897687943822684	-7.324531029124209	0.015767962004502235	-0.0020267846910165424	1.83199764779573	92.80934992705258
125.89254117941675	0.016223160513077324	-7.484611733127139	0.016084937268058038	-0.002113227416940475	1.83199764779573	92.80934992705258
100.0	0.016555144383230344	-7.6518259848946775	0.0164077291722341	-0.0022043658861952337	1.83199764779573	92.80934992705258
79.43282347242814	0.0168905705710734	-7.819084663225785	0.016733531842138626	-0.002297887356800498	1.83199764779573	92.80934992705258
63.0957344480193	0.01721987092553341	-7.963027981116381	0.01705383122454638	-0.00238553877703082	1.83199764779573	92.80934992705258
50.11872336272725	0.017562348887508825	-8.150283613370533	0.0173849624811048	-0.002489814847967826	1.83199764779573	92.80934992705258
39.810717055349734	0.017923191128137526	-8.396226471776451	0.01773108950383552	-0.0026171062689011445	1.83199764779573	92.80934992705258
31.622776601683793	0.01832179457154564	-8.673624999223026	0.01811225575667112	-0.0027630323427084856	1.83199764779573	92.80934992705258
25.118864315095795	0.018749182421696937	-8.950220459624296	0.01852089013988699	-0.00291692816303492	1.83199764779573	92.80934992705258
19.952623149688787	0.019256733115197502	-9.21937336852921	0.019007977490023094	-0.003085216687482326	1.83199764779573	92.80934992705258
15.848931924611142	0.019800028162723932	-9.39581180663261	0.01953439292002541	-0.003232430740282286	1.83199764779573	92.80934992705258
12.589254117941675	0.020368768094074466	-9.507817232250956	0.020088963830990087	-0.003364557306297236	1.83199764779573	92.80934992705258
10.0	0.020985492304422083	-9.312627061722111	0.020708905143847448	-0.003395899733809462	1.83199764779573	92.80934992705258
7.943282347242813	0.02160969271077868	-9.031076122492887	0.0213418048767696	-0.0033920765993966776	1.83199764779573	92.80934992705258
6.309573444801933	0.0222450254728982	-8.611551554544981	0.021994239787977887	-0.003330851908869604	1.83199764779573	92.80934992705258
5.011872336272722	0.022796418173796462	-8.068725932778166	0.022570743188245916	-0.0031997239701024465	1.83199764779573	92.80934992705258
3.981071705534973	0.023311587130659547	-7.484942783690733	0.023112952107639292	-0.003036698770096256	1.83199764779573	92.80934992705258
3.1622776601683795	0.0237661430113363	-6.81248808585038	0.02359834637479732	-0.0028191491642655707	1.83199764779573	92.80934992705258
2.5118864315095797	0.024173940365449117	-6.197682942899525	0.02403265167792594	-0.0026097980994271544	1.83199764779573	92.80934992705258
1.9952623149688797	0.024536385532963296	-5.632818150217221	0.024417907736512413	-0.0024083182500196695	1.83199764779573	92.80934992705258
1.5848931924611134	0.02482133374596169	-5.057146391528422	0.024724711097274272	-0.0021879831088788197	1.83199764779573	92.80934992705258
1.2589254117941675	0.025112410396927035	-4.571122518446369	0.025032532155914847	-0.0020013719811114977	1.83199764779573	92.80934992705258
1.0	0.025433478088161935	-4.277491671983374	0.025362633428796032	-0.0018970063831024201	1.83199764779573	92.80934992705258
0.7943282347242815	0.025712693162417387	-3.9936781284359135	0.025650256082302723	-0.0017907966319261558	1.83199764779573	92.80934992705258
0.6309573444801934	0.025966290284810546	-3.7389103108782176	0.025911022682904683	-0.0016932615512807489	1.83199764779573	92.80934992705258
0.5011872336272722	0.02619001931575771	-3.6353126112964866	0.026137320799752957	-0.001660594222127527	1.83199764779573	92.80934992705258
0.3981071705534972	0.026501546867543774	-3.611108229594736	0.026448929004225012	-0.0016691737183661124	1.83199764779573	92.80934992705258
0.31622776601683794	0.026890229293801967	-3.654588498980511	0.02683554671804619	-0.0017140197830847641	1.83199764779573	92.80934992705258
0.251188643150958	0.02734617660958323	-3.6687195077797483	0.02729013611198754	-0.00174981317623071	1.83199764779573	92.80934992705258
0.19952623149688797	0.027821378153385125	-3.6773943732014187	0.027764093973259362	-0.0017844237718877502	1.83199764779573	92.80934992705258
0.15848931924611134	0.02822993126701274	-3.988222068342337	0.028161568778496838	-0.0019634315048546467	1.83199764779573	92.80934992705258
0.12589254117941673	0.02886920086571124	-4.317444912389672	0.02878727753474767	-0.002173340921759601	1.83199764779573	92.80934992705258
0.1	0.02958164619576808	-4.639920351150565	0.0294847	-0.00239296	1.83199764779573	92.80934992705258

File: Multisine_EIS_RH/MultiSine_NC0005_10kHz_100mHz_Cyc11.txt
Freq(Hz)	Zmod(Ohm)	Zphz(Deg)	Zreal(Ohm)	Zimag(Ohm)	Capacity(Ah)	SOH
10000.0	0.014599216914687583	30.97462644691797	0.0125173	0.00751361	1.80546445212727	91.46517317855076
7943.282347242822	0.013869921830714994	25.36102495430587	0.012533233966540209	0.005940772502806951	1.80546445212727	91.46517317855076
6309.57344480193	0.013335278629343281	19.863161123053583	0.012541920003706438	0.004530993129861037	1.80546445212727	91.46517317855076
5011.872336272725	0.012986534434358007	15.083284785583409	0.012539129988869894	0.0033793928059623257	1.80546445212727	91.46517317855076
3981.071705534969	0.012824548641293872	11.106849737062237	0.012584340239809524	0.002470511805602887	1.80546445212727	91.46517317855076
3162.2776601683795	0.012760912236311203	7.501742337770189	0.012651690206156559	0.0016660180161928591	1.80546445212727	91.46517317855076
2511.886431509582	0.012803368916573556	4.642221989032872	0.012761367569934413	0.001036220709553783	1.80546445212727	91.46517317855076
1995.2623149688789	0.012910401218794833	2.1667772629131954	0.01290117037805125	0.000488121405750747	1.80546445212727	91.46517317855076
1584.893192461114	0.01306578507272806	0.03203190881860058	0.013065783030868456	7.304587141465509e-06	1.80546445212727	91.46517317855076
1258.9254117941662	0.013274781334623034	-1.574201655027008	0.013269771244654139	-0.000364678758095744	1.80546445212727	91.46517317855076
1000.0	0.013507536373422386	-2.984202513057311	0.013489219164940763	-0.0007032106366684308	1.80546445212727	91.46517317855076
794.3282347242813	0.013770868029724048	-4.11111453656098	0.013735434136402172	-0.0009872463606586798	1.80546445212727	91.46517317855076
630.957344480193	0.014054808709010304	-4.955918309900442	0.01400226422077255	-0.0012141847217556245	1.80546445212727	91.46517317855076
501.18723362727246	0.014349049875796022	-5.652225878521156	0.014279285346511184	-0.001413238242828442	1.80546445212727	91.46517317855076
398.1071705534973	0.014657067114971006	-6.148870757099079	0.014572744185603878	-0.0015699500991155294	1.80546445212727	91.46517317855076
316.22776601683796	0.014966596453466185	-6.563965216599608	0.014868488259283259	-0.0017108671147878412	1.80546445212727	91.46517317855076
251.18864315095797	0.015277266328040193	-6.898395906177495	0.01516666968995664	-0.0018349378664197957	1.80546445212727	91.46517317855076
199.52623149688787	0.01559576463976582	-7.115945400606693	0.01547563828131998	-0.0019319664812603506	1.80546445212727	91.46517317855076
158.48931924611142	0.01591541470645712	-7.307896842334927	0.015786132525533878	-0.0020244616975366747	1.80546445212727	91.46517317855076
125.89254117941675	0.016234827691005337	-7.487155693315898	0.01609641112859202	-0.0021154618729659572	1.80546445212727	91.46517317855076
100.0	0.01655393700726295	-7.651481700526134	0.01640654579188343	-0.002204106535370278	1.80546445212727	91.46517317855076
79.43282347242814	0.016873189384739334	-7.807954985663503	0.016716757844797148	-0.002292275544452109	1.80546445212727	91.46517317855076
63.0957344480193	0.01720062455930202	-8.037398320266133	0.017031663102878642	-0.0024049817421564865	1.80546445212727	91.46517317855076
50.11872336272725	0.017542388037265346	-8.302871113288905	0.01735851844578891	-0.0025332223386818073	1.80546445212727	91.46517317855076
39.810717055349734	0.017904083602027037	-8.61836988591035	0.01770191761808077	-0.002682968928455009	1.80546445212727	91.46517317855076
31.622776601683793	0.0183019151382768	-9.031783574383963	0.018074997197197355	-0.0028730774528357766	1.80546445212727	91.46517317855076
25.118864315095795	0.01872901265743829	-9.46068279623795	0.018474272377826763	-0.0030785021085506558	1.80546445212727	91.46517317855076
19.952623149688787	0.019238434178863804	-9.898314048070391	0.01895205825087561	-0.0033070890084623966	1.80546445212727	91.46517317855076
15.848931924611142	0.01980986669175655	-10.270805641778537	0.01949243371815845	-0.003532116375257931	1.80546445212727	91.46517317855076
12.589254117941675	0.020425663435130796	-10.592200843600835	0.020077617885354723	-0.0037545954262641094	1.80546445212727	91.46517317855076
10.0	0.021136097137921275	-10.654770391568292	0.02077169088407713	-0.003907871548553134	1.80546445212727	91.46517317855076
7.943282347242813	0.021861959462426826	-10.57587072977834	0.021490584462486393	-0.004012486884406254	1.80546445212727	91.46517317855076
6.309573444801933	0.022610534784020923	-10.276393276918014	0.022247830685476234	-0.0040336476060511455	1.80546445212727	91.46517317855076
5.011872336272722	0.02332369111877953	-9.782430369258359	0.022984565735363692	-0.003962865801535605	1.80546445212727	91.46517317855076
3.981071705534973	0.02401380356923054	-9.210154075759752	0.023704215574814284	-0.00384355640576815	1.80546445212727	91.46517317855076
3.1622776601683795	0.02462090809544099	-8.425846528110696	0.024355158217857338	-0.003607683969985142	1.80546445212727	91.46517317855076
2.5118864315095797	0.025155578991280642	-7.670089293016933	0.02493051229944092	-0.003357485796542582	1.80546445212727	91.46517317855076
1.9952623149688797	0.025620743175288112	-6.93500417257872	0.02543329568193026	-0.0030935338384410604	1.80546445212727	91.46517317855076
1.5848931924611134	0.026032457441644147	-6.188725568406663	0.025880745392478272	-0.002806395977179344	1.80546445212727	91.46517317855076
1.2589254117941675	0.026414799032057353	-5.5635925671223365	0.026290364358341162	-0.0025609275291664864	1.80546445212727	91.46517317855076
1.0	0.02673664279940008	-5.186750050211425	0.026627165103550194	-0.002417053315711279	1.80546445212727	91.46517317855076
0.7943282347242815	0.02704408625695825	-4.815894258298028	0.026948610033251004	-0.0022704666369628883	1.80546445212727	91.46517317855076
0.6309573444801934	0.027347852651598257	-4.46388989075576	0.027264895233004103	-0.002128504777265043	1.80546445212727	91.46517317855076
0.5011872336272722	0.02767373774269161	-4.200667968434672	0.027599395659181045	-0.0020270964208079926	1.80546445212727	91.46517317855076
0.3981071705534972	0.027994666060205144	-4.04899396634847	0.02792479239198202	-0.001976688566037889	1.80546445212727	91.46517317855076
0.31622776601683794	0.02831088695189336	-3.9924036425645983	0.028242184636774404	-0.001971123269922367	1.80546445212727	91.46517317855076
0.251188643150958	0.028595141808671995	-4.032063679314286	0.028524364748308658	-0.0020106592857834916	1.80546445212727	91.46517317855076
0.19952623149688797	0.02887232628100786	-4.099282698738497	0.02879846157200501	-0.002063937005513482	1.80546445212727	91.46517317855076
0.15848931924611134	0.029378510790137365	-4.2007176724107245	0.02929958717723896	-0.0021519961639352037	1.80546445212727	91.46517317855076
0.12589254117941673	0.029880089681545714	-4.508129755734681	0.029787646392893056	-0.0023485914393908424	1.80546445212727	91.46517317855076
0.1	0.030381285414940888	-4.870120945355439	0.0302716	-0.00257929	1.80546445212727	91.46517317855076

File: Multisine_EIS_RH/MultiSine_NC0005_10kHz_100mHz_Cyc12.txt
Freq(Hz)	Zmod(Ohm)	Zphz(Deg)	Zreal(Ohm)	Zimag(Ohm)	Capacity(Ah)	SOH
10000.0	0.014901596075659143	31.928606450981054	0.0126471	0.00788089	1.78455007506991	90.40564685156102
7943.282347242822	0.014114497016641208	26.163057067657512	0.012668365955343546	0.006223466080430274	1.78455007506991	90.40564685156102
6309.57344480193	0.013539447358970409	20.504637181555342	0.012681639999176347	0.004742640795761501	1.78455007506991	90.40564685156102
5011.872336272725	0.013167439903179489	15.602025908359739	0.012682260002473357	0.003541434008069047	1.78455007506991	90.40564685156102
3981.071705534969	0.012992460989254457	11.495425636304843	0.012731840258642735	0.002589263637736219	1.78455007506991	90.40564685156102
3162.2776601683795	0.012922112534040329	7.7664366237954985	0.012803580211866946	0.0017462319721879313	1.78455007506991	90.40564685156102
2511.886431509582	0.012962460859547125	4.837051566148149	0.012916295558021911	0.001093023601352972	1.78455007506991	90.40564685156102
1995.2623149688789	0.013070003253478188	2.2922979305725506	0.013059544386737173	0.0005227671152358788	1.78455007506991	90.40564685156102
1584.893192461114	0.013227955494274983	0.09020502712935985	0.013227939100504228	2.082575019371257e-05	1.78455007506991	90.40564685156102
1258.9254117941662	0.013444961719955326	-1.5655197977342221	0.013439943214295308	-0.00036731736629456725	1.78455007506991	90.40564685156102
1000.0	0.013684757652105098	-3.019457565766236	0.013665759157160055	-0.0007208457916538803	1.78455007506991	90.40564685156102
794.3282347242813	0.013951469397655056	-4.185066630494286	0.013914268249483733	-0.0010181539348813565	1.78455007506991	90.40564685156102
630.957344480193	0.014248793957185035	-5.0747624876187984	0.014192940462231157	-0.001260384968917981	1.78455007506991	90.40564685156102
501.18723362727246	0.014559619740893006	-5.814922273467129	0.014484701116593576	-0.0014751137455647787	1.78455007506991	90.40564685156102
398.1071705534973	0.014874550990447632	-6.343054845855092	0.014783492188976354	-0.0016433581064094912	1.78455007506991	90.40564685156102
316.22776601683796	0.01519411999827044	-6.7770088753222675	0.015087957773544667	-0.0017929898899811858	1.78455007506991	90.40564685156102
251.18864315095797	0.015518057092807897	-7.117544812266156	0.015398475608522413	-0.0019227701031027495	1.78455007506991	90.40564685156102
199.52623149688787	0.015844901807606244	-7.357591013307361	0.015714438406745697	-0.002029122680687243	1.78455007506991	90.40564685156102
158.48931924611142	0.016172833929881135	-7.568157320500085	0.016031950593350747	-0.0021300510547578614	1.78455007506991	90.40564685156102
125.89254117941675	0.016502330298786224	-7.750108151271941	0.01635159211988247	-0.0022253854576759057	1.78455007506991	90.40564685156102
100.0	0.016837121721570314	-7.931603275930177	0.016676049408990177	-0.002323369100227789	1.78455007506991	90.40564685156102
79.43282347242814	0.017174727313441013	-8.113591102757653	0.01700281184397209	-0.0024239735331762964	1.78455007506991	90.40564685156102
63.0957344480193	0.01750750261914854	-8.40664692718276	0.017319391140637595	-0.002559558258195513	1.78455007506991	90.40564685156102
50.11872336272725	0.017854214815300785	-8.74464637127557	0.0176466724289336	-0.0027143947496303398	1.78455007506991	90.40564685156102
39.810717055349734	0.018220372558029167	-9.145176597864097	0.017988769672606916	-0.0028958835990557227	1.78455007506991	90.40564685156102
31.622776601683793	0.018628695085736977	-9.734138677522797	0.018360495950121708	-0.003149677612538366	1.78455007506991	90.40564685156102
25.118864315095795	0.01907162016544483	-10.37018918168352	0.01876009023223374	-0.0034330322185278216	1.78455007506991	90.40564685156102
19.952623149688787	0.019610265329625454	-11.073840180461193	0.019245131257410647	-0.0037666203927852614	1.78455007506991	90.40564685156102
15.848931924611142	0.020233732781186342	-11.754675382081905	0.01980940817427362	-0.004122049253159924	1.78455007506991	90.40564685156102
12.589254117941675	0.02091864651541903	-12.40320191643821	0.020430411090663948	-0.004493114143167109	1.78455007506991	90.40564685156102
10.0	0.02176963832186267	-12.872481726809077	0.021222530418383005	-0.0048498819888240265	1.78455007506991	90.40564685156102
7.943282347242813	0.02267960888551394	-13.167452789933558	0.022083327083548217	-0.005166364691048117	1.78455007506991	90.40564685156102
6.309573444801933	0.02368416443488332	-13.20744188927682	0.023057700171950624	-0.005411294462420253	1.78455007506991	90.40564685156102
5.011872336272722	0.024726648960603774	-12.886165155449174	0.02410391010040912	-0.005514407193191556	1.78455007506991	90.40564685156102
3.981071705534973	0.02576758759538388	-12.416771530191323	0.025164867732900175	-0.005540577810248753	1.78455007506991	90.40564685156102
3.1622776601683795	0.026704880298796623	-11.606419489939586	0.026158837985273325	-0.005372692717183576	1.78455007506991	90.40564685156102
2.5118864315095797	0.027577814041812036	-10.6935328853933	0.02709889074400854	-0.0051172207074791426	1.78455007506991	90.40564685156102
1.9952623149688797	0.028392044512800408	-9.687513211172025	0.02798717865722791	-0.004777658676092962	1.78455007506991	90.40564685156102
1.5848931924611134	0.029020578529329953	-8.654342443625778	0.02869015338147286	-0.00436681544429899	1.78455007506991	90.40564685156102
1.2589254117941675	0.02958885788895574	-7.697595982866966	0.029322227383366435	-0.003963267900479826	1.78455007506991	90.40564685156102
1.0	0.03005431113059953	-6.869210660533294	0.029838573986961766	-0.0035945959382784084	1.78455007506991	90.40564685156102
0.7943282347242815	0.030468980336108845	-6.208750496605711	0.030290263257704876	-0.0032952563634900153	1.78455007506991	90.40564685156102
0.6309573444801934	0.030841664336736657	-5.64568098679102	0.030692060133598445	-0.0030340902780752682	1.78455007506991	90.40564685156102
0.5011872336272722	0.031106065233854136	-5.14782203455295	0.030980599625141568	-0.002791010784548705	1.78455007506991	90.40564685156102
0.3981071705534972	0.03134657396643097	-4.703565587726119	0.031241007662681227	-0.0025704356932669836	1.78455007506991	90.40564685156102
0.31622776601683794	0.0315657515676121	-4.305256706732567	0.031476680916552834	-0.0023696477598419644	1.78455007506991	90.40564685156102
0.251188643150958	0.03181591324192883	-4.371666977026799	0.03172334701302119	-0.0024251989009938667	1.78455007506991	90.40564685156102
0.19952623149688797	0.0320753840172218	-4.569179520550055	0.031973444429516794	-0.00255521254788114	1.78455007506991	90.40564685156102
0.15848931924611134	0.032339257521314446	-4.49257285401531	0.03223989501885138	-0.0025331297249320825	1.78455007506991	90.40564685156102
0.12589254117941673	0.0325700552858261	-4.738622584064651	0.032458728438217094	-0.002690622510841218	1.78455007506991	90.40564685156102
0.1	0.03279148961806401	-5.081692488891876	0.0326626	-0.00290454	1.78455007506991	90.40564685156102

File: Multisine_EIS_RH/MultiSine_NC0005_10kHz_100mHz_Cyc13.txt
Freq(Hz)	Zmod(Ohm)	Zphz(Deg)	Zreal(Ohm)	Zimag(Ohm)	Capacity(Ah)	SOH
10000.0	0.014888691206429126	31.277575611375845	0.0127248	0.00772998	1.76801020143072	89.56773370130354
7943.282347242822	0.014134227820385165	25.565852314744816	0.012750343946360177	0.006099600423639764	1.76801020143072	89.56773370130354
6309.57344480193	0.013583157465667692	19.998924911763023	0.012764080006589223	0.004645473961019824	1.76801020143072	89.56773370130354
5011.872336272725	0.013222668040035825	15.216068636872496	0.012759119980213146	0.0034704189123952373	1.76801020143072	89.56773370130354
3981.071705534969	0.013052304113173643	11.21257612092844	0.012803168236293993	0.002538016110256628	1.76801020143072	89.56773370130354
3162.2776601683795	0.012984008841648546	7.577315285932052	0.012870630215945792	0.0017121224968999148	1.76801020143072	89.56773370130354
2511.886431509582	0.013029694132847328	4.719534867618745	0.012985515549512982	0.0010720611498010175	1.76801020143072	89.56773370130354
1995.2623149688789	0.01313401589944138	2.245516088313496	0.013123930362388108	0.0005146119800067893	1.76801020143072	89.56773370130354
1584.893192461114	0.013281746808329458	0.10870176825828382	0.01328172290529575	2.5198164852505373e-05	1.76801020143072	89.56773370130354
1258.9254117941662	0.013501470474232833	-1.5419929170797735	0.013496581200475243	-0.00036331923367639987	1.76801020143072	89.56773370130354
1000.0	0.013742345489240075	-2.978646865324624	0.013723779169567131	-0.0007141042295017678	1.76801020143072	89.56773370130354
794.3282347242813	0.014004396885364957	-4.095793393969491	0.013968630069164486	-0.0010002530248159668	1.76801020143072	89.56773370130354
630.957344480193	0.014290863714118076	-4.9679912957070975	0.014237176266402522	-0.0012375773328893143	1.76801020143072	89.56773370130354
501.18723362727246	0.014589615200717762	-5.703745025566816	0.014517383124613956	-0.0014499858337889769	1.76801020143072	89.56773370130354
398.1071705534973	0.014903877249696754	-6.225425817930626	0.01481598818885871	-0.001616184105115401	1.76801020143072	89.56773370130354
316.22776601683796	0.015218647640671708	-6.6561664093945625	0.015116068122593002	-0.001764006951247712	1.76801020143072	89.56773370130354
251.18864315095797	0.015533404740491063	-6.996972486575212	0.015417721104226406	-0.001892231165635408	1.76801020143072	89.56773370130354
199.52623149688787	0.01585590308789652	-7.270016986555127	0.01572843431142215	-0.002006493669076672	1.76801020143072	89.56773370130354
158.48931924611142	0.01617987193524236	-7.515871996202528	0.016040865237629754	-0.0021163407733738684	1.76801020143072	89.56773370130354
125.89254117941675	0.01650428268650051	-7.728415288608323	0.01635436815870529	-0.0022194569438146548	1.76801020143072	89.56773370130354
100.0	0.016828803328726542	-7.941570391063671	0.01666740637062051	-0.0023251207180609882	1.76801020143072	89.56773370130354
79.43282347242814	0.0171533478768703	-8.156988260376588	0.016979807851672645	-0.0024338177222641214	1.76801020143072	89.56773370130354
63.0957344480193	0.01747400522148309	-8.528913218294782	0.017280762788220695	-0.0025915431575926316	1.76801020143072	89.56773370130354
50.11872336272725	0.017808609505124563	-8.972229698798262	0.017590704173696032	-0.002777354708985872	1.76801020143072	89.56773370130354
39.810717055349734	0.018162900815423853	-9.513771672248993	0.0179130864982885	-0.0030020489895667343	1.76801020143072	89.56773370130354
31.622776601683793	0.018568176585614875	-10.270046924065594	0.018270684272958825	-0.00331048001238967	1.76801020143072	89.56773370130354
25.118864315095795	0.01901200907226139	-11.094915240371853	0.0186566697868704	-0.0036585736875764286	1.76801020143072	89.56773370130354
19.952623149688787	0.01955658603881613	-12.063353098425935	0.019124720113901247	-0.004087191952742026	1.76801020143072	89.56773370130354
15.848931924611142	0.020212919752891096	-13.042589485450724	0.019691478642907743	-0.004561556071421604	1.76801020143072	89.56773370130354
12.589254117941675	0.020951270644104274	-14.000279388239939	0.020328903650191535	-0.005068670238211877	1.76801020143072	89.56773370130354
10.0	0.02192831544539928	-14.841343594665183	0.021196760788988866	-0.005616791818050647	1.76801020143072	89.56773370130354
7.943282347242813	0.0230001796547637	-15.477289343100374	0.022166108139055094	-0.006137745035362872	1.76801020143072	89.56773370130354
6.309573444801933	0.024223194663709625	-15.829609149380877	0.023304582251702476	-0.006607541584402213	1.76801020143072	89.56773370130354
5.011872336272722	0.025551376079744427	-15.704187448530103	0.024597593472433614	-0.0069160114902613486	1.76801020143072	89.56773370130354
3.981071705534973	0.026910816066998588	-15.356968942675108	0.025949953912379288	-0.0071268445568302	1.76801020143072	89.56773370130354
3.1622776601683795	0.028240288225310325	-14.452118336494612	0.027346667879797594	-0.007047952533938316	1.76801020143072	89.56773370130354
2.5118864315095797	0.029491363178869124	-13.416375810558842	0.028686532145753892	-0.006842760816993841	1.76801020143072	89.56773370130354
1.9952623149688797	0.03067200842317576	-12.266050830407185	0.029971816426342845	-0.0065163119029839275	1.76801020143072	89.56773370130354
1.5848931924611134	0.03163241933105032	-11.010509665545726	0.03105013504401551	-0.006041445727953385	1.76801020143072	89.56773370130354
1.2589254117941675	0.03250533693570617	-9.812963767635773	0.03202976310448075	-0.005539964329725139	1.76801020143072	89.56773370130354
1.0	0.033216124196244944	-8.683923228700671	0.03283534419975741	-0.005015085034555887	1.76801020143072	89.56773370130354
0.7943282347242815	0.033854456478379064	-7.693870833331736	0.033549682651437616	-0.004532440560480389	1.76801020143072	89.56773370130354
0.6309573444801934	0.03443526997125066	-6.810514899969396	0.034192286508450395	-0.004083547638629738	1.76801020143072	89.56773370130354
0.5011872336272722	0.034864757403410426	-6.119166195027515	0.03466610993130344	-0.003716467547207592	1.76801020143072	89.56773370130354
0.3981071705534972	0.035274827239774036	-5.488946810650334	0.03511308051211772	-0.0033741686006249195	1.76801020143072	89.56773370130354
0.31622776601683794	0.035667400203699046	-4.911381320345551	0.03553644053804852	-0.003053658654233125	1.76801020143072	89.56773370130354
0.251188643150958	0.035985191510959164	-4.67598821597504	0.035865419783915546	-0.002933542534876042	1.76801020143072	89.56773370130354
0.19952623149688797	0.03628287694371064	-4.54228273725043	0.036168918289923996	-0.0028734141799000605	1.76801020143072	89.56773370130354
0.15848931924611134	0.03682600721518361	-4.462150044649647	0.03671438562735722	-0.002865082096286444	1.76801020143072	89.56773370130354
0.12589254117941673	0.03722944325242389	-4.556043535283038	0.03711180240104273	-0.002957290555797567	1.76801020143072	89.56773370130354
0.1	0.03758918736655663	-4.701664065907726	0.0374627	-0.00308109	1.76801020143072	89.56773370130354
