Repository: chrisw-17/rapid-SOH-prediction

# Rapid EIS-based SOH Estimation for Unknown LIBs

---

**This repository accompanies the paper:**

> **Fast state of health evaluation of lithium-ion batteries using EIS for second-life and recycling assessment**  
> *Authors: Christopher Wett, Jörg Lampe, Joey Danz, Thomas Seeger, Bugra Turan*

## Overview

This repository provides a complete workflow for rapid State of Health (SOH) estimation of lithium-ion batteries using Electrochemical Impedance Spectroscopy (EIS) and neural network models. The code and data enable reproducible analysis, model training, and evaluation for the fully connected neural network model as described in the associated publication.

File: Multisine_EIS_RH/MultiSine_NC0005_10kHz_100mHz_Cyc14.txt
Freq(Hz)	Zmod(Ohm)	Zphz(Deg)	Zreal(Ohm)	Zimag(Ohm)	Capacity(Ah)	SOH
10000.0	0.014938924001162198	31.11342874843519	0.0127899	0.00771945	1.74773765981681	88.5407228801816
7943.282347242822	0.0141881130243954	25.463562300908283	0.012809863958077615	0.006099994800699626	1.74773765981681	88.5407228801816
6309.57344480193	0.013639987555292846	19.933568998311642	0.012822795997611406	0.00465028636883629	1.74773765981681	88.5407228801816
5011.872336272725	0.013285578024598994	15.137500419714383	0.012824594007172735	0.003469347488923081	1.74773765981681	88.5407228801816
3981.071705534969	0.013119719122675762	11.143195199165307	0.012872376247845027	0.002535539309854853	1.74773765981681	88.5407228801816
3162.2776601683795	0.013055152480633428	7.5246266646240585	0.012942730221772716	0.0017096024973660686	1.74773765981681	88.5407228801816
2511.886431509582	0.013104454936040628	4.682582359360942	0.013060715537357371	0.0010697891488285684	1.74773765981681	88.5407228801816
1995.2623149688789	0.013216514952949638	2.2176468347148055	0.01320661638787631	0.0005114206536876071	1.74773765981681	88.5407228801816
1584.893192461114	0.013375522251573962	0.08621305148003779	0.013375507109636788	2.0126162225261358e-05	1.74773765981681	88.5407228801816
1258.9254117941662	0.01357997790826659	-1.530811241813863	0.013575131262778815	-0.0003627825620587885	1.74773765981681	88.5407228801816
1000.0	0.0138117357109103	-2.943029061547767	0.013793519140757481	-0.0007091354324752601	1.74773765981681	88.5407228801816
794.3282347242813	0.014082018613106422	-4.049335020991683	0.01404686448787189	-0.0009944075016004726	1.74773765981681	88.5407228801816
630.957344480193	0.014370387528411896	-4.901668583749879	0.014317832265451897	-0.0012278912554134218	1.74773765981681	88.5407228801816
501.18723362727246	0.01466740159327967	-5.616005151410262	0.01459699956306149	-0.0014353651990088394	1.74773765981681	88.5407228801816
398.1071705534973	0.014970937076045302	-6.126400351372751	0.014885436182427474	-0.0015977317026919235	1.74773765981681	88.5407228801816
316.22776601683796	0.01528067125723645	-6.548076737998731	0.015180988064011464	-0.0017425600339941356	1.74773765981681	88.5407228801816
251.18864315095797	0.015596481059883073	-6.881390090756891	0.015484128853199162	-0.0018686827202113894	1.74773765981681	88.5407228801816
199.52623149688787	0.015911416228253757	-7.1498293128167045	0.015787690140843174	-0.0019804056163978704	1.74773765981681	88.5407228801816
158.48931924611142	0.016225839382842475	-7.397872349019005	0.016090774594658522	-0.0020892191416157654	1.74773765981681	88.5407228801816
125.89254117941675	0.01653872536257049	-7.629575160338132	0.016392310335400277	-0.00219581385514839	1.74773765981681	88.5407228801816
100.0	0.016852532045653994	-7.87245902954063	0.016693703937294153	-0.002308264543713411	1.74773765981681	88.5407228801816
79.43282347242814	0.017167123858043858	-8.12258747339143	0.016994903853261648	-0.0024255689179677005	1.74773765981681	88.5407228801816
63.0957344480193	0.017485815403855662	-8.524662377690316	0.01729263471549975	-0.002592011754218884	1.74773765981681	88.5407228801816
50.11872336272725	0.017813333082931176	-9.004798354876376	0.017593787960195426	-0.0027880926697534322	1.74773765981681	88.5407228801816
39.810717055349734	0.01815352251134279	-9.592844775443904	0.017899679188952973	-0.003025204869491193	1.74773765981681	88.5407228801816
31.622776601683793	0.018544092319796833	-10.423491100595788	0.018238066133676678	-0.003355041530113118	1.74773765981681	88.5407228801816
25.118864315095795	0.018976157804804494	-11.337820951799621	0.018605839998743195	-0.003730587483763162	1.74773765981681	88.5407228801816
19.952623149688787	0.01952026089605272	-12.432996826091554	0.019062480513880337	-0.0042026684508651565	1.74773765981681	88.5407228801816
15.848931924611142	0.020183019871740787	-13.610424045928317	0.0196162444283848	-0.004749446880316251	1.74773765981681	88.5407228801816
12.589254117941675	0.020934619716098085	-14.805781686894498	0.02023954024048478	-0.005349702189041926	1.74773765981681	88.5407228801816
10.0	0.021932372355021153	-15.97113042041322	0.021085792850976667	-0.0060347574073029145	1.74773765981681	88.5407228801816
7.943282347242813	0.02305767991811744	-16.937984478697476	0.02205745278679076	-0.006717542687981442	1.74773765981681	88.5407228801816
6.309573444801933	0.0243886502553434	-17.64190163895673	0.02324163455433933	-0.00739139259679811	1.74773765981681	88.5407228801816
5.011872336272722	0.025893814122926524	-17.849744096091463	0.024647379900444796	-0.007937019205962592	1.74773765981681	88.5407228801816
3.981071705534973	0.02747485037909178	-17.80128237560733	0.0261594246183767	-0.008399518259337662	1.74773765981681	88.5407228801816
3.1622776601683795	0.029174276360367225	-17.132124994280165	0.027879755369871966	-0.008594046873689788	1.74773765981681	88.5407228801816
2.5118864315095797	0.030781305120023885	-16.192395822328653	0.02956023242652823	-0.008583787263302684	1.74773765981681	88.5407228801816
1.9952623149688797	0.0323073584430356	-15.027828358898471	0.03120244694133806	-0.008376915568379993	1.74773765981681	88.5407228801816
1.5848931924611134	0.03362559793531314	-13.530668974295468	0.03269231353755093	-0.007867240435489425	1.74773765981681	88.5407228801816
1.2589254117941675	0.03485199533778883	-12.054823013867503	0.034083446606631346	-0.007278753082648458	1.74773765981681	88.5407228801816
1.0	0.0358959482484468	-10.57260088420517	0.03528655002812488	-0.0065862347185483075	1.74773765981681	88.5407228801816
0.7943282347242815	0.03675284101346813	-9.296066812045732	0.03627015888530716	-0.005936909717676293	1.74773765981681	88.5407228801816
0.6309573444801934	0.03749447851256523	-8.156670269410661	0.0371151772624773	-0.0053197307924465025	1.74773765981681	88.5407228801816
0.5011872336272722	0.03808323711438906	-7.195652549681995	0.037783301475750986	-0.00477022837014055	1.74773765981681	88.5407228801816
0.3981071705534972	0.038610264386435895	-6.432381223681851	0.03836720361338604	-0.004325529202243052	1.74773765981681	88.5407228801816
0.31622776601683794	0.039079531771626284	-5.834995423678366	0.038877052884050925	-0.003972979051071895	1.74773765981681	88.5407228801816
0.251188643150958	0.03957555972142498	-5.34193578211367	0.039403676093817626	-0.003684458923312911	1.74773765981681	88.5407228801816
0.19952623149688797	0.04008049109305677	-4.890543392226732	0.039934573279333814	-0.003416961114516954	1.74773765981681	88.5407228801816
0.15848931924611134	0.04053618714587546	-4.7323059654160415	0.04039800040827561	-0.0033442534799866036	1.74773765981681	88.5407228801816
0.12589254117941673	0.041004539725897945	-4.6530288112386335	0.04086939799914252	-0.0033263471437040594	1.74773765981681	88.5407228801816
0.1	0.04147684256697465	-4.5989770194214	0.0413433	-0.00332566	1.74773765981681	88.5407228801816

File: Multisine_EIS_RH/MultiSine_NC0005_10kHz_100mHz_Cyc15.txt
Freq(Hz)	Zmod(Ohm)	Zphz(Deg)	Zreal(Ohm)	Zimag(Ohm)	Capacity(Ah)	SOH
10000.0	0.015049264567708949	31.166198493279662	0.0128772	0.00778833	1.72370421851392	87.32318416417127
7943.282347242822	0.014287201455889952	25.574882833941224	0.012887367978648225	0.006167647203277463	1.72370421851392	87.32318416417127
6309.57344480193	0.013727022584986327	20.09718203613877	0.012891200008236528	0.0047167903701953165	1.72370421851392	87.32318416417127
5011.872336272725	0.013361071692789715	15.340913437849128	0.012884999975266431	0.0035348284848420427	1.72370421851392	87.32318416417127
3981.071705534969	0.013186163921533945	11.383812758186325	0.012926752225747396	0.0026026901197987876	1.72370421851392	87.32318416417127
3162.2776601683795	0.013111703745336331	7.797809334283761	0.012990460197649252	0.001778965699151438	1.72370421851392	87.32318416417127
2511.886431509582	0.013145146474950362	4.975617407652394	0.013095611587681608	0.0011401021851040886	1.72370421851392	87.32318416417127
1995.2623149688789	0.013242471157710404	2.5333928455386165	0.013229528361960933	0.0005853389469898849	1.72370421851392	87.32318416417127
1584.893192461114	0.01338750716994658	0.4272840441586042	0.01338713490187104	9.983658887073447e-05	1.72370421851392	87.32318416417127
1258.9254117941662	0.013585983365202503	-1.1620366685514916	0.01358318927388018	-0.0002755234100863338	1.72370421851392	87.32318416417127
1000.0	0.013806835126362299	-2.5391631065247116	0.013793279206367777	-0.0006116738851170073	1.72370421851392	87.32318416417127
794.3282347242813	0.014054945058388644	-3.595537053984325	0.014027279534319264	-0.0008814246765273033	1.72370421851392	87.32318416417127
630.957344480193	0.01432496268263878	-4.439416526296225	0.014281984035400782	-0.0011088227412669916	1.72370421851392	87.32318416417127
501.18723362727246	0.014605672657880521	-5.160177748680592	0.014546478062998613	-0.0013136398866731953	1.72370421851392	87.32318416417127
398.1071705534973	0.014895964757518278	-5.660849165472629	0.0148233201750943	-0.001469334898472406	1.72370421851392	87.32318416417127
316.22776601683796	0.015185871634990543	-6.080415922215144	0.015100439076983906	-0.0016085512104710212	1.72370421851392	87.32318416417127
251.18864315095797	0.015474880703312361	-6.419461483463904	0.015377853193878578	-0.00173019187643096	1.72370421851392	87.32318416417127
199.52623149688787	0.015766711756189124	-6.66989537582525	0.015659999720667016	-0.0018312859829806084	1.72370421851392	87.32318416417127
158.48931924611142	0.016059630819736697	-6.902779584469438	0.015943222787684418	-0.001930126733791607	1.72370421851392	87.32318416417127
125.89254117941675	0.016354156015594742	-7.134793347956247	0.01622752082825628	-0.0020312525079178114	1.72370421851392	87.32318416417127
100.0	0.016643263526976034	-7.414064695447854	0.016504117794789244	-0.002147630471960135	1.72370421851392	87.32318416417127
79.43282347242814	0.016929868171636452	-7.715016017110408	0.016776619863712403	-0.002272765332690428	1.72370421851392	87.32318416417127
63.0957344480193	0.01722250550798964	-8.041748465870404	0.017053146237219676	-0.0024093358804313414	1.72370421851392	87.32318416417127
50.11872336272725	0.017525372092115108	-8.473134769545485	0.017334083716194736	-0.0025822874911674	1.72370421851392	87.32318416417127
39.810717055349734	0.01784308194097822	-9.046599565854974	0.0176211279782838	-0.002805605447208656	1.72370421851392	87.32318416417127
31.622776601683793	0.018205331274271173	-9.855920140880274	0.017936644366538104	-0.0031162277956357748	1.72370421851392	87.32318416417127
25.118864315095795	0.01860324005160225	-10.738245242972075	0.018277472095539177	-0.003466201698448145	1.72370421851392	87.32318416417127
19.952623149688787	0.0190951849538325	-11.760163520512377	0.018694364298590102	-0.0038918930988236194	1.72370421851392	87.32318416417127
15.848931924611142	0.019696904637625974	-12.874289623691364	0.01920174957320311	-0.004388720272667852	1.72370421851392	87.32318416417127
12.589254117941675	0.02038079224766497	-14.017137086767852	0.01977392000799324	-0.004936474466657882	1.72370421851392	87.32318416417127
10.0	0.021296207262150268	-15.19023748686923	0.020552142363750865	-0.00558013333286749	1.72370421851392	87.32318416417127
7.943282347242813	0.022319533358371713	-16.200755187501667	0.02143322487505477	-0.006227233799272451	1.72370421851392	87.32318416417127
6.309573444801933	0.023514766417217246	-16.999926566941852	0.02248729177152777	-0.0068750235227573965	1.72370421851392	87.32318416417127
5.011872336272722	0.02490565644346662	-17.41099035635234	0.02376455272653635	-0.007452365838286798	1.72370421851392	87.32318416417127
3.981071705534973	0.026379005507900434	-17.586180059947942	0.025146145035448753	-0.007970151908340108	1.72370421851392	87.32318416417127
3.1622776601683795	0.027962298386125663	-17.15133013129779	0.026718792788441657	-0.008245983444262054	1.72370421851392	87.32318416417127
2.5118864315095797	0.029519408536177346	-16.38696059376648	0.028320277177839994	-0.008328107882109548	1.72370421851392	87.32318416417127
1.9952623149688797	0.031058135893740665	-15.355192625842689	0.029949446905113038	-0.008224258949709537	1.72370421851392	87.32318416417127
1.5848931924611134	0.032434251615016424	-13.992520502625275	0.031471839762790284	-0.007842447307534037	1.72370421851392	87.32318416417127
1.2589254117941675	0.03371454824790298	-12.62757802368343	0.03289904897481776	-0.007370436901074461	1.72370421851392	87.32318416417127
1.0	0.034798104390224516	-11.204939308123434	0.034134797097836074	-0.006761929919965512	1.72370421851392	87.32318416417127
0.7943282347242815	0.03572149578333979	-9.954928065179962	0.03518367470253156	-0.006175297193301964	1.72370421851392	87.32318416417127
0.6309573444801934	0.03654077605179985	-8.80160037484531	0.036110475815386935	-0.0055912298158942424	1.72370421851392	87.32318416417127
0.5011872336272722	0.037189880643730924	-7.64717240858731	0.03685912558988554	-0.004948947670363584	1.72370421851392	87.32318416417127
0.3981071705534972	0.037758643328824074	-6.799194776375568	0.03749309328608467	-0.0044702462878798395	1.72370421851392	87.32318416417127
0.31622776601683794	0.038250427201944694	-6.206558780063327	0.03802622593845734	-0.004135374470185845	1.72370421851392	87.32318416417127
0.251188643150958	0.03869520553989748	-5.631192159815478	0.03850846742311118	-0.003796955161454651	1.72370421851392	87.32318416417127
0.19952623149688797	0.03913009073723931	-5.074538455922623	0.03897671919613416	-0.0034611214671388052	1.72370421851392	87.32318416417127
0.15848931924611134	0.0397037521518312	-5.020927007279527	0.03955140085171311	-0.003474856198628686	1.72370421851392	87.32318416417127
0.12589254117941673	0.040191302030998	-4.9692332744694045	0.04004023721114753	-0.003481402450441613	1.72370421851392	87.32318416417127
0.1	0.0406518159395875	-4.9188666970043196	0.0405021	-0.00348569	1.72370421851392	87.32318416417127

File: Multisine_EIS_RH/MultiSine_NC0005_10kHz_100mHz_Cyc16.txt
Freq(Hz)	Zmod(Ohm)	Zphz(Deg)	Zreal(Ohm)	Zimag(Ohm)	Capacity(Ah)	SOH
10000.0	0.015141327056400967	30.593878099992608	0.0130336	0.00770617	1.70293836492415	86.271182064351
7943.282347242822	0.01440205975902587	25.043764466873178	0.013048045969664858	0.006096541780063918	1.70293836492415	86.271182064351
6309.57344480193	0.01385935049616619	19.622225445258245	0.013054500008236528	0.004654205164207361	1.70293836492415	86.271182064351
5011.872336272725	0.013503552410166764	14.919954453356912	0.013048299975266431	0.003476750702823347	1.70293836492415	86.271182064351
3981.071705534969	0.01333747386757836	11.004832002377094	0.013092212237047322	0.002546014121807663	1.70293836492415	86.271182064351
3162.2776601683795	0.013271979108388808	7.457720931963038	0.01315971021454733	0.0017226306982773996	1.70293836492415	86.271182064351
2511.886431509582	0.013317983280668242	4.665668350998084	0.013273851552430329	0.0010833021869274305	1.70293836492415	86.271182064351
1995.2623149688789	0.01342224441935199	2.2388812879591518	0.013411998362672893	0.0005243521454950884	1.70293836492415	86.271182064351
1584.893192461114	0.01356995169576355	0.13341441503784354	0.013569914907578891	3.159788638783953e-05	1.70293836492415	86.271182064351
1258.9254117941662	0.013783146225230957	-1.456797032780407	0.01377869122426388	-0.0003504112048606998	1.70293836492415	86.271182064351
1000.0	0.01402044814924803	-2.847326863533369	0.01400313915211311	-0.0006964626280781085	1.70293836492415	86.271182064351
794.3282347242813	0.014286995672602656	-3.9454113431572058	0.014253136322833935	-0.0009830311855068361	1.70293836492415	86.271182064351
630.957344480193	0.014568250098625165	-4.785928653682234	0.014517456142821345	-0.0012154744248033145	1.70293836492415	86.271182064351
501.18723362727246	0.014858050349123485	-5.48894491313076	0.014789921330470421	-0.0014212273623824298	1.70293836492415	86.271182064351
398.1071705534973	0.015166741264522039	-5.996532504438979	0.015083752185839166	-0.001584443303229167	1.70293836492415	86.271182064351
316.22776601683796	0.015478171660094058	-6.414340467633669	0.015381278129915694	-0.001729185076709841	1.70293836492415	86.271182064351
251.18864315095797	0.015791980165998212	-6.74296583542475	0.01568274513560481	-0.0018542229032520877	1.70293836492415	86.271182064351
199.52623149688787	0.016107343116014167	-7.0048219055775185	0.01598711616467406	-0.001964336782282075	1.70293836492415	86.271182064351
158.48931924611142	0.016420623474909284	-7.243207460060084	0.01628958532110244	-0.0020703346036971683	1.70293836492415	86.271182064351
125.89254117941675	0.016726824741952858	-7.4571006582121395	0.01658535449308232	-0.0021708713197240415	1.70293836492415	86.271182064351
100.0	0.01702978753833086	-7.6942756662651535	0.01687646122775237	-0.002280070180687425	1.70293836492415	86.271182064351
79.43282347242814	0.01733180317910587	-7.945645056656857	0.01716541185161153	-0.0023958375161556252	1.70293836492415	86.271182064351
63.0957344480193	0.017653963749515226	-8.357394590756602	0.017466490791017655	-0.002565957037148733	1.70293836492415	86.271182064351
50.11872336272725	0.017977878877378086	-8.839790606591864	0.01776433579806339	-0.002762698424244093	1.70293836492415	86.271182064351
39.810717055349734	0.018304601870204232	-9.421190388177411	0.018057703713442536	-0.002996295416711778	1.70293836492415	86.271182064351
31.622776601683793	0.01867323122603798	-10.209772586525242	0.01837754788102402	-0.003309878895329755	1.70293836492415	86.271182064351
25.118864315095795	0.019076177584409076	-11.094297191483173	0.018719678570306424	-0.003670720018786744	1.70293836492415	86.271182064351
19.952623149688787	0.019571798346570943	-12.233112273469864	0.019127393315964587	-0.004147061062394703	1.70293836492415	86.271182064351
15.848931924611142	0.02017209401038001	-13.555735212535412	0.01961014734703989	-0.004728160085169855	1.70293836492415	86.271182064351
12.589254117941675	0.020853696013534914	-14.962806603449737	0.020146622972944596	-0.00538425669994875	1.70293836492415	86.271182064351
10.0	0.02178402042557287	-16.461061765287532	0.020891148550107076	-0.006172799863849068	1.70293836492415	86.271182064351
7.943282347242813	0.022847897912131584	-17.892945207410193	0.021742796298866586	-0.0070197755027622075	1.70293836492415	86.271182064351
6.309573444801933	0.024127303613223666	-19.27412796446044	0.022774970655068054	-0.007964137825619588	1.70293836492415	86.271182064351
5.011872336272722	0.025694646633381547	-20.265971161625686	0.024104014897399575	-0.008900074799701691	1.70293836492415	86.271182064351
3.981071705534973	0.02741584186389348	-20.99384189522401	0.025595949171014723	-0.009822208058315861	1.70293836492415	86.271182064351
3.1622776601683795	0.02950348701733833	-21.201330165737524	0.027506555464322572	-0.010669824397355258	1.70293836492415	86.271182064351
2.5118864315095797	0.031669087972527696	-20.927047198159293	0.02958006722576353	-0.011311531988683428	1.70293836492415	86.271182064351
1.9952623149688797	0.0339126503536185	-20.28206679948589	0.0318099804781236	-0.011755551709221336	1.70293836492415	86.271182064351
1.5848931924611134	0.03611264324139913	-18.946173979324996	0.03415620505982108	-0.01172504404222103	1.70293836492415	86.271182064351
1.2589254117941675	0.03822773491189058	-17.49627206172216	0.03645918663647459	-0.01149292940465964	1.70293836492415	86.271182064351
1.0	0.040146516149063435	-15.781187696970306	0.0386332872154487	-0.010918419200399819	1.70293836492415	86.271182064351
0.7943282347242815	0.041815566390361214	-14.052756064345221	0.04056413359007726	-0.010153455502097404	1.70293836492415	86.271182064351
0.6309573444801934	0.043324952530213345	-12.378053882475557	0.04231784049144732	-0.009287189450294477	1.70293836492415	86.271182064351
0.5011872336272722	0.04451550792735933	-10.8705893967578	0.04371670599515248	-0.008395240494720254	1.70293836492415	86.271182064351
0.3981071705534972	0.04552941858366092	-9.500663861534717	0.04490492292488575	-0.007515041827979282	1.70293836492415	86.271182064351
0.31622776601683794	0.046386377067937704	-8.236360752820644	0.04590792557786895	-0.0066451746873759845	1.70293836492415	86.271182064351
0.251188643150958	0.047009249229701705	-7.291068989499053	0.0466291435724158	-0.005965943583645816	1.70293836492415	86.271182064351
0.19952623149688797	0.047568911941320874	-6.452854813773683	0.047267547057931424	-0.005346061953193038	1.70293836492415	86.271182064351
0.15848931924611134	0.04824013443694989	-5.9430685003968975	0.04798085665605393	-0.004994793794162491	1.70293836492415	86.271182064351
0.12589254117941673	0.0486644861438573	-5.527586390014264	0.04843819316001305	-0.004687606536276719	1.70293836492415	86.271182064351
0.1	0.0490124840917383	-5.1438252332627785	0.0488151	-0.00439427	1.70293836492415	86.271182064351

File: Multisine_EIS_RH/MultiSine_NC0005_10kHz_100mHz_Cyc17.txt
Freq(Hz)	Zmod(Ohm)	Zphz(Deg)	Zreal(Ohm)	Zimag(Ohm)	Capacity(Ah)	SOH
10000.0	0.015196413098573624	30.447011542385553	0.0131008	0.00770065	1.68327423237187	85.27499336222445
7943.282347242822	0.014460945316030214	24.930132986280185	0.013113509973310282	0.006095473370716007	1.68327423237187	85.27499336222445
6309.57344480193	0.01392260470292649	19.544491948657264	0.013120412003047517	0.004657650758079383	1.68327423237187	85.27499336222445
5011.872336272725	0.013573095234072404	14.87694278195853	0.01311811799084858	0.0034848091212251213	1.68327423237187	85.27499336222445
3981.071705534969	0.01340773237202009	10.98750353076217	0.013161952232025133	0.002555445323540318	1.68327423237187	85.27499336222445
3162.2776601683795	0.013340331361722095	7.458517251822382	0.013227460203476175	0.0017316862897188141	1.68327423237187	85.27499336222445
2511.886431509582	0.013380004555670125	4.663337309648929	0.013335711575525995	0.0010878045247815949	1.68327423237187	85.27499336222445
1995.2623149688789	0.013482859747583122	2.247247180216943	0.013472490368083796	0.0005286872940468197	1.68327423237187	85.27499336222445
1584.893192461114	0.013632819822158502	0.16549738259165508	0.013632762950958553	3.937799397684998e-05	1.68327423237187	85.27499336222445
1258.9254117941662	0.013838382296006008	-1.3973104467923128	0.01383426725326336	-0.000337452419901714	1.68327423237187	85.27499336222445
1000.0	0.014069258825609483	-2.76501008820824	0.014052879156949765	-0.0006786982408679102	1.68327423237187	85.27499336222445
794.3282347242813	0.014333734803659981	-3.846244362980027	0.014301450252539991	-0.0009614957596251992	1.68327423237187	85.27499336222445
630.957344480193	0.014612914544933431	-4.683358857446649	0.014564124116203859	-0.0011931304309823734	1.68327423237187	85.27499336222445
501.18723362727246	0.014900661097550906	-5.388056679391447	0.014834823418694618	-0.0013991837907211117	1.68327423237187	85.27499336222445
398.1071705534973	0.015207015315762665	-5.8946017569253915	0.015126608184545077	-0.0015617425028134897	1.68327423237187	85.27499336222445
316.22776601683796	0.015512214583474467	-6.322748998441392	0.01541785855463185	-0.001708343897792058	1.68327423237187	85.27499336222445
251.18864315095797	0.015815693697440604	-6.673362448117649	0.015708538955552322	-0.0018379257365730487	1.68327423237187	85.27499336222445
199.52623149688787	0.01612521680613855	-6.928373563547169	0.016007466070604773	-0.0019451599017587637	1.68327423237187	85.27499336222445
158.48931924611142	0.016433906590004873	-7.161500721901102	0.016305700650089017	-0.0020487586775148085	1.68327423237187	85.27499336222445
125.89254117941675	0.016737282531576123	-7.385337956657791	0.01659843152239867	-0.002151440805145561	1.68327423237187	85.27499336222445
100.0	0.017046437858953087	-7.670606740867495	0.016893903016576072	-0.002275320756656286	1.68327423237187	85.27499336222445
79.43282347242814	0.01735877099408122	-7.986060906168532	0.01719042386059551	-0.0024116919202136957	1.68327423237187	85.27499336222445
63.0957344480193	0.017661784153419388	-8.378655185677031	0.017473274379864612	-0.0025735776514306226	1.68327423237187	85.27499336222445
50.11872336272725	0.017971307776197404	-8.85672575644964	0.01775702568970782	-0.0027669372674257943	1.68327423237187	85.27499336222445
39.810717055349734	0.01829037630453013	-9.452637297651263	0.01804202406396774	-0.0030038696770209937	1.68327423237187	85.27499336222445
31.622776601683793	0.018648207031039647	-10.320764327661333	0.01834648229257842	-0.003340989817497649	1.68327423237187	85.27499336222445
25.118864315095795	0.019042789677714878	-11.307754493845124	0.018673133518728607	-0.0037338884961148192	1.68327423237187	85.27499336222445
19.952623149688787	0.019541329200155513	-12.583751405169838	0.019071918846383006	-0.004257400430524629	1.68327423237187	85.27499336222445
15.848931924611142	0.020136676764119253	-14.040384941007183	0.019535092872585633	-0.004885273540148408	1.68327423237187	85.27499336222445
12.589254117941675	0.02080866870751448	-15.577121730445397	0.020044363600746067	-0.005587860164694394	1.68327423237187	85.27499336222445
10.0	0.02176434875006336	-17.346762475798506	0.020774457771724243	-0.006489127892500713	1.68327423237187	85.27499336222445
7.943282347242813	0.02287064955841498	-19.064985105980195	0.021616164853541082	-0.007470477109821201	1.68327423237187	85.27499336222445
6.309573444801933	0.024218168547158973	-20.760198931456756	0.022645734431579932	-0.008584311261420764	1.68327423237187	85.27499336222445
5.011872336272722	0.02592224961971535	-22.147893833164257	0.02400954582863959	-0.009772652375342514	1.68327423237187	85.27499336222445
3.981071705534973	0.027819846599915675	-23.258961156309454	0.025558912652603027	-0.01098571112215539	1.68327423237187	85.27499336222445
3.1622776601683795	0.0301684206506441	-23.83995769420995	0.027594391133845063	-0.012193571359801947	1.68327423237187	85.27499336222445
2.5118864315095797	0.032692736697543634	-23.832071101345388	0.029905146091058037	-0.013209741482988698	1.68327423237187	85.27499336222445
1.9952623149688797	0.03538554510264741	-23.379853499947156	0.03248018715081999	-0.014041874691763993	1.68327423237187	85.27499336222445
1.5848931924611134	0.038194037778470906	-22.15588838140946	0.035373836142617944	-0.014404035489350864	1.68327423237187	85.27499336222445
1.2589254117941675	0.04096877263223873	-20.71996977773235	0.038318944147358355	-0.014494787008566346	1.68327423237187	85.27499336222445
1.0	0.04363583772452718	-18.826827016292114	0.041301244706246375	-0.014081673183113748	1.68327423237187	85.27499336222445
0.7943282347242815	0.04595696375855583	-16.86267026242551	0.043980942134522694	-0.01333113824341271	1.68327423237187	85.27499336222445
0.6309573444801934	0.04806710522581983	-14.917408087204207	0.04644714334174665	-0.012373741559499107	1.68327423237187	85.27499336222445
0.5011872336272722	0.04979102231040102	-12.982997941076594	0.048518203168740746	-0.011186146074124352	1.68327423237187	85.27499336222445
0.3981071705534972	0.05132225141142158	-11.261779294993591	0.05033404923830813	-0.010022822816589005	1.68327423237187	85.27499336222445
0.31622776601683794	0.05267946994353853	-9.705417634060263	0.05192549677240399	-0.00888084109030461	1.68327423237187	85.27499336222445
0.251188643150958	0.053737080701726565	-8.416842267663263	0.053158297342257514	-0.007865701876883647	1.68327423237187	85.27499336222445
0.19952623149688797	0.054719373967396887	-7.235025765317749	0.0542836927229983	-0.006891341795248101	1.68327423237187	85.27499336222445
0.15848931924611134	0.055660709105382664	-6.4157747010282895	0.055312116760955675	-0.00621966860342534	1.68327423237187	85.27499336222445
0.12589254117941673	0.05653801124874332	-5.757554615776317	0.05625279391590325	-0.005671850898775809	1.68327423237187	85.27499336222445
0.1	0.0573985729396864	-5.16067888179286	0.0571659	-0.00516295	1.68327423237187	85.27499336222445

File: Multisine_EIS_RH/MultiSine_NC0005_10kHz_100mHz_Cyc18.txt
Freq(Hz)	Zmod(Ohm)	Zphz(Deg)	Zreal(Ohm)	Zimag(Ohm)	Capacity(Ah)	SOH
10000.0	0.015257995209951405	30.341543942575644	0.0131681	0.00770763	1.66839690681749	84.52130521474432
7943.282347242822	0.014527291163955937	24.82078867848157	0.01318533596380614	0.006098286979465026	1.66839690681749	84.52130521474432
6309.57344480193	0.013991171812564401	19.44938107741144	0.013192780010707486	0.004658695555386038	1.66839690681749	84.52130521474432
5011.872336272725	0.013638260768803945	14.817579362497543	0.013184719967846361	0.0034878813293129983	1.66839690681749	84.52130521474432
3981.071705534969	0.013475647229099658	10.954838510864098	0.01323008424684059	0.002560847333333587	1.66839690681749	84.52130521474432
3162.2776601683795	0.013411808989796511	7.451367838759268	0.013298550202194252	0.0017393052919213912	1.66839690681749	84.52130521474432
2511.886431509582	0.013450894521973587	4.6762757976481195	0.01340611957820023	0.0010965953201867733	1.66839690681749	84.52130521474432
1995.2623149688789	0.01355167811806904	2.2863119440334763	0.013540890360964187	0.0005406182091813006	1.66839690681749	84.52130521474432
1584.893192461114	0.01369817764868018	0.2345265240019038	0.01369806289388005	5.607004643949737e-05	1.66839690681749	84.52130521474432
1258.9254117941662	0.013907838055688319	-1.3139208332650494	0.01390418123445901	-0.00031890999133013975	1.66839690681749	84.52130521474432
1000.0	0.014138753438171468	-2.66697634217757	0.014123439186810862	-0.0006578862529805802	1.66839690681749	84.52130521474432
794.3282347242813	0.014393743814780561	-3.732912655321691	0.014363205818551297	-0.0009371123835847144	1.66839690681749	84.52130521474432
630.957344480193	0.014670689212946338	-4.566619305289649	0.0146241161333151	-0.0011680536383972442	1.66839690681749	84.52130521474432
501.18723362727246	0.014957606638189064	-5.270570153604805	0.014894366068345533	-0.0013739926364121366	1.66839690681749	84.52130521474432
398.1071705534973	0.015248124700077643	-5.761984079131819	0.015171084175015868	-0.001530853299209645	1.66839690681749	84.52130521474432
316.22776601683796	0.015547270616626266	-6.175578660874	0.015457048352037362	-0.0016725070610880972	1.66839690681749	84.52130521474432
251.18864315095797	0.015855145415340055	-6.511232237600322	0.01575287408741644	-0.0017979416363114896	1.66839690681749	84.52130521474432
199.52623149688787	0.01615465440003185	-6.790191995033721	0.016041341812227793	-0.0019100292269336307	1.66839690681749	84.52130521474432
158.48931924611142	0.016454870305730604	-7.049347670450587	0.01633048497874865	-0.0020194100963596764	1.66839690681749	84.52130521474432
125.89254117941675	0.016760180763048412	-7.289935192225121	0.016624703997835562	-0.002126705478999927	1.66839690681749	84.52130521474432
100.0	0.01706126949932193	-7.551471438649203	0.01691330058324972	-0.0022421374420711956	1.66839690681749	84.52130521474432
79.43282347242814	0.017360076746831994	-7.826624761172655	0.017198361866126465	-0.0023640249105421657	1.66839690681749	84.52130521474432
63.0957344480193	0.017654469656502105	-8.290167180225524	0.017469990126739776	-0.002545534094049463	1.66839690681749	84.52130521474432
50.11872336272725	0.017960450631036885	-8.830462067534635	0.01774756370014206	-0.0027571306786790244	1.66839690681749	84.52130521474432
39.810717055349734	0.018282908790222874	-9.477219511429125	0.018033368030213458	-0.003010380593626673	1.66839690681749	84.52130521474432
31.622776601683793	0.018631347072429444	-10.365724594230477	0.018327270161933487	-0.0033523517334593258	1.66839690681749	84.52130521474432
25.118864315095795	0.019012224215151037	-11.37721174557971	0.018638628521509378	-0.003750492826863241	1.66839690681749	84.52130521474432
19.952623149688787	0.01949229104558634	-12.720749370740478	0.019013850107209386	-0.004292192249471003	1.66839690681749	84.52130521474432
15.848931924611142	0.020078676921381544	-14.255878084560937	0.019460367142125828	-0.0049444289464901	1.66839690681749	84.52130521474432
12.589254117941675	0.020749301298625605	-15.875132312079526	0.01995792551112073	-0.00567580070771539	1.66839690681749	84.52130521474432
10.0	0.021676910214534797	-17.789383405139436	0.020640450864509535	-0.0066227052296452555	1.66839690681749	84.52130521474432
7.943282347242813	0.022765598419541636	-19.66731902915017	0.02143751413720883	-0.007661948774091896	1.66839690681749	84.52130521474432
6.309573444801933	0.024114309203973255	-21.54293048085566	0.022429748561583477	-0.008854732511429875	1.66839690681749	84.52130521474432
5.011872336272722	0.02585232476843215	-23.307556607726376	0.02374262527313273	-0.010228902241789647	1.66839690681749	84.52130521474432
3.981071705534973	0.027812854166153998	-24.81935921330452	0.025243939399140537	-0.01167468973807312	1.66839690681749	84.52130521474432
3.1622776601683795	0.030302087146134162	-25.794707239731665	0.027282756047782793	-0.013185890483736036	1.66839690681749	84.52130521474432
2.5118864315095797	0.03308488419353769	-26.19042694751731	0.029688129422730837	-0.014602209883404067	1.66839690681749	84.52130521474432
1.9952623149688797	0.03614400102255505	-26.14638882203826	0.03244542479979248	-0.015927436061069947	1.66839690681749	84.52130521474432
1.5848931924611134	0.03945946360468522	-25.111920980474007	0.03572977563658736	-0.016746115995316814	1.66839690681749	84.52130521474432
1.2589254117941675	0.04278803840812493	-23.796991228863103	0.039150236092552027	-0.017264855768659375	1.66839690681749	84.52130521474432
1.0	0.04608853325240657	-21.94427834335225	0.04274931443565918	-0.017223501753108394	1.66839690681749	84.52130521474432
0.7943282347242815	0.049108402545845	-19.840796441588946	0.046193295268315386	-0.0166677734823517	1.66839690681749	84.52130521474432
0.6309573444801934	0.051936483740465146	-17.694713523927792	0.04947934424500945	-0.015785842910894885	1.66839690681749	84.52130521474432
0.5011872336272722	0.05420550966230746	-15.493400624159031	0.05223574798149563	-0.01447977591553758	1.66839690681749	84.52130521474432
0.3981071705534972	0.05620384081844264	-13.435177382982664	0.054665733387696105	-0.013058687373934862	1.66839690681749	84.52130521474432
0.31622776601683794	0.057968266479983495	-11.479274820898485	0.05680871312458739	-0.011536465308867792	1.66839690681749	84.52130521474432
0.251188643150958	0.059300003532302255	-9.866231174068107	0.05842298530837897	-0.010160964845328165	1.66839690681749	84.52130521474432
0.19952623149688797	0.06052633908976393	-8.391573714690033	0.05987833237183239	-0.008833064925463567	1.66839690681749	84.52130521474432
0.15848931924611134	0.0616418015074453	-7.360122760119038	0.061133907738276254	-0.007896645979858287	1.66839690681749	84.52130521474432
0.12589254117941673	0.06264854606798674	-6.452066595034339	0.06225174353981723	-0.0070399396791081615	1.66839690681749	84.52130521474432
0.1	0.06362989087094524	-5.599177325329752	0.0633263	-0.00620828	1.66839690681749	84.52130521474432

File: Multisine_EIS_RH/MultiSine_NC0005_10kHz_100mHz_Cyc19.txt
Freq(Hz)	Zmod(Ohm)	Zphz(Deg)	Zreal(Ohm)	Zimag(Ohm)	Capacity(Ah)	SOH
10000.0	0.015274083831772037	29.67160028452425	0.0132713	0.0075611	1.64724614328998	83.44980350413302
7943.282347242822	0.014569718291514733	24.19396681708778	0.013289961960811683	0.005971063738922695	1.64724614328998	83.44980350413302
6309.57344480193	0.01405767985030681	18.88546262123364	0.013300920001647305	0.004550152731887223	1.64724614328998	83.44980350413302
5011.872336272725	0.013726663169449836	14.328237318007506	0.013299679995053286	0.003397027199877868	1.64724614328998	83.44980350413302
3981.071705534969	0.013575435763022371	10.557502963587405	0.0133456242418184	0.0024873218030917925	1.64724614328998	83.44980350413302
3162.2776601683795	0.013518293996028769	7.151411267010565	0.01341313020312656	0.0016829173232935485	1.64724614328998	83.44980350413302
2511.886431509582	0.013562439399457005	4.469493430143453	0.013521195576255331	0.0010568976547409529	1.64724614328998	83.44980350413302
1995.2623149688789	0.01366649678868288	2.139211006422414	0.013656972364239208	0.0005101375476143496	1.64724614328998	83.44980350413302
1584.893192461114	0.013815600630148892	0.1188240201701445	0.013815570920136161	2.865174442403893e-05	1.64724614328998	83.44980350413302
1258.9254117941662	0.014023522516478985	-1.398512192392328	0.014019345243974465	-0.00034226115824564354	1.64724614328998	83.44980350413302
1000.0	0.014255167319105755	-2.729120798600457	0.014238999164099606	-0.0006787474496979624	1.64724614328998	83.44980350413302
794.3282347242813	0.01451716853819364	-3.7874694807235096	0.014485462148627205	-0.0009589414512929084	1.64724614328998	83.44980350413302
630.957344480193	0.014792980656937772	-4.600318712678117	0.014745324068672638	-0.0011864631584497282	1.64724614328998	83.44980350413302
501.18723362727246	0.015076159468273093	-5.280893603340807	0.015012167889223677	-0.0013875876831976964	1.64724614328998	83.44980350413302
398.1071705534973	0.015370720482340445	-5.76274032428369	0.015293040177643264	-0.0015433632985233851	1.64724614328998	83.44980350413302
316.22776601683796	0.015670213534398816	-6.172155892241197	0.015579378496050313	-0.0016848020330177764	1.64724614328998	83.44980350413302
251.18864315095797	0.01597452762818111	-6.509319588400591	0.01587154670452508	-0.001810949516027602	1.64724614328998	83.44980350413302
199.52623149688787	0.016272314920558563	-6.770426022554354	0.01615883979592245	-0.0019183663163081471	1.64724614328998	83.44980350413302
158.48931924611142	0.01657026156965927	-7.015116941917908	0.016446215979075595	-0.0020237461442892068	1.64724614328998	83.44980350413302
125.89254117941675	0.01687106689131474	-7.2573512670192395	0.01673590855171501	-0.0021312585483344738	1.64724614328998	83.44980350413302
100.0	0.017170585280549783	-7.538458484716015	0.017022180346493637	-0.0022526373716332307	1.64724614328998	83.44980350413302
79.43282347242814	0.017469681214650166	-7.83951072512124	0.017306409862337304	-0.0023828427179096406	1.64724614328998	83.44980350413302
63.0957344480193	0.01776955899790095	-8.248705706412904	0.017585726300151268	-0.0025494033568759958	1.64724614328998	83.44980350413302
50.11872336272725	0.01807224537055392	-8.772151910382716	0.017860847486641455	-0.0027561167958635668	1.64724614328998	83.44980350413302
39.810717055349734	0.01837970555484317	-9.452251095183971	0.018130160720877933	-0.003018418214540158	1.64724614328998	83.44980350413302
31.622776601683793	0.018730227996436567	-10.381251979494316	0.018423623279622606	-0.003375136448951968	1.64724614328998	83.44980350413302
25.118864315095795	0.019111767220786672	-11.420253243322346	0.01873337801097858	-0.0037842032978316715	1.64724614328998	83.44980350413302
19.952623149688787	0.019568125903955166	-12.740487521500128	0.019086338061516415	-0.0043154664631475294	1.64724614328998	83.44980350413302
15.848931924611142	0.020131292526827535	-14.315054747705798	0.01950623195365648	-0.004977534909054183	1.64724614328998	83.44980350413302
12.589254117941675	0.02078058224699062	-16.015328175609554	0.019974044648580196	-0.005733248546894393	1.64724614328998	83.44980350413302
10.0	0.021698359937625512	-18.055580800175697	0.020629852440057165	-0.006725177490908272	1.64724614328998	83.44980350413302
7.943282347242813	0.022775939639209264	-20.12974767575039	0.021384687290689822	-0.007838276336562325	1.64724614328998	83.44980350413302
6.309573444801933	0.024112454956129757	-22.315167760645892	0.02230665472320145	-0.009155525057104097	1.64724614328998	83.44980350413302
5.011872336272722	0.02585527744019913	-24.344388873936715	0.023556334498868833	-0.010658070955246644	1.64724614328998	83.44980350413302
3.981071705534973	0.02783478599767215	-26.1248027488756	0.024991102050645107	-0.012256432181938084	1.64724614328998	83.44980350413302
3.1622776601683795	0.03038159894539021	-27.60104658998821	0.026924024611202583	-0.014076166140462146	1.64724614328998	83.44980350413302
2.5118864315095797	0.03331937289071501	-28.500748080889068	0.02928142749696252	-0.015899012974730276	1.64724614328998	83.44980350413302
1.9952623149688797	0.03662157366378279	-28.94698795537337	0.03204636339243857	-0.017724848403629367	1.64724614328998	83.44980350413302
1.5848931924611134	0.0404187584458656	-28.335823290467676	0.03557581373689962	-0.019184303773206256	1.64724614328998	83.44980350413302
1.2589254117941675	0.04433659207195454	-27.349006243392232	0.03938085244053114	-0.020368648890194335	1.64724614328998	83.44980350413302
1.0	0.048422060503614334	-25.72052497785302	0.04362448092587107	-0.021014295309717112	1.64724614328998	83.44980350413302
0.7943282347242815	0.0522956637176318	-23.652299468734224	0.047902666376430224	-0.020980252565115896	1.64724614328998	83.44980350413302
0.6309573444801934	0.056001154719631914	-21.447708212521377	0.0521231684375543	-0.020476929505238196	1.64724614328998	83.44980350413302
0.5011872336272722	0.0590297530323955	-18.93540443231928	0.05583535923977707	-0.0191552708576686	1.64724614328998	83.44980350413302
0.3981071705534972	0.061780978833180844	-16.564291590021888	0.05921709525366923	-0.01761320457224648	1.64724614328998	83.44980350413302
0.31622776601683794	0.06429938842473029	-14.295823187703924	0.06230827651342658	-0.015877343282826403	1.64724614328998	83.44980350413302
0.251188643150958	0.06591283639212678	-12.274920677497883	0.0644059850980254	-0.014013246761839397	1.64724614328998	83.44980350413302
0.19952623149688797	0.06730611465108792	-10.371736806262435	0.06620635957074668	-0.012117385106300445	1.64724614328998	83.44980350413302
0.15848931924611134	0.06861506561985915	-9.076867600397492	0.06775583898165934	-0.010824671538158998	1.64724614328998	83.44980350413302
0.12589254117941673	0.06945755219923955	-8.021724693705956	0.06877792586304005	-0.009692701970464887	1.64724614328998	83.44980350413302
0.1	0.07016472896568189	-7.049621456896102	0.0696343	-0.00861124	1.64724614328998	83.44980350413302
