Repository: chrisw-17/rapid-SOH-prediction

# Rapid EIS-based SOH Estimation for Unknown LIBs

---

**This repository accompanies the paper:**

> **Fast state of health evaluation of lithium-ion batteries using EIS for second-life and recycling assessment**  
> *Authors: Christopher Wett, Jörg Lampe, Joey Danz, Thomas Seeger, Bugra Turan*

## Overview

This repository provides a complete workflow for rapid State of Health (SOH) estimation of lithium-ion batteries using Electrochemical Impedance Spectroscopy (EIS) and neural network models. The code and data enable reproducible analysis, model training, and evaluation for the fully connected neural network model as described in the associated publication.

File: Multisine_EIS_RH/MultiSine_NC0005_10kHz_100mHz_Cyc2.txt
Freq(Hz)	Zmod(Ohm)	Zphz(Deg)	Zreal(Ohm)	Zimag(Ohm)	Capacity(Ah)	SOH
10000.0	0.014515791828570703	31.905947308169086	0.0123227	0.00767198	2.0071308304258	101.68163033096549
7943.282347242822	0.013751811782627564	25.908138574281235	0.012369695901313142	0.006008573092993971	2.0071308304258	101.68163033096549
6309.57344480193	0.013207967279788483	19.99991670547042	0.01241143595560511	0.0045173728187825985	2.0071308304258	101.68163033096549
5011.872336272725	0.012874654152604158	14.846316314915057	0.012444854133313933	0.0032988369389387244	2.0071308304258	101.68163033096549
3981.071705534969	0.012749667859602735	10.526330237156332	0.012535104432661585	0.002329203166848021	2.0071308304258	101.68163033096549
3162.2776601683795	0.012734682066684792	6.618218436183533	0.012649820292744647	0.0014677104281189076	2.0071308304258	101.68163033096549
2511.886431509582	0.012829973683755042	3.534924463358329	0.012805563389302003	0.0007910568932858732	2.0071308304258	101.68163033096549
1995.2623149688789	0.012993825685534234	0.9022940887905524	0.012992214487123663	0.0002046183438092319	2.0071308304258	101.68163033096549
1584.893192461114	0.013207900472647641	-1.3341555612089693	0.013204319905311106	-0.0003075235496196735	2.0071308304258	101.68163033096549
1258.9254117941662	0.013490071487670428	-3.024151827554583	0.013471285010619265	-0.0007116943902570321	2.0071308304258	101.68163033096549
1000.0	0.01379992158406768	-4.491637174577449	0.013757538918691867	-0.001080721345720365	2.0071308304258	101.68163033096549
794.3282347242813	0.014144977124955497	-5.645850647750084	0.014076359715280776	-0.0013915728624598821	2.0071308304258	101.68163033096549
630.957344480193	0.014520338194746222	-6.495040995392731	0.014427141579214884	-0.0016425002718706086	2.0071308304258	101.68163033096549
501.18723362727246	0.01491045900303178	-7.174153472368455	0.014793727093035437	-0.0018621026765140451	2.0071308304258	101.68163033096549
398.1071705534973	0.015319332865976268	-7.569640179253776	0.015185832247994701	-0.002018033298621422	2.0071308304258	101.68163033096549
316.22776601683796	0.01573404423385625	-7.821879849311559	0.015587653770472847	-0.0021413075175716065	2.0071308304258	101.68163033096549
251.18864315095797	0.016154461372550197	-7.933691987014723	0.015999838454994118	-0.0022297514774763283	2.0071308304258	101.68163033096549
199.52623149688787	0.016567586304413934	-7.858594208476949	0.016411992335793248	-0.0022652645593987043	2.0071308304258	101.68163033096549
158.48931924611142	0.01697594690958703	-7.711292692073906	0.01682242955975051	-0.0022778580255032755	2.0071308304258	101.68163033096549
125.89254117941675	0.01737389075755642	-7.431603343365696	0.017227949556553122	-0.00224718360005706	2.0071308304258	101.68163033096549
100.0	0.017747144562715297	-7.07066736150321	0.017612179050223796	-0.00218455698776049	2.0071308304258	101.68163033096549
79.43282347242814	0.018106468546429683	-6.6713874471637356	0.017983865829396043	-0.0021035144527976933	2.0071308304258	101.68163033096549
63.0957344480193	0.01843841622075305	-6.21578909901324	0.018330019807712435	-0.001996388383706691	2.0071308304258	101.68163033096549
50.11872336272725	0.018745124727445252	-5.738005813428409	0.0186512017105763	-0.0018741333460763274	2.0071308304258	101.68163033096549
39.810717055349734	0.01901675193958449	-5.222376890269914	0.01893781199645918	-0.0017309335973563881	2.0071308304258	101.68163033096549
31.622776601683793	0.0192438984122995	-4.7191727587107195	0.019178659905505602	-0.0015832341367767143	2.0071308304258	101.68163033096549
25.118864315095795	0.01945260418559203	-4.235289064464371	0.019399482623068794	-0.0014366222741432123	2.0071308304258	101.68163033096549
19.952623149688787	0.019626125336999752	-3.794838132921201	0.019583093780771277	-0.0012989356093128868	2.0071308304258	101.68163033096549
15.848931924611142	0.01977504901685051	-3.398485976038464	0.01974027251140649	-0.001172264814045736	2.0071308304258	101.68163033096549
12.589254117941675	0.019906423422911525	-3.033603340283543	0.01987852792568319	-0.0010534804222547994	2.0071308304258	101.68163033096549
10.0	0.020014974825226108	-2.8195768736718905	0.01999074445662472	-0.0009845574256298895	2.0071308304258	101.68163033096549
7.943282347242813	0.020119093198909515	-2.5985809132865296	0.020098404594998186	-0.0009121643942639028	2.0071308304258	101.68163033096549
6.309573444801933	0.020216444062438936	-2.3549115867921144	0.0201993707580635	-0.000830681351669701	2.0071308304258	101.68163033096549
5.011872336272722	0.020292953074472306	-2.189993546067202	0.02027813121177797	-0.0007754605345541655	2.0071308304258	101.68163033096549
3.981071705534973	0.020360717343840266	-2.0551581310266696	0.020347620648124464	-0.0007301675943074469	2.0071308304258	101.68163033096549
3.1622776601683795	0.020417375346455446	-1.9404112422581115	0.020405667670139415	-0.0006913341983973599	2.0071308304258	101.68163033096549
2.5118864315095797	0.02050366990399752	-1.896031720408996	0.020492444346833547	-0.000678383537553485	2.0071308304258	101.68163033096549
1.9952623149688797	0.020618361872078283	-1.9185642242721184	0.020606803650906055	-0.0006902822473281123	2.0071308304258	101.68163033096549
1.5848931924611134	0.02065965032996473	-1.922330307412931	0.020648023455252698	-0.0006930217512793276	2.0071308304258	101.68163033096549
1.2589254117941675	0.02070535356925812	-1.9531070098000272	0.020693324904716894	-0.0007056704725390629	2.0071308304258	101.68163033096549
1.0	0.020779894780897944	-2.050207290684511	0.020766592770265983	-0.0007434055549471303	2.0071308304258	101.68163033096549
0.7943282347242815	0.020829131525666428	-2.132271633259985	0.02081470934816973	-0.0007749805576442897	2.0071308304258	101.68163033096549
0.6309573444801934	0.020858576757898765	-2.2425218501980932	0.02084260225559352	-0.0008161835457067546	2.0071308304258	101.68163033096549
0.5011872336272722	0.020842306875522108	-2.5948091459232603	0.020820936746896924	-0.0009435829985504626	2.0071308304258	101.68163033096549
0.3981071705534972	0.02087653157261565	-2.7836825878387166	0.020851897450902764	-0.0010138753372347187	2.0071308304258	101.68163033096549
0.31622776601683794	0.02095465467948244	-2.828267598925795	0.020929130131689604	-0.0010339558342392968	2.0071308304258	101.68163033096549
0.251188643150958	0.02096862860119991	-2.9799605725270215	0.02094027436833898	-0.00109008935126638	2.0071308304258	101.68163033096549
0.19952623149688797	0.020962784375152563	-3.1705477961163857	0.020930697199559926	-0.001159415154064615	2.0071308304258	101.68163033096549
0.15848931924611134	0.020865670634567086	-4.036168043636753	0.020813919966204814	-0.0014686547145792146	2.0071308304258	101.68163033096549
0.12589254117941673	0.02094362720672806	-4.605324297168816	0.020876009063177214	-0.0016815963155711895	2.0071308304258	101.68163033096549
0.1	0.021076910883912756	-5.074517312043647	0.0209943	-0.00186428	2.0071308304258	101.68163033096549

File: Multisine_EIS_RH/MultiSine_NC0005_10kHz_100mHz_Cyc20.txt
Freq(Hz)	Zmod(Ohm)	Zphz(Deg)	Zreal(Ohm)	Zimag(Ohm)	Capacity(Ah)	SOH
10000.0	0.015328627794098205	29.141699823561876	0.0133883	0.0074646	1.61089521778532	81.6082586913471
7943.282347242822	0.014643267019786707	23.794247199077912	0.013398591978387839	0.005907876268969597	1.61089521778532	81.6082586913471
6309.57344480193	0.014142533717140486	18.60094867214347	0.013403772003871169	0.004511114719079421	1.61089521778532	81.6082586913471
5011.872336272725	0.013817522507554395	14.10630345520451	0.013400857988375222	0.0033676302383385663	1.61089521778532	81.6082586913471
3981.071705534969	0.013668000041238085	10.371134583124896	0.01344469623277846	0.002460562605502443	1.61089521778532	81.6082586913471
3162.2776601683795	0.013612305280994464	6.991740920090009	0.013511080211866946	0.001656975126997141	1.61089521778532	81.6082586913471
2511.886431509582	0.013662896513169336	4.335743199894716	0.013623795558021911	0.0010329258070148452	1.61089521778532	81.6082586913471
1995.2623149688789	0.01377258596814779	2.037051863663483	0.013763882373494699	0.0004895572066912675	1.61089521778532	81.6082586913471
1584.893192461114	0.013926516724431286	0.05197532703858643	0.013926510994338214	1.2633306818365157e-05	1.61089521778532	81.6082586913471
1258.9254117941662	0.014133223670417066	-1.4514078232480376	0.014128689251224335	-0.00035798234645744717	1.61089521778532	81.6082586913471
1000.0	0.014364245172061862	-2.7669043217036764	0.014347499158842371	-0.000693402660883256	1.61089521778532	81.6082586913471
794.3282347242813	0.014627729034107492	-3.8033840418432803	0.014595512225033665	-0.0009702987087305232	1.61089521778532	81.6082586913471
630.957344480193	0.01490403705427054	-4.597183696508928	0.014856088074376383	-0.0011945575086370072	1.61089521778532	81.6082586913471
501.18723362727246	0.015187598166095453	-5.262820640935851	0.015123573752877187	-0.0013930739377614424	1.61089521778532	81.6082586913471
398.1071705534973	0.015485599262183996	-5.752790212679736	0.01540760817964322	-0.001552222500656673	1.61089521778532	81.6082586913471
316.22776601683796	0.015787795603518454	-6.164406510034699	0.01569650842038249	-0.0016953210396081996	1.61089521778532	81.6082586913471
251.18864315095797	0.01609398565979154	-6.497886850224326	0.015990598380281558	-0.0018213011442681669	1.61089521778532	81.6082586913471
199.52623149688787	0.016396330561686007	-6.774122162001764	0.016281865882466193	-0.0019340370403541824	1.61089521778532	81.6082586913471
158.48931924611142	0.016698587817252985	-7.023114731936536	0.016573296732253925	-0.002041732233955079	1.61089521778532	81.6082586913471
125.89254117941675	0.0170016935301041	-7.23300969894793	0.01686639964125789	-0.002140594784857538	1.61089521778532	81.6082586913471
100.0	0.017301752848091344	-7.540842693156223	0.01715211976775656	-0.0022705592018204468	1.61089521778532	81.6082586913471
79.43282347242814	0.01760073615156756	-7.896917042286681	0.017433825860564956	-0.002418187118606358	1.61089521778532	81.6082586913471
63.0957344480193	0.01790408986995603	-8.296014825922533	0.017716738381263093	-0.002583334124990657	1.61089521778532	81.6082586913471
50.11872336272725	0.018208873222430602	-8.81508048143432	0.017993791481825654	-0.002790435833186041	1.61089521778532	81.6082586913471
39.810717055349734	0.018516593130511586	-9.498433630291915	0.01826273273645683	-0.0030556200938036994	1.61089521778532	81.6082586913471
31.622776601683793	0.01886814407611287	-10.451953892164221	0.018555072089232214	-0.0034228877633292075	1.61089521778532	81.6082586913471
25.118864315095795	0.019252754371704036	-11.53322897577691	0.018864020379253277	-0.0038493228012581506	1.61089521778532	81.6082586913471
19.952623149688787	0.01971960185216718	-12.947833109437639	0.01921822062673608	-0.004418449179303876	1.61089521778532	81.6082586913471
15.848931924611142	0.020292360079857324	-14.594198881724544	0.0196376207343291	-0.0051130939268934725	1.61089521778532	81.6082586913471
12.589254117941675	0.020950903481572674	-16.34952057781624	0.020103698264932	-0.00589759889842842	1.61089521778532	81.6082586913471
10.0	0.021867318052512748	-18.53995535536869	0.020732451291854102	-0.006953061357463129	1.61089521778532	81.6082586913471
7.943282347242813	0.022955474954886472	-20.76008837600902	0.02146504054583746	-0.008136698640724872	1.61089521778532	81.6082586913471
6.309573444801933	0.02432183726895198	-23.08135791664597	0.022374852346923536	-0.009535079999179446	1.61089521778532	81.6082586913471
5.011872336272722	0.026118269342136673	-25.425645592748168	0.023588537639434023	-0.011213602697679317	1.61089521778532	81.6082586913471
3.981071705534973	0.02818460630809656	-27.53566150317881	0.02499194610379156	-0.013029760653502975	1.61089521778532	81.6082586913471
3.1622776601683795	0.030934089639970113	-29.28454310911383	0.026980752059345324	-0.01513132248568642	1.61089521778532	81.6082586913471
2.5118864315095797	0.03414399214732975	-30.53013908914271	0.02941033950479665	-0.01734485889159993	1.61089521778532	81.6082586913471
1.9952623149688797	0.037784333814495814	-31.364293275028604	0.032263110303020405	-0.01966589930260985	1.61089521778532	81.6082586913471
1.5848931924611134	0.04219475373716014	-31.182862004562217	0.03609842074858528	-0.021847225508006673	1.61089521778532	81.6082586913471
1.2589254117941675	0.0468502361572631	-30.514538155545576	0.04036149487473639	-0.023788534201752552	1.61089521778532	81.6082586913471
1.0	0.051894414492755406	-29.069717877173325	0.04535723048531797	-0.025214121008824492	1.61089521778532	81.6082586913471
0.7943282347242815	0.056965005444606115	-27.009297392731174	0.05075199427319527	-0.025869807161970865	1.61089521778532	81.6082586913471
0.6309573444801934	0.06201662544741169	-24.7374579874392	0.05632565718899172	-0.025951535101275538	1.61089521778532	81.6082586913471
0.5011872336272722	0.06653142994421636	-21.904649889524034	0.06172825860616634	-0.024820420219497114	1.61089521778532	81.6082586913471
0.3981071705534972	0.07059841752006137	-19.199042427747724	0.06667186530137674	-0.023216350565323226	1.61089521778532	81.6082586913471
0.31622776601683794	0.07429954971065149	-16.57579261144473	0.07121189757945366	-0.021196432019068026	1.61089521778532	81.6082586913471
0.251188643150958	0.0771686890221911	-14.14112472920026	0.07483023913064331	-0.018853166234199904	1.61089521778532	81.6082586913471
0.19952623149688797	0.07987348585313114	-11.860545914248943	0.07816824652083938	-0.016416424037762375	1.61089521778532	81.6082586913471
0.15848931924611134	0.08208289016349887	-9.972585625050826	0.080842677278432	-0.01421486503799154	1.61089521778532	81.6082586913471
0.12589254117941673	0.08386149955399952	-8.418734735532228	0.08295785109247637	-0.012277868282563498	1.61089521778532	81.6082586913471
0.1	0.08553485443542883	-6.999948338818846	0.0848973	-0.010424	1.61089521778532	81.6082586913471

File: Multisine_EIS_RH/MultiSine_NC0005_10kHz_100mHz_Cyc3.txt
Freq(Hz)	Zmod(Ohm)	Zphz(Deg)	Zreal(Ohm)	Zimag(Ohm)	Capacity(Ah)	SOH
10000.0	0.014531458264018103	31.875343899882697	0.0123401	0.00767367	1.99489964442501	101.0619961174958
7943.282347242822	0.01377396036379189	25.842948561314707	0.012396457881653887	0.006004149905831074	1.99489964442501	101.0619961174958
6309.57344480193	0.013237006794798393	19.938423963509603	0.01244357595684059	0.004513952402482509	1.99489964442501	101.0619961174958
5011.872336272725	0.01290708973419641	14.848789659055846	0.012476064129603897	0.0033076863878864554	1.99489964442501	101.0619961174958
3981.071705534969	0.012775261013430414	10.603102241376343	0.012557128385704117	0.0023507064185514567	1.99489964442501	101.0619961174958
3162.2776601683795	0.012750650119239442	6.765585996606507	0.012661860289714647	0.0015021226537830102	1.99489964442501	101.0619961174958
2511.886431509582	0.012843432653474995	3.7460747365782114	0.012815991395622922	0.0008391226797476914	1.99489964442501	101.0619961174958
1995.2623149688789	0.013001097849531604	1.157152863567718	0.01299844647259966	0.00026255397932001246	1.99489964442501	101.0619961174958
1584.893192461114	0.013206460537271158	-1.0535870490596757	0.013204227788870962	-0.0002428341452684491	1.99489964442501	101.0619961174958
1258.9254117941662	0.013474817282096128	-2.708426311697238	0.01345976505366537	-0.0006367303086904069	1.99489964442501	101.0619961174958
1000.0	0.013769655781681437	-4.138075962072662	0.0137337589636938	-0.0009936221983999644	1.99489964442501	101.0619961174958
794.3282347242813	0.0140983553895279	-5.245588067170432	0.014039311061241476	-0.0012889412768365865	1.99489964442501	101.0619961174958
630.957344480193	0.01445180411258001	-6.061072615323244	0.014371017250298827	-0.0015259440684369768	1.99489964442501	101.0619961174958
501.18723362727246	0.014817607915076513	-6.713018984804523	0.014716020076868922	-0.0017321251173425408	1.99489964442501	101.0619961174958
398.1071705534973	0.015201163741600925	-7.078378336655868	0.015085308233563638	-0.0018731936892216231	1.99489964442501	101.0619961174958
316.22776601683796	0.015587032850320166	-7.326169554425796	0.015459785037298624	-0.0019876216132547865	1.99489964442501	101.0619961174958
251.18864315095797	0.015974952199133134	-7.458348821245493	0.015839795883458255	-0.002073635487487492	1.99489964442501	101.0619961174958
199.52623149688787	0.016362295601029083	-7.40404641560815	0.016225867826564832	-0.0021085375525002896	1.99489964442501	101.0619961174958
158.48931924611142	0.016743029899777558	-7.282338681769467	0.016607973302177184	-0.0021223272648239824	1.99489964442501	101.0619961174958
125.89254117941675	0.017105163306784195	-7.042758229861479	0.016976103611201204	-0.0020972643928503405	1.99489964442501	101.0619961174958
100.0	0.017454111564942712	-6.732465248250643	0.017333754670236352	-0.0020462061366163264	1.99489964442501	101.0619961174958
79.43282347242814	0.017795321734331404	-6.387857431881182	0.01768483983896062	-0.001979877647401193	1.99489964442501	101.0619961174958
63.0957344480193	0.01810982079314147	-5.970444988296269	0.01801158736998827	-0.0018837010306782145	1.99489964442501	101.0619961174958
50.11872336272725	0.018403171917258793	-5.545863599855734	0.018317029572523277	-0.0017785286771627915	1.99489964442501	101.0619961174958
39.810717055349734	0.018667012889422453	-5.104657920173228	0.018592976443054254	-0.0016609025263071588	1.99489964442501	101.0619961174958
31.622776601683793	0.018891436869529855	-4.655572224219738	0.018829106901186998	-0.0015333363294150748	1.99489964442501	101.0619961174958
25.118864315095795	0.019099449620140707	-4.218920649031791	0.019047694649135777	-0.0014050994077207941	1.99489964442501	101.0619961174958
19.952623149688787	0.019276220724721065	-3.8191117705239477	0.019233414141644704	-0.0012839259652127147	1.99489964442501	101.0619961174958
15.848931924611142	0.019440657642371868	-3.457669606030403	0.019405268432230015	-0.0011724873734966098	1.99489964442501	101.0619961174958
12.589254117941675	0.01959632208782914	-3.1242221494435087	0.019567196445455036	-0.0010680180873524315	1.99489964442501	101.0619961174958
10.0	0.019706936674254067	-2.804616137914807	0.019683331674564056	-0.000964265146193309	1.99489964442501	101.0619961174958
7.943282347242813	0.019819704964592778	-2.530450530165408	0.019800378739444995	-0.0008750466604919825	1.99489964442501	101.0619961174958
6.309573444801933	0.01993822436244597	-2.333768662833695	0.019921686979589806	-0.0008118981552362318	1.99489964442501	101.0619961174958
5.011872336272722	0.020036812099664143	-2.207575670553999	0.02002194141939691	-0.0007718166333306376	1.99489964442501	101.0619961174958
3.981071705534973	0.020128281328708038	-2.1090834545161674	0.020114645864653717	-0.0007407637863621955	1.99489964442501	101.0619961174958
3.1622776601683795	0.020217697089740576	-2.0337536754461083	0.020204961838204135	-0.0007174905777911748	1.99489964442501	101.0619961174958
2.5118864315095797	0.020308747711210846	-1.9549117627770662	0.020296927640592786	-0.0006927928623710894	1.99489964442501	101.0619961174958
1.9952623149688797	0.020401374813592842	-1.8727892625833278	0.020390477402642323	-0.0006667275133315102	1.99489964442501	101.0619961174958
1.5848931924611134	0.02050178803037375	-1.797957562927108	0.02049169457856691	-0.0006432462523076437	1.99489964442501	101.0619961174958
1.2589254117941675	0.02060715549181385	-1.7942599465306068	0.02059705184816718	-0.0006452229286894701	1.99489964442501	101.0619961174958
1.0	0.020721964959857776	-1.9497158226828126	0.020709968409038347	-0.0007050108468719929	1.99489964442501	101.0619961174958
0.7943282347242815	0.02086679703195367	-2.053670970844011	0.02085339422498079	-0.0007477751468779143	1.99489964442501	101.0619961174958
0.6309573444801934	0.021028105391875863	-2.1434429091935616	0.021013392498937647	-0.0007864808055062525	1.99489964442501	101.0619961174958
0.5011872336272722	0.021197143232337266	-2.3159759099980777	0.021179828690023068	-0.0008565850065798059	1.99489964442501	101.0619961174958
0.3981071705534972	0.021397566485464686	-2.4916900175831924	0.021377335888326503	-0.000930248255870046	1.99489964442501	101.0619961174958
0.31622776601683794	0.02162562266440007	-2.669058995842397	0.021602162493646423	-0.0010070408239538718	1.99489964442501	101.0619961174958
0.251188643150958	0.021948737003103715	-2.866068886949703	0.021921282286658832	-0.0010974693344380946	1.99489964442501	101.0619961174958
0.19952623149688797	0.02229986895758078	-3.065574754354691	0.02226795745420527	-0.0011925713156784108	1.99489964442501	101.0619961174958
0.15848931924611134	0.022614721052271868	-3.417366405612468	0.022574507696665906	-0.0013480395117503538	1.99489964442501	101.0619961174958
0.12589254117941673	0.0231220112797581	-3.914342475983556	0.023068072754902354	-0.0015784248464189177	1.99489964442501	101.0619961174958
0.1	0.02369136557234513	-4.435830119062699	0.0236204	-0.00183235	1.99489964442501	101.0619961174958

File: Multisine_EIS_RH/MultiSine_NC0005_10kHz_100mHz_Cyc4.txt
Freq(Hz)	Zmod(Ohm)	Zphz(Deg)	Zreal(Ohm)	Zimag(Ohm)	Capacity(Ah)	SOH
10000.0	0.014401180062998311	31.58764383164708	0.0122675	0.00754337	1.98237561936821	100.42752662164779
7943.282347242822	0.013656054968174508	25.702025980711422	0.012304947921362979	0.005922507403655024	1.98237561936821	100.42752662164779
6309.57344480193	0.013121541396183248	19.947994793584108	0.012334283978090834	0.004476637952700931	1.98237561936821	100.42752662164779
5011.872336272725	0.01278606693072768	14.993353557422385	0.01235077606579129	0.003307844937376141	1.98237561936821	100.42752662164779
3981.071705534969	0.012646052217301525	10.880258956418764	0.012418724335984446	0.002387032163491832	1.98237561936821	100.42752662164779
3162.2776601683795	0.012609440811462884	7.171714976318822	0.012510790262095029	0.001574206020714552	1.98237561936821	100.42752662164779
2511.886431509582	0.012685610428262174	4.280358207128016	0.012650227453240528	0.0009468143001210272	1.98237561936821	100.42752662164779
1995.2623149688789	0.012821150606494032	1.8093255347504684	0.012814758425325454	0.00040480782471756895	1.98237561936821	100.42752662164779
1584.893192461114	0.01300012744285623	-0.29476110007549516	0.012999955409869708	-6.687953276577085e-05	1.98237561936821	100.42752662164779
1258.9254117941662	0.013232049822466563	-1.840546277268638	0.013225223166718033	-0.000424987875994167	1.98237561936821	100.42752662164779
1000.0	0.013484506627816965	-3.1680222024275766	0.013463899114681595	-0.0007452111280139436	1.98237561936821	100.42752662164779
794.3282347242813	0.01376148303416654	-4.176821014425523	0.013724932866847932	-0.001002313873081149	1.98237561936821	100.42752662164779
630.957344480193	0.014056102262224885	-4.887335479833155	0.014004996413749311	-0.0011975334053764242	1.98237561936821	100.42752662164779
501.18723362727246	0.01435952131360465	-5.442172459639609	0.014294794718247952	-0.0013618723578282391	1.98237561936821	100.42752662164779
398.1071705534973	0.014677045226490831	-5.764544475605866	0.014602824194819368	-0.0014741716710259334	1.98237561936821	100.42752662164779
316.22776601683796	0.014989032896850158	-5.973365369835376	0.014907648132356592	-0.0015598507443666653	1.98237561936821	100.42752662164779
251.18864315095797	0.015294784451079714	-6.069301850324435	0.015209053146064279	-0.0016171375344051831	1.98237561936821	100.42752662164779
199.52623149688787	0.015595667177222043	-6.011460876539884	0.015509906083147344	-0.0016332936033150896	1.98237561936821	100.42752662164779
158.48931924611142	0.015890825392787203	-5.906799838827757	0.015806454815072722	-0.0016353341686379782	1.98237561936821	100.42752662164779
125.89254117941675	0.016171656950788923	-5.729193154123309	0.016090876867876018	-0.0016143637003017942	1.98237561936821	100.42752662164779
100.0	0.0164385283941613	-5.477122593605488	0.016363476466324585	-0.001569029541369055	1.98237561936821	100.42752662164779
79.43282347242814	0.01669726618063244	-5.187756843531908	0.016628869879755225	-0.001509763037387416	1.98237561936821	100.42752662164779
63.0957344480193	0.016933664602755253	-4.857493380014441	0.01687284550301781	-0.001433904288960028	1.98237561936821	100.42752662164779
50.11872336272725	0.017158102662889963	-4.518483393823256	0.017104774786744735	-0.0013517272228571917	1.98237561936821	100.42752662164779
39.810717055349734	0.01736585612592996	-4.163474847068588	0.017320026985011092	-0.0012608030080019392	1.98237561936821	100.42752662164779
31.622776601683793	0.01753473004958752	-3.7939289534975873	0.017496302426655296	-0.0011602410555240524	1.98237561936821	100.42752662164779
25.118864315095795	0.017689376595914772	-3.432832599829852	0.017657636181042376	-0.001059211428394026	1.98237561936821	100.42752662164779
19.952623149688787	0.01782216724233276	-3.1063772903554026	0.017795980150253535	-0.0009657824317418214	1.98237561936821	100.42752662164779
15.848931924611142	0.017947835288960677	-2.8357355354859926	0.01792585772200366	-0.0008879282010072464	1.98237561936821	100.42752662164779
12.589254117941675	0.018068346461862922	-2.605047063210736	0.018049674090324975	-0.0008212241466041546	1.98237561936821	100.42752662164779
10.0	0.018143788740216615	-2.3484380856181626	0.01812854996204326	-0.0007434689793882461	1.98237561936821	100.42752662164779
7.943282347242813	0.018220090536342083	-2.1407463178264785	0.018207374400517583	-0.0006806001703491942	1.98237561936821	100.42752662164779
6.309573444801933	0.018300054786558138	-2.0201907647346147	0.018288680690307892	-0.0006451075871424083	1.98237561936821	100.42752662164779
5.011872336272722	0.018381432242919292	-1.8608881334027714	0.01837173816640799	-0.000596898689880427	1.98237561936821	100.42752662164779
3.981071705534973	0.01846465096282688	-1.7059300258129546	0.018456467140636132	-0.0005496870615562692	1.98237561936821	100.42752662164779
3.1622776601683795	0.018556342218559896	-1.664323499905095	0.018548514015801477	-0.0005389474352147811	1.98237561936821	100.42752662164779
2.5118864315095797	0.01862838287572061	-1.6561478078758476	0.01862060129467799	-0.0005383827533244577	1.98237561936821	100.42752662164779
1.9952623149688797	0.01868155291659609	-1.6796733179366616	0.018673525861255817	-0.0005475867827022	1.98237561936821	100.42752662164779
1.5848931924611134	0.01877961540040141	-1.6507050160914436	0.018771822119408223	-0.0005409703358687753	1.98237561936821	100.42752662164779
1.2589254117941675	0.018887903696953097	-1.6872542471863505	0.018879714559243258	-0.0005561332815724949	1.98237561936821	100.42752662164779
1.0	0.01900840145677315	-1.8852543730365672	0.018998112506564482	-0.000625337612633276	1.98237561936821	100.42752662164779
0.7943282347242815	0.019115073226505765	-1.9517227801862422	0.019103984160390122	-0.000651009719006464	1.98237561936821	100.42752662164779
0.6309573444801934	0.01922520811508727	-1.9754409777463708	0.019213782465934623	-0.0006627144333426711	1.98237561936821	100.42752662164779
0.5011872336272722	0.019407059157457867	-2.1572005742393436	0.019393305626146023	-0.0007305080642691019	1.98237561936821	100.42752662164779
0.3981071705534972	0.01958811986809424	-2.3695550215364123	0.01957137085636787	-0.0008098658959005002	1.98237561936821	100.42752662164779
0.31622776601683794	0.01976862411168124	-2.6076239971564084	0.01974815419113951	-0.0008993916343416973	1.98237561936821	100.42752662164779
0.251188643150958	0.020020419682760346	-2.967907222868971	0.01999356614881599	-0.0010365890828950136	1.98237561936821	100.42752662164779
0.19952623149688797	0.020296470972401108	-3.3567856887913723	0.02026164780472555	-0.0011884284457976853	1.98237561936821	100.42752662164779
0.15848931924611134	0.020798113658215912	-3.827350928425333	0.020751727996523587	-0.0013882783936827936	1.98237561936821	100.42752662164779
0.12589254117941673	0.02129513250028977	-4.070137151998527	0.021241424308041663	-0.0015114766192814192	1.98237561936821	100.42752662164779
0.1	0.0217906025879988	-4.238718841761318	0.021731	-0.00161059	1.98237561936821	100.42752662164779

File: Multisine_EIS_RH/MultiSine_NC0005_10kHz_100mHz_Cyc5.txt
Freq(Hz)	Zmod(Ohm)	Zphz(Deg)	Zreal(Ohm)	Zimag(Ohm)	Capacity(Ah)	SOH
10000.0	0.014492203738686534	31.07624173806262	0.0124123	0.00748056	1.97856961481016	100.23471370549746
7943.282347242822	0.013767930225253544	25.148185789096487	0.012462891893761905	0.005850831422272729	1.97856961481016	100.23471370549746
6309.57344480193	0.01325572988486057	19.36015216705155	0.01250616395791134	0.004394341570500069	1.97856961481016	100.23471370549746
5011.872336272725	0.012942777713285801	14.369893577624572	0.012537846126388533	0.0032121502839269006	1.97856961481016	100.23471370549746
3981.071705534969	0.012826977052736195	10.212253356637836	0.012623768412070609	0.002274161689464766	1.97856961481016	100.23471370549746
3162.2776601683795	0.012815437394641272	6.4610860706828595	0.012734040290646953	0.0014421003751992857	1.97856961481016	100.23471370549746
2511.886431509582	0.012912886124626877	3.509696500352096	0.012888667393678024	0.0007904940750709513	1.97856961481016	100.23471370549746
1995.2623149688789	0.013074394661430967	0.9835151802559224	0.013072468477298602	0.00022441852171545512	1.97856961481016	100.23471370549746
1584.893192461114	0.013283065026209587	-1.1699657857685748	0.013280295826542773	-0.00027121808572231324	1.97856961481016	100.23471370549746
1258.9254117941662	0.013551679274205562	-2.789887891678952	0.01353561705502472	-0.0006596075277439722	1.97856961481016	100.23471370549746
1000.0	0.013845248116588368	-4.1845692706050635	0.013808338974418561	-0.0010102822266313174	1.97856961481016	100.23471370549746
794.3282347242813	0.014170236370880704	-5.2527521678327895	0.014110728905372296	-0.001297277366533894	1.97856961481016	100.23471370549746
630.957344480193	0.014519633522335717	-6.053978912796054	0.014438657188508236	-0.0015313184566492337	1.97856961481016	100.23471370549746
501.18723362727246	0.0148811675527386	-6.703513839063607	0.014779432338868057	-0.0017371031844715511	1.97856961481016	100.23471370549746
398.1071705534973	0.01525905594109381	-7.081881005357343	0.015142644229720581	-0.0018812532911706011	1.97856961481016	100.23471370549746
316.22776601683796	0.015639428792939166	-7.333577967013936	0.01551149523989311	-0.0019963086916075946	1.97856961481016	100.23471370549746
251.18864315095797	0.01602199244017711	-7.460480524046653	0.015886360751594136	-0.00208033262323643	1.97856961481016	100.23471370549746
199.52623149688787	0.016399857105525054	-7.48382926937132	0.016260157556899534	-0.0021360218412843144	1.97856961481016	100.23471370549746
158.48931924611142	0.01677494486118502	-7.450083915458748	0.016633334123826272	-0.002175079543592424	1.97856961481016	100.23471370549746
125.89254117941675	0.01714415174695181	-7.300106282073358	0.017005184799793436	-0.0021784464756759688	1.97856961481016	100.23471370549746
100.0	0.017502342559097973	-7.072859219416961	0.017369156314375783	-0.002155087929248366	1.97856961481016	100.23471370549746
79.43282347242814	0.017854206806184374	-6.809200723592593	0.017728271830832254	-0.002116855821760179	1.97856961481016	100.23471370549746
63.0957344480193	0.018189987383632106	-6.54292541748495	0.018071511741983886	-0.0020727046041425713	1.97856961481016	100.23471370549746
50.11872336272725	0.018516451288627517	-6.2359878682485155	0.018406888200985586	-0.0020113266966192427	1.97856961481016	100.23471370549746
39.810717055349734	0.018830145996008164	-5.870945090933127	0.01873137841000808	-0.0019260999693851532	1.97856961481016	100.23471370549746
31.622776601683793	0.019111534477342568	-5.488685228465364	0.01902391012864305	-0.001828002597363035	1.97856961481016	100.23471370549746
25.118864315095795	0.01938160306216414	-5.107740923411584	0.019304639613614175	-0.0017255221377220206	1.97856961481016	100.23471370549746
19.952623149688787	0.01963512205119699	-4.725898669011782	0.01956836749396158	-0.0016177180182806942	1.97856961481016	100.23471370549746
15.848931924611142	0.019856764849768206	-4.347181715170537	0.019799637974357503	-0.0015051399879647375	1.97856961481016	100.23471370549746
12.589254117941675	0.020055838349665924	-3.971705369277214	0.020007671782392863	-0.0013891442531179744	1.97856961481016	100.23471370549746
10.0	0.020233775403995652	-3.6405244248477144	0.020192945021728085	-0.0012847717496919072	1.97856961481016	100.23471370549746
7.943282347242813	0.020406364929368235	-3.3256464751446213	0.020371999591618582	-0.0011837914806426876	1.97856961481016	100.23471370549746
6.309573444801933	0.020569992540684853	-3.0326046318719095	0.020541186135133428	-0.0010882395350439611	1.97856961481016	100.23471370549746
5.011872336272722	0.020676669512364958	-2.7817392972794517	0.02065230527244508	-0.0010034685133574015	1.97856961481016	100.23471370549746
3.981071705534973	0.02076527492953773	-2.5574868402885333	0.02074459175813407	-0.0009265828012887638	1.97856961481016	100.23471370549746
3.1622776601683795	0.020862369338404546	-2.412961564905952	0.020843871329333227	-0.0008783407187432396	1.97856961481016	100.23471370549746
2.5118864315095797	0.02095705471812157	-2.2788137327893607	0.02094048117387615	-0.0008333010649699407	1.97856961481016	100.23471370549746
1.9952623149688797	0.021049407967498154	-2.154497597929108	0.021034527880212803	-0.0007913359834640937	1.97856961481016	100.23471370549746
1.5848931924611134	0.021158428788194145	-2.1224769002130848	0.021143912872624356	-0.0007836180319216462	1.97856961481016	100.23471370549746
1.2589254117941675	0.02126447271966975	-2.101148123504287	0.0212501757490212	-0.0007796349666929424	1.97856961481016	100.23471370549746
1.0	0.0213594527540764	-2.0807656956824196	0.021345369160370515	-0.0007755239268553999	1.97856961481016	100.23471370549746
0.7943282347242815	0.021466254745720004	-2.185795329480869	0.021450635957598482	-0.000818724509667072	1.97856961481016	100.23471370549746
0.6309573444801934	0.02158596677279674	-2.3514014386609827	0.021567791169015096	-0.0008856328844613751	1.97856961481016	100.23471370549746
0.5011872336272722	0.02175106150352555	-2.5008580683552024	0.021730345101316734	-0.0009490934136484864	1.97856961481016	100.23471370549746
0.3981071705534972	0.021874086055970823	-2.6802653843330986	0.021850156697725883	-0.0010228846801286387	1.97856961481016	100.23471370549746
0.31622776601683794	0.021960243483718393	-2.886222314346274	0.02193238678726952	-0.001105759321824428	1.97856961481016	100.23471370549746
0.251188643150958	0.022199372124526762	-2.9780265458556667	0.022169392596880614	-0.0011533232888443854	1.97856961481016	100.23471370549746
0.19952623149688797	0.0224825126296255	-3.0409590671853035	0.02245085424261569	-0.0011926935558203137	1.97856961481016	100.23471370549746
0.15848931924611134	0.022638610296265703	-3.675578295938071	0.022592043440448736	-0.001451292296908061	1.97856961481016	100.23471370549746
0.12589254117941673	0.022950157190453107	-4.146618288701346	0.022890080091402715	-0.0016595024783577236	1.97856961481016	100.23471370549746
0.1	0.023311075013701103	-4.556496501262965	0.0232374	-0.00185188	1.97856961481016	100.23471370549746

File: Multisine_EIS_RH/MultiSine_NC0005_10kHz_100mHz_Cyc6.txt
Freq(Hz)	Zmod(Ohm)	Zphz(Deg)	Zreal(Ohm)	Zimag(Ohm)	Capacity(Ah)	SOH
10000.0	0.01441937751473343	32.49837039407019	0.0121614	0.00774718	1.90781383237784	96.65021228486255
7943.282347242822	0.013633744325951882	26.708670212441934	0.012179069962894784	0.006127743400660568	1.90781383237784	96.65021228486255
6309.57344480193	0.013054439483556292	21.006920637614293	0.012186804010625121	0.0046797647629389354	1.90781383237784	96.65021228486255
5011.872336272725	0.012672654860597373	16.048018385075757	0.012178805968093698	0.0035032651066323165	1.90781383237784	96.65021228486255
3981.071705534969	0.01248810986825128	11.894825524118529	0.012219960224742959	0.0025739969283616196	1.90781383237784	96.65021228486255
3162.2776601683795	0.012408926141122613	8.11604910957328	0.01228464021140079	0.001751874097151638	1.90781383237784	96.65021228486255
2511.886431509582	0.01244687515903445	5.125374757207921	0.01239710755899436	0.001111946669275895	1.90781383237784	96.65021228486255
1995.2623149688789	0.012546188921445345	2.53052838752266	0.012533954360394619	0.0005539355053998731	1.90781383237784	96.65021228486255
1584.893192461114	0.012691037185401394	0.2861703363333896	0.012690878889313771	6.338657595264108e-05	1.90781383237784	96.65021228486255
1258.9254117941662	0.012895311020207852	-1.3982498315261067	0.012891471255982062	-0.00031466675083708534	1.90781383237784	96.65021228486255
1000.0	0.013123893967903243	-2.8589601623206184	0.013107559178188996	-0.0006545878634992562	1.90781383237784	96.65021228486255
794.3282347242813	0.013382271856637493	-3.9880363297490224	0.01334986794385789	-0.0009307125907106684	1.90781383237784	96.65021228486255
630.957344480193	0.01366620592288449	-4.862738990328693	0.013617016252143156	-0.0011584699890598352	1.90781383237784	96.65021228486255
501.18723362727246	0.01396259028839795	-5.590707799093999	0.013896173218185077	-0.0013602563919572405	1.90781383237784	96.65021228486255
398.1071705534973	0.014272100187220142	-6.050025158685831	0.01419260818748619	-0.0015042328910607995	1.90781383237784	96.65021228486255
316.22776601683796	0.01458633148520637	-6.414447451285654	0.014495017841889795	-0.0016295778470570765	1.90781383237784	96.65021228486255
251.18864315095797	0.014905129771582207	-6.684744911339505	0.01480379990138753	-0.0017350510042603382	1.90781383237784	96.65021228486255
199.52623149688787	0.015225131120219483	-6.801833266498795	0.015117972370372238	-0.0018031996662980533	1.90781383237784	96.65021228486255
158.48931924611142	0.015544453447155484	-6.872235392735854	0.015432773415653722	-0.0018599832450524245	1.90781383237784	96.65021228486255
125.89254117941675	0.0158612966054634	-6.8800131502543325	0.015747082416233606	-0.001900032995195361	1.90781383237784	96.65021228486255
100.0	0.016178213926765207	-6.807198841621958	0.016064167607013364	-0.001917583102231074	1.90781383237784	96.65021228486255
79.43282347242814	0.01649520892475727	-6.691823309552863	0.016382831842138627	-0.0019221702067196507	1.90781383237784	96.65021228486255
63.0957344480193	0.01681181437920052	-6.518470399245478	0.01670313122454638	-0.0019085360924743033	1.90781383237784	96.65021228486255
50.11872336272725	0.017122265255837134	-6.324322841075363	0.01701806398106391	-0.001886124552531627	1.90781383237784	96.65021228486255
39.810717055349734	0.01742422325022523	-6.099975346585887	0.017325567121444417	-0.0018515614475392616	1.90781383237784	96.65021228486255
31.622776601683793	0.017707885102325568	-5.859648784492307	0.017615360752180873	-0.0018078330585785593	1.90781383237784	96.65021228486255
25.118864315095795	0.01798554799688944	-5.595796781525824	0.017899838874840167	-0.0017537687998064385	1.90781383237784	96.65021228486255
19.952623149688787	0.018256132694931062	-5.2365904649969535	0.018179937354861144	-0.0016662108954917116	1.90781383237784	96.65021228486255
15.848931924611142	0.018514450869727177	-4.856649622273735	0.018447977289443106	-0.0015674900113662133	1.90781383237784	96.65021228486255
12.589254117941675	0.018764330524953174	-4.464915520331187	0.018707384355405577	-0.0014607774056358328	1.90781383237784	96.65021228486255
10.0	0.01895218793394006	-4.13539429964425	0.018902844496545543	-0.0013667104385351818	1.90781383237784	96.65021228486255
7.943282347242813	0.019134860075336938	-3.8240802537462715	0.01909225681824611	-0.0012761660114806418	1.90781383237784	96.65021228486255
6.309573444801933	0.019311242992356738	-3.536569281448748	0.019274467252574052	-0.0011912254359682023	1.90781383237784	96.65021228486255
5.011872336272722	0.019454910168878518	-3.2463146620533294	0.019423691167225587	-0.001101703734846823	1.90781383237784	96.65021228486255
3.981071705534973	0.01958608104089223	-2.9690633441489056	0.019559789621887837	-0.001014495188695748	1.90781383237784	96.65021228486255
3.1622776601683795	0.019706395430636806	-2.774101931834093	0.019683301815696008	-0.0009537559964904344	1.90781383237784	96.65021228486255
2.5118864315095797	0.01981907096181263	-2.6127462821896454	0.019798468114224806	-0.0009034567612167654	1.90781383237784	96.65021228486255
1.9952623149688797	0.019924328274033808	-2.4829992945172474	0.019905621726134137	-0.0008631806691067529	1.90781383237784	96.65021228486255
1.5848931924611134	0.020044731525214493	-2.506196405277566	0.020025558707523112	-0.0008765046317464307	1.90781383237784	96.65021228486255
1.2589254117941675	0.020169442254556202	-2.5512231573197597	0.020149450828800482	-0.0008977929369452236	1.90781383237784	96.65021228486255
1.0	0.020300205118476362	-2.6081068589196916	0.02027917697478516	-0.0009237473017862415	1.90781383237784	96.65021228486255
0.7943282347242815	0.020432236480911244	-2.6398568572241756	0.020410553221096053	-0.0009410657897755245	1.90781383237784	96.65021228486255
0.6309573444801934	0.020569908875362055	-2.659684225677088	0.020547750430625643	-0.0009545173552232563	1.90781383237784	96.65021228486255
0.5011872336272722	0.02074128127667074	-2.685220627849291	0.020718507200034954	-0.0009717038643907565	1.90781383237784	96.65021228486255
0.3981071705534972	0.020936679659869433	-2.869903464943696	0.020910420772423933	-0.0010482644228304943	1.90781383237784	96.65021228486255
0.31622776601683794	0.021153708026482344	-3.1896866871569793	0.02112093661630394	-0.0011770300419849927	1.90781383237784	96.65021228486255
0.251188643150958	0.021367570247871066	-3.61855449946402	0.02132497062470857	-0.0013485867243233937	1.90781383237784	96.65021228486255
0.19952623149688797	0.021582728692758138	-4.070354055059097	0.021528289358297394	-0.0015319709953600805	1.90781383237784	96.65021228486255
0.15848931924611134	0.021908520637128684	-4.272187905429469	0.021847645877205474	-0.0016320680536423971	1.90781383237784	96.65021228486255
0.12589254117941673	0.022326530566556792	-4.804408107795247	0.02224808448095493	-0.0018699476109472078	1.90781383237784	96.65021228486255
0.1	0.02277581158278229	-5.41952479334746	0.022674	-0.00215112	1.90781383237784	96.65021228486255
