Repository: chrisw-17/rapid-SOH-prediction

# Rapid EIS-based SOH Estimation for Unknown LIBs

---

**This repository accompanies the paper:**

> **Fast state of health evaluation of lithium-ion batteries using EIS for second-life and recycling assessment**  
> *Authors: Christopher Wett, Jörg Lampe, Joey Danz, Thomas Seeger, Bugra Turan*

## Overview

This repository provides a complete workflow for rapid State of Health (SOH) estimation of lithium-ion batteries using Electrochemical Impedance Spectroscopy (EIS) and neural network models. The code and data enable reproducible analysis, model training, and evaluation for the fully connected neural network model as described in the associated publication.

File: Multisine_EIS_RH/MultiSine_NC0005_10kHz_100mHz_Cyc7.txt
Freq(Hz)	Zmod(Ohm)	Zphz(Deg)	Zreal(Ohm)	Zimag(Ohm)	Capacity(Ah)	SOH
10000.0	0.014368300995597914	31.966952209305557	0.0121894	0.00760701	1.89171099158351	95.8344393018029
7943.282347242822	0.013608777840286922	26.193952219893937	0.012211223954171803	0.006007066159727655	1.89171099158351	95.8344393018029
6309.57344480193	0.013053003595573622	20.529277431296986	0.012224048001894403	0.004577505140733255	1.89171099158351	95.8344393018029
5011.872336272725	0.012691465782176777	15.622190627821126	0.01222262199431128	0.003417720773314016	1.89171099158351	95.8344393018029
3981.071705534969	0.01251818995155614	11.507512947133309	0.012266556231522913	0.002497334155079665	1.89171099158351	95.8344393018029
3162.2776601683795	0.01244740360551362	7.762194267364845	0.012333350219675025	0.0016811689021021925	1.89171099158351	95.8344393018029
2511.886431509582	0.012493904198051735	4.792693202053839	0.012450219541733391	0.0010438752189484862	1.89171099158351	95.8344393018029
1995.2623149688789	0.01259971677341293	2.2258340279046784	0.012590210365235954	0.0004893523570274358	1.89171099158351	95.8344393018029
1584.893192461114	0.012749243280031457	0.01346194205580531	0.012749242928127152	2.995501137616174e-06	1.89171099158351	95.8344393018029
1258.9254117941662	0.01296910928193659	-1.6786987650018195	0.012963543202967385	-0.0003799252447678584	1.89171099158351	95.8344393018029
1000.0	0.013212565651100171	-3.1581656025505995	0.013192499146225006	-0.0007279130178012652	1.89171099158351	95.8344393018029
794.3282347242813	0.013482682042524344	-4.328115610203251	0.01344423240840917	-0.0010175116748661849	1.89171099158351	95.8344393018029
630.957344480193	0.013774772544562212	-5.220371165441212	0.013717636328193112	-0.001253320478513596	1.89171099158351	95.8344393018029
501.18723362727246	0.01407852885567746	-5.960174805427644	0.01400242470488065	-0.0014618745241267933	1.89171099158351	95.8344393018029
398.1071705534973	0.014402316236419695	-6.463768630117233	0.014310764195015441	-0.0016213393008566686	1.89171099158351	95.8344393018029
316.22776601683796	0.014730608652273188	-6.867304064185662	0.014624927385441973	-0.0017613433046896627	1.89171099158351	95.8344393018029
251.18864315095797	0.015063156145110461	-7.171925009421565	0.014945301945466926	-0.001880591080166443	1.89171099158351	95.8344393018029
199.52623149688787	0.015395597985312915	-7.349085627929151	0.015269126559765074	-0.001969317502904979	1.89171099158351	95.8344393018029
158.48931924611142	0.015732723674680777	-7.472707679767496	0.015599104454447569	-0.002046102256265552	1.89171099158351	95.8344393018029
125.89254117941675	0.016083184197957498	-7.508339685559204	0.015945284598507043	-0.002101597729834105	1.89171099158351	95.8344393018029
100.0	0.01642397563549469	-7.536151276421559	0.01628211038232072	-0.0021540327697709225	1.89171099158351	95.8344393018029
79.43282347242814	0.016760137254164722	-7.557040698940833	0.016614565824812376	-0.0022041785842841456	1.89171099158351	95.8344393018029
63.0957344480193	0.01711670441963053	-7.506373275713219	0.016970020017484398	-0.0022360659192381346	1.89171099158351	95.8344393018029
50.11872336272725	0.017474497389177904	-7.444430398295127	0.017327204655276346	-0.0022640754931218827	1.89171099158351	95.8344393018029
39.810717055349734	0.017833996595642023	-7.366879799779364	0.01768678494039871	-0.0022867166517644153	1.89171099158351	95.8344393018029
31.622776601683793	0.018212821184451087	-7.2426790149380755	0.01806750229887046	-0.0022961306968682996	1.89171099158351	95.8344393018029
25.118864315095795	0.01859499307145547	-7.098224628780613	0.018452476718124063	-0.002297796834919576	1.89171099158351	95.8344393018029
19.952623149688787	0.01897166525889377	-6.904389224587806	0.01883408531809066	-0.0022806387101859467	1.89171099158351	95.8344393018029
15.848931924611142	0.019337508155499828	-6.614314807534778	0.019208798061659586	-0.002227397290652316	1.89171099158351	95.8344393018029
12.589254117941675	0.01969608722851208	-6.26191611904521	0.01957857397245702	-0.002148323373746413	1.89171099158351	95.8344393018029
10.0	0.02004354881002751	-5.825045034566489	0.019940052747639263	-0.0020342431814606545	1.89171099158351	95.8344393018029
7.943282347242813	0.020364231240693875	-5.388858955439923	0.020274226326760836	-0.001912501209340851	1.89171099158351	95.8344393018029
6.309573444801933	0.020636644775644437	-4.945371265939476	0.020559821646733666	-0.0017790001266538786	1.89171099158351	95.8344393018029
5.011872336272722	0.02087643661881502	-4.539319562512574	0.020810952581053452	-0.0016522283645262962	1.89171099158351	95.8344393018029
3.981071705534973	0.021099137834007634	-4.151963532950929	0.02104376376308732	-0.0015276203788328275	1.89171099158351	95.8344393018029
3.1622776601683795	0.02127824258279357	-3.778093493738532	0.02123199931371088	-0.0014020743756271163	1.89171099158351	95.8344393018029
2.5118864315095797	0.02145769527943585	-3.4894919152490576	0.021417912239862467	-0.0013060329209759645	1.89171099158351	95.8344393018029
1.9952623149688797	0.02163705964052982	-3.280907317541964	0.021601595271987618	-0.001238318050052857	1.89171099158351	95.8344393018029
1.5848931924611134	0.021809873411840878	-3.054740746006392	0.02177888325862496	-0.0011622487890761513	1.89171099158351	95.8344393018029
1.2589254117941675	0.021980359215663662	-2.896395348579134	0.021952280145605126	-0.001110669914277584	1.89171099158351	95.8344393018029
1.0	0.022146576256404735	-2.8922295985376247	0.02211836615504184	-0.0011174607430462654	1.89171099158351	95.8344393018029
0.7943282347242815	0.022340099798399182	-2.86762720077989	0.022312125154201393	-0.001117644892480895	1.89171099158351	95.8344393018029
0.6309573444801934	0.02254572114475176	-2.844883901695217	0.022517934971501227	-0.0011189935460710777	1.89171099158351	95.8344393018029
0.5011872336272722	0.02273863053082362	-2.9014866050509673	0.02270948061052692	-0.0011510033959141429	1.89171099158351	95.8344393018029
0.3981071705534972	0.023004625305631927	-3.0526948294263025	0.0229719812622167	-0.001225096870000792	1.89171099158351	95.8344393018029
0.31622776601683794	0.02333515684455586	-3.282604864129706	0.02329686962014428	-0.0013361926739885075	1.89171099158351	95.8344393018029
0.251188643150958	0.023708908578520694	-3.4794698437515215	0.023665203794231145	-0.0014389146472810056	1.89171099158351	95.8344393018029
0.19952623149688797	0.02409668221410796	-3.6626030870380943	0.024047465364667973	-0.0015393190906374838	1.89171099158351	95.8344393018029
0.15848931924611134	0.024585358955052556	-3.8615890108756643	0.02452954163368636	-0.001655736147467509	1.89171099158351	95.8344393018029
0.12589254117941673	0.025322328383675357	-4.215577141115694	0.025253819556610508	-0.0018614275631480667	1.89171099158351	95.8344393018029
0.1	0.026138306658406545	-4.597594009978033	0.0260542	-0.00209517	1.89171099158351	95.8344393018029

File: Multisine_EIS_RH/MultiSine_NC0005_10kHz_100mHz_Cyc8.txt
Freq(Hz)	Zmod(Ohm)	Zphz(Deg)	Zreal(Ohm)	Zimag(Ohm)	Capacity(Ah)	SOH
10000.0	0.014464390317427831	32.285890852129704	0.0122281	0.00772607	1.87468073707726	94.97168336337741
7943.282347242822	0.013686391478057445	26.42064817447551	0.012256867939590103	0.006089868635864956	1.87468073707726	94.97168336337741
6309.57344480193	0.013118910989446352	20.66798720687767	0.01227459599967054	0.0046303475672878226	1.87468073707726	94.97168336337741
5011.872336272725	0.012750617953812701	15.701173414178754	0.012274844000989342	0.0034505742935729924	1.87468073707726	94.97168336337741
3981.071705534969	0.01257765868242496	11.549300300244482	0.01232299625161167	0.002518186115906591	1.87468073707726	94.97168336337741
3162.2776601683795	0.012509169750995796	7.779477102393702	0.01239404022072387	0.0016932497944211415	1.87468073707726	94.97168336337741
2511.886431509582	0.012555606313132513	4.805695254940599	0.012511467539545379	0.0010518697149720152	1.87468073707726	94.97168336337741
1995.2623149688789	0.012665189654652654	2.2353030584343982	0.01265555238132627	0.0004939867526842912	1.87468073707726	94.97168336337741
1584.893192461114	0.012821591981222916	0.021753330297675802	0.012821591057124566	4.867938284095615e-06	1.87468073707726	94.97168336337741
1258.9254117941662	0.013039869159851274	-1.6726133476344607	0.01303431321089693	-0.0003806137494601578	1.87468073707726	94.97168336337741
1000.0	0.01328114720398904	-3.145406378676652	0.013261139153164557	-0.0007287382345066557	1.87468073707726	94.97168336337741
794.3282347242813	0.01354877965284605	-4.289572410898713	0.013510826307552641	-0.0010134113520770163	1.87468073707726	94.97168336337741
630.957344480193	0.013841326263926666	-5.182822844582613	0.013784736351958723	-0.0012503425336498138	1.87468073707726	94.97168336337741
501.18723362727246	0.0141466577353407	-5.932674970913521	0.014070888720921415	-0.0014621955014023787	1.87468073707726	94.97168336337741
398.1071705534973	0.014470072463892834	-6.436752872982473	0.014378856194780153	-0.001622187301189995	1.87468073707726	94.97168336337741
316.22776601683796	0.014797560038035843	-6.837480740916824	0.014692317426937229	-0.001761701366688458	1.87468073707726	94.97168336337741
251.18864315095797	0.015128824403362936	-7.135988731798698	0.015011638123277889	-0.0018793745458369425	1.87468073707726	94.97168336337741
199.52623149688787	0.015460621840484785	-7.344904818303699	0.015333760523391615	-0.0019765161030844258	1.87468073707726	94.97168336337741
158.48931924611142	0.015795039916059874	-7.511252082459647	0.015659505975806155	-0.002064741761968324	1.87468073707726	94.97168336337741
125.89254117941675	0.016136474721156348	-7.607017175907547	0.015994463012920485	-0.0021361108011609545	1.87468073707726	94.97168336337741
100.0	0.016483145798778017	-7.684616473663818	0.01633511294717823	-0.0022041280422660436	1.87468073707726	94.97168336337741
79.43282347242814	0.016832398073600537	-7.750691288468302	0.016678621834651974	-0.002270065771034302	1.87468073707726	94.97168336337741
63.0957344480193	0.017172753822446988	-7.794028662109215	0.017014111567173917	-0.0023288369256189534	1.87468073707726	94.97168336337741
50.11872336272725	0.01752689559750488	-7.849588822309502	0.017362668746776604	-0.0023937007489540038	1.87468073707726	94.97168336337741
39.810717055349734	0.017900132803208086	-7.921728398194309	0.017729316644399654	-0.0024669993301781722	1.87468073707726	94.97168336337741
31.622776601683793	0.01829651371649762	-7.955795000721805	0.01812041250221667	-0.002532402994686141	1.87468073707726	94.97168336337741
25.118864315095795	0.018707803433057526	-7.960894642137405	0.018527513078612605	-0.0025909782731157556	1.87468073707726	94.97168336337741
19.952623149688787	0.019157620418405095	-7.888327443414965	0.018976340352996453	-0.002629244549852737	1.87468073707726	94.97168336337741
15.848931924611142	0.019616962017964402	-7.7153709948040055	0.019439373956566548	-0.0026336170927111235	1.87468073707726	94.97168336337741
12.589254117941675	0.02008338421333113	-7.477892649081895	0.019912578054915666	-0.0026137246731760175	1.87468073707726	94.97168336337741
10.0	0.02050445071547894	-7.081625307818085	0.02034803304036756	-0.0025278549269321104	1.87468073707726	94.97168336337741
7.943282347242813	0.020919472453602928	-6.637190288008479	0.02077926913345058	-0.0024179127396743677	1.87468073707726	94.97168336337741
6.309573444801933	0.02132608453663897	-6.106234345732818	0.02120508834451104	-0.0022685039046371172	1.87468073707726	94.97168336337741
5.011872336272722	0.021648282077818624	-5.559313726163044	0.021546458161881724	-0.0020972023266922846	1.87468073707726	94.97168336337741
3.981071705534973	0.021940442117471374	-5.031727311401455	0.02185588986735357	-0.001924338435988642	1.87468073707726	94.97168336337741
3.1622776601683795	0.022216836168462647	-4.626202250243799	0.02214445589372821	-0.0017918935534891412	1.87468073707726	94.97168336337741
2.5118864315095797	0.022451756209388232	-4.218783499453435	0.02239092123761373	-0.001651666739018944	1.87468073707726	94.97168336337741
1.9952623149688797	0.022646960694063002	-3.807774645428688	0.022596966762659088	-0.0015039686850845592	1.87468073707726	94.97168336337741
1.5848931924611134	0.022823094270177598	-3.568154881337358	0.022778851094391716	-0.0014204136316379153	1.87468073707726	94.97168336337741
1.2589254117941675	0.02302535994970477	-3.3504288476448076	0.0229860041982658	-0.0013456640779835854	1.87468073707726	94.97168336337741
1.0	0.023292246088750586	-3.13748325643353	0.0232573328275436	-0.0012748323841900763	1.87468073707726	94.97168336337741
0.7943282347242815	0.02350569658755016	-3.091526186370304	0.023471487746971924	-0.0012676888457796495	1.87468073707726	94.97168336337741
0.6309573444801934	0.02369576151550738	-3.1159967869207668	0.02366072810902608	-0.0012880447005223848	1.87468073707726	94.97168336337741
0.5011872336272722	0.023913284457342757	-3.0538950614053677	0.023879324325383942	-0.0012739871667004597	1.87468073707726	94.97168336337741
0.3981071705534972	0.024232330909478225	-3.0957230772274733	0.02419696877395882	-0.0013086494788580897	1.87468073707726	94.97168336337741
0.31622776601683794	0.024640721482594604	-3.224842242309132	0.024601702094523382	-0.00138614906670353	1.87468073707726	94.97168336337741
0.251188643150958	0.025039867778074893	-3.4867754940152347	0.024993515540322832	-0.0015228786160145149	1.87468073707726	94.97168336337741
0.19952623149688797	0.025438272466604725	-3.7765822067320003	0.025383032552264116	-0.00167551918399054	1.87468073707726	94.97168336337741
0.15848931924611134	0.0259738307956436	-3.6834048692828927	0.0259201758100065	-0.0016686438143228195	1.87468073707726	94.97168336337741
0.12589254117941673	0.026701800672205823	-3.9935921834955876	0.026636964572357646	-0.0018596444577324372	1.87468073707726	94.97168336337741
0.1	0.02749150909630826	-4.407730214859987	0.0274102	-0.00211282	1.87468073707726	94.97168336337741

File: Multisine_EIS_RH/MultiSine_NC0005_10kHz_100mHz_Cyc9.txt
Freq(Hz)	Zmod(Ohm)	Zphz(Deg)	Zreal(Ohm)	Zimag(Ohm)	Capacity(Ah)	SOH
10000.0	0.014593558514567308	32.144474290459705	0.0123565	0.00776459	1.85308665613677	93.87772310814977
7943.282347242822	0.013815818818921131	26.37931858679127	0.01237720795651529	0.00613853181456526	1.85308665613677	93.87772310814977
6309.57344480193	0.013245591892334574	20.714213702893495	0.012389348001894403	0.004685057167872616	1.85308665613677	93.87772310814977
5011.872336272725	0.012874181163911357	15.79749530909196	0.01238792199431128	0.003504843691816909	1.85308665613677	93.87772310814977
3981.071705534969	0.01269697308378308	11.694957144502839	0.012433392239558416	0.002573690522887434	1.85308665613677	93.87772310814977
3162.2776601683795	0.012622558376943968	7.970471546884225	0.01250062020534079	0.001750278395337134	1.85308665613677	93.87772310814977
2511.886431509582	0.012658570052660773	5.027800465840684	0.012609863571636199	0.001109385633061153	1.85308665613677	93.87772310814977
1995.2623149688789	0.012758793841024624	2.475576888640048	0.012746886367229444	0.0005510972860648445	1.85308665613677	93.87772310814977
1584.893192461114	0.012906930327186964	0.27006947410713156	0.012906786944109133	6.083790128377317e-05	1.85308665613677	93.87772310814977
1258.9254117941662	0.013109148907491904	-1.3972114665588207	0.0131052512650444	-0.000319647241264991	1.85308665613677	93.87772310814977
1000.0	0.013337187907856603	-2.8545186012284534	0.013320639167884816	-0.0006641938335225012	1.85308665613677	93.87772310814977
794.3282347242813	0.013599149897795156	-4.00223161872298	0.013565986093614554	-0.0009491571263803057	1.85308665613677	93.87772310814977
630.957344480193	0.013880675964714649	-4.862649248842872	0.013830716180846322	-0.0011766287274593713	1.85308665613677	93.87772310814977
501.18723362727246	0.014172277435098902	-5.571733973064372	0.014105319375919249	-0.0013760134449672106	1.85308665613677	93.87772310814977
398.1071705534973	0.014479442964287072	-6.0762469916530994	0.014398096185172514	-0.0015326756990841574	1.85308665613677	93.87772310814977
316.22776601683796	0.01479051236218799	-6.492766341382111	0.014695648083538643	-0.0016724782033924186	1.85308665613677	93.87772310814977
251.18864315095797	0.015105240767750203	-6.8220730906007025	0.014998292936874909	-0.0017942986460985015	1.85308665613677	93.87772310814977
199.52623149688787	0.015430766702452919	-6.999135932766061	0.015315776465695784	-0.001880306432039448	1.85308665613677	93.87772310814977
158.48931924611142	0.01575564362484713	-7.143750371381037	0.015633336785722755	-0.0019593588179181785	1.85308665613677	93.87772310814977
125.89254117941675	0.016073965511611974	-7.268613608995249	0.01594479350497956	-0.002033697950053752	1.85308665613677	93.87772310814977
100.0	0.016396827170398354	-7.354080528172303	0.01626194796214748	-0.0020988067401076153	1.85308665613677	93.87772310814977
79.43282347242814	0.016722169215113655	-7.417832925710379	0.016582221842291415	-0.002158902969549195	1.85308665613677	93.87772310814977
63.0957344480193	0.017047468918957885	-7.484902033653006	0.01690221121755398	-0.002220687393585069	1.85308665613677	93.87772310814977
50.11872336272725	0.017385410525206004	-7.558937968660033	0.01723433251722332	-0.0022869809390816073	1.85308665613677	93.87772310814977
39.810717055349734	0.017740856216646516	-7.642930323043189	0.017583249386993786	-0.0023595169621149128	1.85308665613677	93.87772310814977
31.622776601683793	0.01811950666475696	-7.687726298595896	0.017956646346918508	-0.0024239170253682516	1.85308665613677	93.87772310814977
25.118864315095795	0.01851006747229802	-7.7109768651051045	0.018342690411679904	-0.0024836075153476635	1.85308665613677	93.87772310814977
19.952623149688787	0.0189267283690909	-7.6878734539308065	0.01875660614206291	-0.0025319503922625083	1.85308665613677	93.87772310814977
15.848931924611142	0.019368590493205114	-7.601234640332971	0.019198392686010653	-0.0025620335609059085	1.85308665613677	93.87772310814977
12.589254117941675	0.019828572115396875	-7.4734683159039	0.019660132305811505	-0.0025790443682653682	1.85308665613677	93.87772310814977
10.0	0.020256250013762724	-7.1187351157666345	0.020100104071557868	-0.0025102750711038097	1.85308665613677	93.87772310814977
7.943282347242813	0.020665165028211745	-6.720007691773034	0.020523192194117613	-0.002418186884121177	1.85308665613677	93.87772310814977
6.309573444801933	0.021042080583700846	-6.245438089526232	0.020917195900477522	-0.0022891201261634243	1.85308665613677	93.87772310814977
5.011872336272722	0.021386653112547893	-5.784992161920509	0.02127773398931227	-0.002155682638172836	1.85308665613677	93.87772310814977
3.981071705534973	0.021711273968770744	-5.330449036571185	0.02161738288120353	-0.0020169716692285543	1.85308665613677	93.87772310814977
3.1622776601683795	0.02197083188220743	-4.836661216430054	0.021892596237977287	-0.001852480379686934	1.85308665613677	93.87772310814977
2.5118864315095797	0.022205061751561513	-4.42649243196242	0.022138827878037344	-0.0017137874947893946	1.85308665613677	93.87772310814977
1.9952623149688797	0.022414404156683984	-4.093055978678655	0.022357234892224707	-0.0015998630169681129	1.85308665613677	93.87772310814977
1.5848931924611134	0.02260667446472029	-3.8232871077322925	0.022556362174338346	-0.0015074003495802366	1.85308665613677	93.87772310814977
1.2589254117941675	0.022784538077516167	-3.602010741264771	0.022739527774834744	-0.0014314510062532087	1.85308665613677	93.87772310814977
1.0	0.02293297644781871	-3.4698302585579346	0.022890935849444086	-0.001387971430845482	1.85308665613677	93.87772310814977
0.7943282347242815	0.02309552417230616	-3.3421559826081557	0.02305624314419337	-0.0013464356165128985	1.85308665613677	93.87772310814977
0.6309573444801934	0.0232670077203565	-3.242448479966354	0.02322976035719746	-0.0013160098807783553	1.85308665613677	93.87772310814977
0.5011872336272722	0.023449772393892003	-3.309632902011695	0.023410661093106334	-0.0013537992868430852	1.85308665613677	93.87772310814977
0.3981071705534972	0.023669120451326763	-3.467667840655115	0.023625784406616276	-0.0014316333718875308	1.85308665613677	93.87772310814977
0.31622776601683794	0.0239209234911121	-3.7024113139217905	0.02387099816811449	-0.0015446770295156791	1.85308665613677	93.87772310814977
0.251188643150958	0.024151594421680318	-3.8288933841139787	0.024097686143085103	-0.001612772661816936	1.85308665613677	93.87772310814977
0.19952623149688797	0.024375818107537594	-3.922828999603661	0.02431870799227229	-0.001667618061292627	1.85308665613677	93.87772310814977
0.15848931924611134	0.024584351742993785	-4.036491514193135	0.02452336829774797	-0.0017305368982634644	1.85308665613677	93.87772310814977
0.12589254117941673	0.02497696505229881	-4.622111582792204	0.024895736311993023	-0.0020127336404671824	1.85308665613677	93.87772310814977
0.1	0.025430898625665985	-5.333404632720728	0.0253208	-0.00236383	1.85308665613677	93.87772310814977

File: Multisine_EIS_RH/MultiSine_NC0006_10kHz_100mHz_Cyc0.txt
Freq(Hz)	Zmod(Ohm)	Zphz(Deg)	Zreal(Ohm)	Zimag(Ohm)	Capacity(Ah)	SOH
10000.0	0.014194978095682289	32.16281558738138	0.0120166	0.00755637	1.98362079217818	100.49178133415124
7943.282347242822	0.013429435158918904	25.90272738749441	0.012080273617734259	0.005866576344707436	1.98362079217818	100.49178133415124
6309.57344480193	0.012895567674672889	19.70813669595819	0.01214017967023252	0.004348758814482747	1.98362079217818	100.49178133415124
5011.872336272725	0.012582794378548416	14.27796295955127	0.012194120167636413	0.003103247929198137	1.98362079217818	100.49178133415124
3981.071705534969	0.012481596176999546	9.699677001995475	0.012303164506738871	0.002102947038279982	1.98362079217818	100.49178133415124
3162.2776601683795	0.012497528623593473	5.557204335631553	0.012438790357656576	0.0012102545747932326	1.98362079217818	100.49178133415124
2511.886431509582	0.012639169209789332	2.2909205644518265	0.012629067253888475	0.000505231244529181	1.98362079217818	100.49178133415124
1995.2623149688789	0.01285665379213368	-0.5315165257648776	0.012856100590927564	-0.00011926578192123665	1.98362079217818	100.49178133415124
1584.893192461114	0.013130891664833475	-2.957300676506182	0.013113404737515664	-0.000677445277269675	1.98362079217818	100.49178133415124
1258.9254117941662	0.013473893598206816	-4.819065495687382	0.013426262842739454	-0.0011319340853037786	1.98362079217818	100.49178133415124
1000.0	0.01385414993209775	-6.424110615667983	0.013767158671391524	-0.0015501007895531425	1.98362079217818	100.49178133415124
794.3282347242813	0.01428674059969195	-7.670749631906455	0.014158895309440674	-0.00190699779212907	1.98362079217818	100.49178133415124
630.957344480193	0.014750521297851565	-8.63694594272068	0.014583246711408602	-0.002215128418977746	1.98362079217818	100.49178133415124
501.18723362727246	0.015232239509680393	-9.434131685909215	0.015026218772723178	-0.002496771890768145	1.98362079217818	100.49178133415124
398.1071705534973	0.015754626073021187	-9.931863603010703	0.015518520311365898	-0.002717309339483294	1.98362079217818	100.49178133415124
316.22776601683796	0.016295197139013024	-10.266554417349488	0.016034298705610635	-0.002904258049580193	1.98362079217818	100.49178133415124
251.18864315095797	0.016854371988232926	-10.444399546229363	0.016575116751597032	-0.003055382101907754	1.98362079217818	100.49178133415124
199.52623149688787	0.017427906024184436	-10.38121779442867	0.01714262155797995	-0.0031404513222919447	1.98362079217818	100.49178133415124
158.48931924611142	0.018002078250917614	-10.214257823382425	0.017716772505917248	-0.003192302198372779	1.98362079217818	100.49178133415124
125.89254117941675	0.01857236769195455	-9.849175674264222	0.018298637895824848	-0.003176899879228166	1.98362079217818	100.49178133415124
100.0	0.019119998805041158	-9.348483681016946	0.018866058720019962	-0.0031058304328366133	1.98362079217818	100.49178133415124
79.43282347242814	0.01965381570004139	-8.786779177799707	0.019423151760854993	-0.003002273679395165	1.98362079217818	100.49178133415124
63.0957344480193	0.020110089647352242	-8.122001969326957	0.01990837494450251	-0.002841181566469918	1.98362079217818	100.49178133415124
50.11872336272725	0.020539860563395355	-7.448485554949084	0.020366541446673322	-0.00266267937699257	1.98362079217818	100.49178133415124
39.810717055349734	0.0209323134135992	-6.749296714188262	0.020787250380266496	-0.00246007448530638	1.98362079217818	100.49178133415124
31.622776601683793	0.02126106452605168	-6.0752004953082075	0.021141659104704846	-0.002250136680600512	1.98362079217818	100.49178133415124
25.118864315095795	0.021561358663213178	-5.423438081471464	0.021464836745617555	-0.0020378839240016537	1.98362079217818	100.49178133415124
19.952623149688787	0.02180134942092428	-4.797517097884892	0.021724968054824552	-0.001823348455476398	1.98362079217818	100.49178133415124
15.848931924611142	0.022015008825369428	-4.249524347629812	0.02195448516952566	-0.0016313168061941963	1.98362079217818	100.49178133415124
12.589254117941675	0.02220982208690736	-3.7572493446927577	0.022162085186480815	-0.001455395932124856	1.98362079217818	100.49178133415124
10.0	0.02237334663441952	-3.29587890127255	0.02233634009940924	-0.001286293352005665	1.98362079217818	100.49178133415124
7.943282347242813	0.022510100334190618	-2.8734956636055595	0.022481797349807865	-0.001128452470200084	1.98362079217818	100.49178133415124
6.309573444801933	0.022599144630940617	-2.5119063381863143	0.022577429919492575	-0.0009904525635151032	1.98362079217818	100.49178133415124
5.011872336272722	0.022694978074396726	-2.2665221477229895	0.0226772231917294	-0.0008975400324433674	1.98362079217818	100.49178133415124
3.981071705534973	0.02279082629576503	-2.0688092113990133	0.02277597109559629	-0.0008227416947603247	1.98362079217818	100.49178133415124
3.1622776601683795	0.022870722234622665	-1.9201764681553362	0.022857879832731336	-0.0007663322293089271	1.98362079217818	100.49178133415124
2.5118864315095797	0.022936805647505464	-1.7729519697304954	0.022925825277848918	-0.0007096397966448847	1.98362079217818	100.49178133415124
1.9952623149688797	0.02298963151320551	-1.6268459062343392	0.022980364913359867	-0.0006526756941931671	1.98362079217818	100.49178133415124
1.5848931924611134	0.023034424573737805	-1.68412544732249	0.023024474650856993	-0.0006769656529395434	1.98362079217818	100.49178133415124
1.2589254117941675	0.02309058714622127	-1.7316039368899512	0.023080042699706607	-0.0006977418841940136	1.98362079217818	100.49178133415124
1.0	0.023174845892967706	-1.7056458990424377	0.02316457785962526	-0.0006897932647984926	1.98362079217818	100.49178133415124
0.7943282347242815	0.023239273242403435	-1.6906566781314123	0.023229156827824782	-0.0006856339427199028	1.98362079217818	100.49178133415124
0.6309573444801934	0.023309224939188425	-1.6867813490913743	0.023299124534246624	-0.0006861218575082549	1.98362079217818	100.49178133415124
0.5011872336272722	0.023484907356816725	-1.7199161880846623	0.023474327116134137	-0.0007048687842385274	1.98362079217818	100.49178133415124
0.3981071705534972	0.023587535992144703	-1.9077861811336956	0.023574461447053354	-0.0007852526103852052	1.98362079217818	100.49178133415124
0.31622776601683794	0.023626503779449196	-2.23121306990187	0.02360859147731283	-0.0009198311245436307	1.98362079217818	100.49178133415124
0.251188643150958	0.023671225483551637	-2.446966525911656	0.023649641304904132	-0.0010106344752267233	1.98362079217818	100.49178133415124
0.19952623149688797	0.023719481010055034	-2.6358850380042878	0.023694384909056166	-0.0010908268276187995	1.98362079217818	100.49178133415124
0.15848931924611134	0.023937735270776986	-3.351081583414243	0.023896804116153546	-0.0013992579919326544	1.98362079217818	100.49178133415124
0.12589254117941673	0.02412991762163632	-4.163576877807182	0.024066234750820637	-0.001751933031068291	1.98362079217818	100.49178133415124
0.1	0.02431775574986516	-4.997819202123056	0.0242253	-0.00211851	1.98362079217818	100.49178133415124

File: Multisine_EIS_RH/MultiSine_NC0006_10kHz_100mHz_Cyc1.txt
Freq(Hz)	Zmod(Ohm)	Zphz(Deg)	Zreal(Ohm)	Zimag(Ohm)	Capacity(Ah)	SOH
10000.0	0.014398297176874771	32.58138240346142	0.0121324	0.00775344	2.03505559667224	103.09750877286504
7943.282347242822	0.013619065901203644	26.51666644955856	0.01218640188660125	0.006080342513343253	2.03505559667224	103.09750877286504
6309.57344480193	0.013061869907309455	20.53842260708632	0.012231619958405531	0.004582566820965279	2.03505559667224	103.09750877286504
5011.872336272725	0.012715545912627368	15.333161412860788	0.012262930124904519	0.0033623879323843287	2.03505559667224	103.09750877286504
3981.071705534969	0.012575487388565114	10.982600138162024	0.0123451683932374	0.002395767184551237	2.03505559667224	103.09750877286504
3162.2776601683795	0.012546131467253531	7.041257280904882	0.012451510290297337	0.0015379552282913842	2.03505559667224	103.09750877286504
2511.886431509582	0.012635347610529153	3.9090748289981394	0.012605951394407362	0.000861393452926067	2.03505559667224	103.09750877286504
1995.2623149688789	0.012790900509449784	1.2196841845420845	0.012788002470321384	0.00027226579237371547	2.03505559667224	103.09750877286504
1584.893192461114	0.012995098774609921	-1.0796386839515044	0.012992791770605841	-0.00024485540129916343	2.03505559667224	103.09750877286504
1258.9254117941662	0.013272015997631838	-2.7810247809325728	0.013256385021947186	-0.0006439447113609513	2.03505559667224	103.09750877286504
1000.0	0.01357581019421831	-4.251155260398358	0.013538458940561967	-0.001006355774147287	2.03505559667224	103.09750877286504
794.3282347242813	0.013912532303108608	-5.398100208996065	0.013850831397429902	-0.0013088256893148695	2.03505559667224	103.09750877286504
630.957344480193	0.0142738705593375	-6.233095567241535	0.014189489357719388	-0.001549765308648391	2.03505559667224	103.09750877286504
501.18723362727246	0.014647613871152518	-6.892525244472868	0.014541755659809075	-0.0017578209376356907	2.03505559667224	103.09750877286504
398.1071705534973	0.01504041813362257	-7.233469284063279	0.014920716239681152	-0.0018937804859903195	2.03505559667224	103.09750877286504
316.22776601683796	0.015437520471365433	-7.433623726110165	0.015307774419751568	-0.0019972682888952007	2.03505559667224	103.09750877286504
251.18864315095797	0.015838807071151154	-7.49541588991017	0.01570346923721273	-0.0020661227826683655	2.03505559667224	103.09750877286504
199.52623149688787	0.016229370099582887	-7.35503080521835	0.016095833925651146	-0.0020776390608314736	2.03505559667224	103.09750877286504
158.48931924611142	0.016609377618006467	-7.143504241360546	0.016480452343586582	-0.002065457675263691	2.03505559667224	103.09750877286504
125.89254117941675	0.016963702366136	-6.803682094289902	0.01684424222451027	-0.002009652171116543	2.03505559667224	103.09750877286504
100.0	0.017296993558405638	-6.3942392447772125	0.017189391066282724	-0.001926349119429239	2.03505559667224	103.09750877286504
79.43282347242814	0.01761735255986405	-5.95242621056381	0.017522365864537464	-0.0018269662634654064	2.03505559667224	103.09750877286504
63.0957344480193	0.01787805480414868	-5.4506124819592605	0.017797218199460722	-0.001698195495497411	2.03505559667224	103.09750877286504
50.11872336272725	0.018120258357598798	-4.967546584307484	0.018052196944863604	-0.0015690597216123509	2.03505559667224	103.09750877286504
39.810717055349734	0.018336247875075096	-4.502423521125815	0.018279662473503943	-0.0014394186295055603	2.03505559667224	103.09750877286504
31.622776601683793	0.018515122884418686	-4.050984232149844	0.018468864387244464	-0.0013079845835091682	2.03505559667224	103.09750877286504
25.118864315095795	0.018677085937960122	-3.6190794746759485	0.018639839418426	-0.001178951054641365	2.03505559667224	103.09750877286504
19.952623149688787	0.018803584574082436	-3.2364035075822084	0.018773594658940778	-0.001061572614784887	2.03505559667224	103.09750877286504
15.848931924611142	0.01892380141519574	-2.9148150816148357	0.018899318593493038	-0.0009622976168590688	2.03505559667224	103.09750877286504
12.589254117941675	0.019039454968090563	-2.637042873427093	0.019019292812246822	-0.0008759831071230043	2.03505559667224	103.09750877286504
10.0	0.019119778176891405	-2.401842249781356	0.0191029811294211	-0.0008012674350765974	2.03505559667224	103.09750877286504
7.943282347242813	0.019199055430392808	-2.198830627756598	0.019184919159629995	-0.0007366181220670035	2.03505559667224	103.09750877286504
6.309573444801933	0.019278121581834368	-2.049342646045443	0.019265791319726534	-0.0006893885324965134	2.03505559667224	103.09750877286504
5.011872336272722	0.019355736983061974	-1.948493191617242	0.019344545429421198	-0.0006581157090758852	2.03505559667224	103.09750877286504
3.981071705534973	0.01942960842023759	-1.8656177519107247	0.01941930940389528	-0.0006325390419190109	2.03505559667224	103.09750877286504
3.1622776601683795	0.01948130137802697	-1.7902092263201006	0.01947179281357653	-0.0006085951089722049	2.03505559667224	103.09750877286504
2.5118864315095797	0.019556921281317814	-1.738287744274325	0.019547921431728503	-0.0005932433755475568	2.03505559667224	103.09750877286504
1.9952623149688797	0.019655492738812858	-1.708854309537866	0.019646751226828643	-0.0005861407993239553	2.03505559667224	103.09750877286504
1.5848931924611134	0.01971332441621749	-1.7342218324706387	0.019704294977587487	-0.0005965894528543595	2.03505559667224	103.09750877286504
1.2589254117941675	0.019773495049141353	-1.8016159517442707	0.019763720497797087	-0.0006216578989870191	2.03505559667224	103.09750877286504
1.0	0.01984947180479009	-1.9512028425277828	0.019837962832048407	-0.0006758414040458285	2.03505559667224	103.09750877286504
0.7943282347242815	0.01994261189757471	-2.08894211868354	0.01992935898044543	-0.0007269249795043824	2.03505559667224	103.09750877286504
0.6309573444801934	0.020048970179304626	-2.2070150357341767	0.02003409803149024	-0.0007720889296480408	2.03505559667224	103.09750877286504
0.5011872336272722	0.020184989875662505	-2.237427385445713	0.020169601386459714	-0.0007880331160047304	2.03505559667224	103.09750877286504
0.3981071705534972	0.020217073878959664	-2.514112239843182	0.020197613886024163	-0.0008868311780699759	2.03505559667224	103.09750877286504
0.31622776601683794	0.020158922094870718	-3.009798166855925	0.02013111427631726	-0.0010584791074566492	2.03505559667224	103.09750877286504
0.251188643150958	0.020268208994458924	-3.8022972668661152	0.020223594820499683	-0.0013440641276829092	2.03505559667224	103.09750877286504
0.19952623149688797	0.020429519176061898	-4.6545603747073345	0.020362143775040104	-0.0016578162291630344	2.03505559667224	103.09750877286504
0.15848931924611134	0.020445608296696113	-4.011380592854638	0.02039552013303125	-0.0014302647045375538	2.03505559667224	103.09750877286504
0.12589254117941673	0.02068282228891306	-4.802053187367787	0.02061022268758512	-0.0017314325291245133	2.03505559667224	103.09750877286504
0.1	0.020997337003127323	-6.010729886003383	0.0208819	-0.00219873	2.03505559667224	103.09750877286504
