Repository: chrisw-17/rapid-SOH-prediction

# Rapid EIS-based SOH Estimation for Unknown LIBs

---

**This repository accompanies the paper:**

> **Fast state of health evaluation of lithium-ion batteries using EIS for second-life and recycling assessment**  
> *Authors: Christopher Wett, Jörg Lampe, Joey Danz, Thomas Seeger, Bugra Turan*

## Overview

This repository provides a complete workflow for rapid State of Health (SOH) estimation of lithium-ion batteries using Electrochemical Impedance Spectroscopy (EIS) and neural network models. The code and data enable reproducible analysis, model training, and evaluation for the fully connected neural network model as described in the associated publication.

File: Multisine_EIS_RH/MultiSine_NC0006_10kHz_100mHz_Cyc10.txt
Freq(Hz)	Zmod(Ohm)	Zphz(Deg)	Zreal(Ohm)	Zimag(Ohm)	Capacity(Ah)	SOH
10000.0	0.014521732631752314	31.996483396384168	0.0123156	0.00769459	1.8328045723958	92.8513136400352
7943.282347242822	0.013753725745446782	26.222198576377494	0.01233829195234909	0.006077131196507388	1.8328045723958	92.8513136400352
6309.57344480193	0.013192529037582565	20.557700927099102	0.012352415999258713	0.004632563155394275	1.8328045723958	92.8513136400352
5011.872336272725	0.012828859240924431	15.65476169017879	0.012352974002226022	0.0034617427292882646	1.8328045723958	92.8513136400352
3981.071705534969	0.0126572087911309	11.552090997338654	0.012400812249602794	0.002534716933383809	1.8328045723958	92.8513136400352
3162.2776601683795	0.012587526680300835	7.8272759262813985	0.012470250206855792	0.0017142601044469463	1.8328045723958	92.8513136400352
2511.886431509582	0.012626420013118188	4.898651467989694	0.01258029956847574	0.0010782138540570676	1.8328045723958	92.8513136400352
1995.2623149688789	0.012728855004599363	2.3560935149453655	0.01271809436893815	0.000523283241560416	1.8328045723958	92.8513136400352
1584.893192461114	0.012878786940276188	0.1564017391312268	0.012878738957807974	3.515550693197854e-05	1.8328045723958	92.8513136400352
1258.9254117941662	0.013083168256120582	-1.5069637635509192	0.013078643259606997	-0.0003440670078600209	1.8328045723958	92.8513136400352
1000.0	0.013313634501926077	-2.9560533640423596	0.013295919158632081	-0.0006865838462975827	1.8328045723958	92.8513136400352
794.3282347242813	0.013578526379248931	-4.087099485239723	0.013543994228089924	-0.0009677804407126069	1.8328045723958	92.8513136400352
630.957344480193	0.013861285236725168	-4.972354100228645	0.013809120172290702	-0.0012014276845025299	1.8328045723958	92.8513136400352
501.18723362727246	0.01415388009963221	-5.717578891830105	0.014083465266307367	-0.0014100808372141751	1.8328045723958	92.8513136400352
398.1071705534973	0.014463909639583432	-6.219245872360811	0.014378784186780322	-0.0015669228991978805	1.8328045723958	92.8513136400352
316.22776601683796	0.01477646158698856	-6.631851909129923	0.014677588088420438	-0.0017065242273132137	1.8328045723958	92.8513136400352
251.18864315095797	0.01509119900709525	-6.956328932859924	0.014980108957793847	-0.0018277371486012926	1.8328045723958	92.8513136400352
199.52623149688787	0.015414357711478817	-7.1883808306323385	0.015293202364100953	-0.0019288299842348657	1.8328045723958	92.8513136400352
158.48931924611142	0.01573886724082189	-7.3857101483553596	0.015608285853866569	-0.0020232040747797274	1.8328045723958	92.8513136400352
125.89254117941675	0.01606334530362482	-7.536586795291409	0.015924579050149462	-0.002106856525496302	1.8328045723958	92.8513136400352
100.0	0.016392266387355605	-7.683602473611773	0.01624508850142521	-0.0021916881381461918	1.8328045723958	92.8513136400352
79.43282347242814	0.016723727583352152	-7.8265911992564	0.01656794184045795	-0.002277359754930364	1.8328045723958	92.8513136400352
63.0957344480193	0.017056937707497756	-7.982832085848594	0.016891651301462765	-0.0023688056626177804	1.8328045723958	92.8513136400352
50.11872336272725	0.017402630477451823	-8.184369306823864	0.017225386500368013	-0.0024774195138640653	1.8328045723958	92.8513136400352
39.810717055349734	0.01776573781665794	-8.447365052937045	0.01757300144151993	-0.0026098008557298917	1.8328045723958	92.8513136400352
31.622776601683793	0.018168734366201478	-8.771118285985361	0.017956257797340364	-0.0027705079651652352	1.8328045723958	92.8513136400352
25.118864315095795	0.018598678711565137	-9.079648198381106	0.01836563583789206	-0.0029350076807328797	1.8328045723958	92.8513136400352
19.952623149688787	0.01909848475791781	-9.302237194472283	0.018847328331317553	-0.003087124037017906	1.8328045723958	92.8513136400352
15.848931924611142	0.01963934948535194	-9.438437619323283	0.01937347924370419	-0.0032206133269233736	1.8328045723958	92.8513136400352
12.589254117941675	0.02020949688491294	-9.515057560877228	0.01993145851315619	-0.003340767259124671	1.8328045723958	92.8513136400352
10.0	0.020826074741502228	-9.364003990057105	0.02054855847065825	-0.0033885297573691396	1.8328045723958	92.8513136400352
7.943282347242813	0.021435171456577345	-9.08435090320291	0.021166309401324936	-0.003384364297804195	1.8328045723958	92.8513136400352
6.309573444801933	0.022029066162876323	-8.591933541815667	0.021781843288562787	-0.0032910574229075354	1.8328045723958	92.8513136400352
5.011872336272722	0.022559323306573127	-8.026078831703975	0.02233834616069689	-0.0031498188607239283	1.8328045723958	92.8513136400352
3.981071705534973	0.02305939320765829	-7.433714073510989	0.022865583725700578	-0.0029834034236714173	1.8328045723958	92.8513136400352
3.1622776601683795	0.023493225110394513	-6.7394851948647165	0.023330887170542467	-0.00275705094677052	1.8328045723958	92.8513136400352
2.5118864315095797	0.02386995593485184	-6.094702709855791	0.02373503732359661	-0.0025343242845469838	1.8328045723958	92.8513136400352
1.9952623149688797	0.02419150471215798	-5.491495450960098	0.024080475721177934	-0.002315078676875111	1.8328045723958	92.8513136400352
1.5848931924611134	0.02446281485377507	-5.034784963002245	0.024368427558168957	-0.0021468695610935232	1.8328045723958	92.8513136400352
1.2589254117941675	0.02470387207337053	-4.60499578603871	0.02462412505652355	-0.001983371023824208	1.8328045723958	92.8513136400352
1.0	0.024886829895440013	-4.18857527803852	0.024820358691435576	-0.0018177174348741087	1.8328045723958	92.8513136400352
0.7943282347242815	0.025105233775609748	-3.9909848380659665	0.02504435392744353	-0.001747312017059447	1.8328045723958	92.8513136400352
0.6309573444801934	0.02533071023243465	-3.919984627014129	0.025271448898577305	-0.0017316903436138409	1.8328045723958	92.8513136400352
0.5011872336272722	0.025484228051408216	-3.9527081234492356	0.02542360839607075	-0.0017567058659383804	1.8328045723958	92.8513136400352
0.3981071705534972	0.02565848242455685	-3.960379574337216	0.025597211221404022	-0.0017721450330379278	1.8328045723958	92.8513136400352
0.31622776601683794	0.025850965422461413	-3.946438419023926	0.02578966824727652	-0.0017791641207917904	1.8328045723958	92.8513136400352
0.251188643150958	0.0260154645326416	-4.064814655276959	0.025950022669071638	-0.0018441036640604283	1.8328045723958	92.8513136400352
0.19952623149688797	0.026173096275608106	-4.221408482951478	0.026102089771548466	-0.0019266235258285187	1.8328045723958	92.8513136400352
0.15848931924611134	0.02645229211873585	-4.439018657757622	0.026372942518411862	-0.002047354697036776	1.8328045723958	92.8513136400352
0.12589254117941673	0.02679565213163843	-4.8853293751681806	0.026698307133951892	-0.002281966113015842	1.8328045723958	92.8513136400352
0.1	0.027160990523351684	-5.392128355756583	0.0270408	-0.00255236	1.8328045723958	92.8513136400352

File: Multisine_EIS_RH/MultiSine_NC0006_10kHz_100mHz_Cyc11.txt
Freq(Hz)	Zmod(Ohm)	Zphz(Deg)	Zreal(Ohm)	Zimag(Ohm)	Capacity(Ah)	SOH
10000.0	0.014529403899076521	31.2937558943287	0.0124156	0.00754695	1.80718280721299	91.55329496917898
7943.282347242822	0.01379128590210598	25.602444523971055	0.012437175954692578	0.0059595487333894605	1.80718280721299	91.55329496917898
6309.57344480193	0.013252025804918535	20.038278577633303	0.012449800002059133	0.004540778330083423	1.80718280721299	91.55329496917898
5011.872336272725	0.012901330194648685	15.229553992828155	0.012448249993816607	0.0033890106052945194	1.80718280721299	91.55329496917898
3981.071705534969	0.012735507024622922	11.210858780718992	0.012492492233280679	0.0024760405844092494	1.80718280721299	91.55329496917898
3162.2776601683795	0.01266899028742141	7.5598810369545	0.012558870210585021	0.0016667615115721086	1.80718280721299	91.55329496917898
2511.886431509582	0.01271306412873419	4.667516187169957	0.012670903560696146	0.001034505919193184	1.80718280721299	91.55329496917898
1995.2623149688789	0.012819257329937328	2.165273678999729	0.012810104371074032	0.0004843392337421223	1.80718280721299	91.55329496917898
1584.893192461114	0.012971679096642734	0.007848828207911239	0.012971678974931523	1.7769630039857497e-06	1.80718280721299	91.55329496917898
1258.9254117941662	0.013188138236993193	-1.6334404913996512	0.013182779216107776	-0.00037592858018346413	1.80718280721299	91.55329496917898
1000.0	0.013425289448212958	-3.071828316279189	0.01340599918092276	-0.0007194322271044685	1.80718280721299	91.55329496917898
794.3282347242813	0.013684550539920229	-4.21702816991837	0.013647501904126532	-0.0010062878596573124	1.80718280721299	91.55329496917898
630.957344480193	0.0139711114920916	-5.094853097258399	0.013915912284464387	-0.0012407020655851033	1.80718280721299	91.55329496917898
501.18723362727246	0.014271203784029926	-5.825305714833628	0.014197506980247087	-0.001448465736959404	1.80718280721299	91.55329496917898
398.1071705534973	0.01458831139553233	-6.326848709005316	0.014499460190976312	-0.0016076329006684375	1.80718280721299	91.55329496917898
316.22776601683796	0.014904476445222779	-6.741730589767545	0.014801418110388515	-0.001749697124551431	1.80718280721299	91.55329496917898
251.18864315095797	0.015219139136180063	-7.071212848332247	0.015103381051929063	-0.0018735199082576697	1.80718280721299	91.55329496917898
199.52623149688787	0.01554347981509638	-7.308085434864338	0.01541721238291481	-0.00197720183653739	1.80718280721299	91.55329496917898
158.48931924611142	0.015868573740835248	-7.50991014021736	0.01573245740195957	-0.0020739856951901767	1.80718280721299	91.55329496917898
125.89254117941675	0.016191366294591114	-7.664729677070857	0.016046704396423736	-0.002159541733659327	1.80718280721299	91.55329496917898
100.0	0.01652238135517386	-7.847504194835684	0.01636764888286556	-0.002255915710532345	1.80718280721299	91.55329496917898
79.43282347242814	0.016857951133179623	-8.041916187339336	0.016692169841558028	-0.0023583855472023066	1.80718280721299	91.55329496917898
63.0957344480193	0.017191362375202704	-8.245547802793423	0.017013647251117495	-0.002465511616293309	1.80718280721299	91.55329496917898
50.11872336272725	0.01753710737524434	-8.492590560710914	0.017344812461038955	-0.0025899065199804384	1.80718280721299	91.55329496917898
39.810717055349734	0.01790006395495649	-8.799197815204504	0.017689389568747594	-0.0027382085889530623	1.80718280721299	91.55329496917898
31.622776601683793	0.018310740768969425	-9.238809973225493	0.018073209101101266	-0.0029397857568655267	1.80718280721299	91.55329496917898
25.118864315095795	0.01875057710480818	-9.695109679300872	0.018482778483207007	-0.0031576955686159493	1.80718280721299	91.55329496917898
19.952623149688787	0.01926028971786872	-10.137999783460598	0.01895957219869988	-0.003390189088904339	1.80718280721299	91.55329496917898
15.848931924611142	0.01984944806306604	-10.539107872931567	0.019514593663141195	-0.003630595346612683	1.80718280721299	91.55329496917898
12.589254117941675	0.020495587287715843	-10.902972947752659	0.02012561938468681	-0.003876666435366571	1.80718280721299	91.55329496917898
10.0	0.02122445674508237	-10.98639429359118	0.02083546479477326	-0.004044869702430067	1.80718280721299	91.55329496917898
7.943282347242813	0.021968187999528502	-10.933383118894321	0.02156942958904633	-0.004166652275604574	1.80718280721299	91.55329496917898
6.309573444801933	0.022734182264067627	-10.670562671030579	0.022341064110458258	-0.00420950087637965	1.80718280721299	91.55329496917898
5.011872336272722	0.02348146160721596	-10.131167975220038	0.02311533014948777	-0.0041304420213021725	1.80718280721299	91.55329496917898
3.981071705534973	0.024211085621732006	-9.504362954844765	0.02387874079134354	-0.003997800045358002	1.80718280721299	91.55329496917898
3.1622776601683795	0.02485172580863987	-8.758132810760511	0.02456195238592206	-0.0037840151505397885	1.80718280721299	91.55329496917898
2.5118864315095797	0.025409751184702917	-7.9743489142824115	0.02516404592228588	-0.0035250883803954166	1.80718280721299	91.55329496917898
1.9952623149688797	0.0258896366328494	-7.150905983246896	0.025688260027157087	-0.003222822017757272	1.80718280721299	91.55329496917898
1.5848931924611134	0.026313114345735564	-6.470256112490913	0.026145512670199194	-0.0029651566205190745	1.80718280721299	91.55329496917898
1.2589254117941675	0.026693226263953203	-5.851975125381436	0.026554117920956664	-0.002721607947249048	1.80718280721299	91.55329496917898
1.0	0.026983997872177	-5.314106468240411	0.026868018651663238	-0.0024991428329588063	1.80718280721299	91.55329496917898
0.7943282347242815	0.027256523826413883	-4.930129520043742	0.027155681261128137	-0.0023424487921578636	1.80718280721299	91.55329496917898
0.6309573444801934	0.027521672861375645	-4.6424315302468955	0.027431380093173287	-0.0022275240228641618	1.80718280721299	91.55329496917898
0.5011872336272722	0.027801576877854152	-4.470942120836858	0.027716976582089995	-0.00216723003926892	1.80718280721299	91.55329496917898
0.3981071705534972	0.028065143848523575	-4.307759896374915	0.02798585896341233	-0.002108079058838721	1.80718280721299	91.55329496917898
0.31622776601683794	0.02831434948393033	-4.151794595497896	0.028240045345178426	-0.0020499330721786883	1.80718280721299	91.55329496917898
0.251188643150958	0.028536975249627176	-4.149407972789864	0.028462172919052793	-0.0020648654008849723	1.80718280721299	91.55329496917898
0.19952623149688797	0.028751117833047762	-4.194281409734168	0.028674116072658875	-0.00210281813324	1.80718280721299	91.55329496917898
0.15848931924611134	0.02891053472064863	-4.502650901453797	0.028821308212576658	-0.002269627887890708	1.80718280721299	91.55329496917898
0.12589254117941673	0.02925952880909401	-4.736027877569154	0.02915962701785318	-0.002415818352006043	1.80718280721299	91.55329496917898
0.1	0.029668267519032857	-4.941399211969513	0.029558	-0.00255553	1.80718280721299	91.55329496917898

File: Multisine_EIS_RH/MultiSine_NC0006_10kHz_100mHz_Cyc12.txt
Freq(Hz)	Zmod(Ohm)	Zphz(Deg)	Zreal(Ohm)	Zimag(Ohm)	Capacity(Ah)	SOH
10000.0	0.014749685437747479	31.654849155859115	0.0125553	0.00774065	1.78591727464289	90.47596645083745
7943.282347242822	0.013982611067693388	25.945222850629523	0.012573341962113621	0.0061175554083419985	1.78591727464289	90.47596645083745
6309.57344480193	0.01341944289730959	20.350581356575944	0.012581832008813087	0.004666792364800391	1.78591727464289	90.47596645083745
5011.872336272725	0.013050209499454315	15.50626341715686	0.012575197973535082	0.00348889150104253	1.78591727464289	90.47596645083745
3981.071705534969	0.012869142226242919	11.46103770489304	0.012612532203147547	0.0025571181169110288	1.78591727464289	90.47596645083745
3162.2776601683795	0.012790282689753216	7.780989240499482	0.012672520208836946	0.001731635885635306	1.78591727464289	90.47596645083745
2511.886431509582	0.012829634404799046	4.85389581977757	0.01278362356434283	0.0010855816533002485	1.78591727464289	90.47596645083745
1995.2623149688789	0.012932796905566103	2.3083537927494824	0.012922302370646855	0.0005209004148537771	1.78591727464289	90.47596645083745
1584.893192461114	0.013083711600942974	0.10174565807132815	0.013083690971506813	2.323400010462433e-05	1.78591727464289	90.47596645083745
1258.9254117941662	0.013294557482143704	-1.5620265763199805	0.013289617236271476	-0.00036239806762619766	1.78591727464289	90.47596645083745
1000.0	0.013531379818157368	-3.0142371574392213	0.013512659143491245	-0.0007115354208041978	1.78591727464289	90.47596645083745
794.3282347242813	0.013801492155595839	-4.156095263718562	0.01376519844814053	-0.0010002486712228148	1.78591727464289	90.47596645083745
630.957344480193	0.014090222633398035	-5.051654049472887	0.014035492255945654	-0.0012406977843180968	1.78591727464289	90.47596645083745
501.18723362727246	0.0143893962641943	-5.808104368829939	0.014315526926777877	-0.0014561640212237123	1.78591727464289	90.47596645083745
398.1071705534973	0.014708500436560901	-6.333809275035645	0.014618720191760609	-0.001622653705299711	1.78591727464289	90.47596645083745
316.22776601683796	0.015030630604101019	-6.779041185473757	0.014925547766221976	-0.0017742266583400178	1.78591727464289	90.47596645083745
251.18864315095797	0.0153554889727501	-7.144855933033693	0.015236251577144009	-0.0019098899104991911	1.78591727464289	90.47596645083745
199.52623149688787	0.015683649617348742	-7.394683086815246	0.015553210429322327	-0.0020185417164335726	1.78591727464289	90.47596645083745
158.48931924611142	0.016012675109970204	-7.611618972844364	0.01587158262073905	-0.002120997239628906	1.78591727464289	90.47596645083745
125.89254117941675	0.016342447563869305	-7.797325109990934	0.016191348159502208	-0.002217168725109158	1.78591727464289	90.47596645083745
100.0	0.01666700931737406	-7.975286569250115	0.0165058061075582	-0.0023124801242666235	1.78591727464289	90.47596645083745
79.43282347242814	0.0169895013062547	-8.150784098278585	0.016817879838349464	-0.002408749131410058	1.78591727464289	90.47596645083745
63.0957344480193	0.017334147011434948	-8.452436707633462	0.017145867397957867	-0.002547917539027643	1.78591727464289	90.47596645083745
50.11872336272725	0.017683686162388752	-8.810165682641045	0.017475040282854237	-0.0027084540613569724	1.78591727464289	90.47596645083745
39.810717055349734	0.018040237424545538	-9.24594164751685	0.017805854145166815	-0.0028985728376252923	1.78591727464289	90.47596645083745
31.622776601683793	0.01845612862685769	-9.834742529170018	0.018184906720320484	-0.0031524357986101514	1.78591727464289	90.47596645083745
25.118864315095795	0.018908108955475105	-10.458562000905907	0.018593978113820006	-0.0034322823565232146	1.78591727464289	90.47596645083745
19.952623149688787	0.01944517615400398	-11.137458786111141	0.019078957129149664	-0.003756097778854308	1.78591727464289	90.47596645083745
15.848931924611142	0.02006569970934027	-11.851882013748003	0.01963793538778086	-0.004121140440553111	1.78591727464289	90.47596645083745
12.589254117941675	0.02074727939241579	-12.571193133819651	0.020249890661641203	-0.004515698216061101	1.78591727464289	90.47596645083745
10.0	0.021612796960676018	-12.994957362710611	0.021059290185143124	-0.004859968041185154	1.78591727464289	90.47596645083745
7.943282347242813	0.022536459622675743	-13.24759507887743	0.021936739146490223	-0.005164444591951535	1.78591727464289	90.47596645083745
6.309573444801933	0.023552598553019572	-13.25512007532828	0.022925128422148628	-0.005400313456429419	1.78591727464289	90.47596645083745
5.011872336272722	0.024570178179790948	-12.918066783538904	0.023948325383470904	-0.005492846904300031	1.78591727464289	90.47596645083745
3.981071705534973	0.025583238655669978	-12.440137987567894	0.02498258534983476	-0.005511127774892194	1.78591727464289	90.47596645083745
3.1622776601683795	0.026557070733048627	-11.637893104863641	0.02601111181659168	-0.005357244439533498	1.78591727464289	90.47596645083745
2.5118864315095797	0.027419662476638382	-10.70730380502456	0.026942262040766093	-0.00509435044529381	1.78591727464289	90.47596645083745
1.9952623149688797	0.02817919060949702	-9.656486271477906	0.02777992375473555	-0.0047267980269358354	1.78591727464289	90.47596645083745
1.5848931924611134	0.028818164866134185	-8.728694929801042	0.028484393118352467	-0.004373325385887181	1.78591727464289	90.47596645083745
1.2589254117941675	0.029402827177229862	-7.848456715904519	0.02912740229583524	-0.0040150568502350025	1.78591727464289	90.47596645083745
1.0	0.02988588396622549	-7.000041753469854	0.029663116464887437	-0.0036421946726139863	1.78591727464289	90.47596645083745
0.7943282347242815	0.030302641211701984	-6.279236498717701	0.030120845272189993	-0.003314324138331856	1.78591727464289	90.47596645083745
0.6309573444801934	0.030675171813135952	-5.66438285445726	0.030525388583391357	-0.003027675279545519	1.78591727464289	90.47596645083745
0.5011872336272722	0.03097314712898074	-5.305001474948424	0.030840477715649385	-0.002863699939592399	1.78591727464289	90.47596645083745
0.3981071705534972	0.03122484796224646	-4.987323640006178	0.031106629326909527	-0.002714542720912489	1.78591727464289	90.47596645083745
0.31622776601683794	0.031435673976307116	-4.704795454590546	0.03132975227015327	-0.0025784144421520977	1.78591727464289	90.47596645083745
0.251188643150958	0.03162384824699667	-4.6713379342835575	0.03151880178096564	-0.0025754440862250697	1.78591727464289	90.47596645083745
0.19952623149688797	0.03180529420604336	-4.7068310106340405	0.03169803437309071	-0.002609857546943014	1.78591727464289	90.47596645083745
0.15848931924611134	0.031998473517583094	-4.3744898049657905	0.03190525593385588	-0.0024406866350723086	1.78591727464289	90.47596645083745
0.12589254117941673	0.032247049508547856	-4.602355869782288	0.03214307147780275	-0.0025875003342221725	1.78591727464289	90.47596645083745
0.1	0.032514208881810426	-4.9996461743925344	0.0323905	-0.0028336	1.78591727464289	90.47596645083745

File: Multisine_EIS_RH/MultiSine_NC0006_10kHz_100mHz_Cyc13.txt
Freq(Hz)	Zmod(Ohm)	Zphz(Deg)	Zreal(Ohm)	Zimag(Ohm)	Capacity(Ah)	SOH
10000.0	0.014822222859395955	31.63824045014447	0.0126193	0.00777506	1.76988210562612	89.66361224239022
7943.282347242822	0.014050602185761008	25.916804026523366	0.01263752796172304	0.006141034831295156	1.76988210562612	89.66361224239022
6309.57344480193	0.013482527409515194	20.323667249546595	0.012643180018944015	0.004682792367477262	1.76988210562612	89.66361224239022
5011.872336272725	0.01310571488530072	15.502388783520873	0.012628919943112793	0.0035028764930041204	1.76988210562612	89.66361224239022
3981.071705534969	0.012925443151309772	11.466619634615082	0.012667460218465222	0.0025695393111104005	1.76988210562612	89.66361224239022
3162.2776601683795	0.012849395916004753	7.795104485527608	0.012730660209303099	0.001742775384697171	1.76988210562612	89.66361224239022
2511.886431509582	0.012888714590220824	4.879064610741048	0.012842011563370382	0.0010962220552573022	1.76988210562612	89.66361224239022
1995.2623149688789	0.012990541066630898	2.350383519744226	0.01297961236566313	0.0005327476334518913	1.76988210562612	89.66361224239022
1584.893192461114	0.013138884998576753	0.16437083439979572	0.013138830931551862	3.769294259200652e-05	1.76988210562612	89.66361224239022
1258.9254117941662	0.013347216518612206	-1.4995927438557766	0.013342645243974464	-0.00034929455787362375	1.76988210562612	89.66361224239022
1000.0	0.013581234713139306	-2.9498412126770437	0.013563239154216004	-0.0006989134273441984	1.76988210562612	89.66361224239022
794.3282347242813	0.013847742419842678	-4.081831982754231	0.01381261629227135	-0.000985698376173178	1.76988210562612	89.66361224239022
630.957344480193	0.0141326666682065	-4.957743329536734	0.01407979220841443	-0.0012213592929630876	1.76988210562612	89.66361224239022
501.18723362727246	0.014427169015235853	-5.693818775758064	0.014355989389286554	-0.0014313540613256205	1.76988210562612	89.66361224239022
398.1071705534973	0.014735243533225703	-6.221578275966902	0.014648456184976441	-0.001596913704711488	1.76988210562612	89.66361224239022
316.22776601683796	0.01505082427510153	-6.659717252481465	0.014949267805276334	-0.001745480863863583	1.76988210562612	89.66361224239022
251.18864315095797	0.015373859475238229	-7.008719640019833	0.015258979744495504	-0.0018759243911864367	1.76988210562612	89.66361224239022
199.52623149688787	0.01569295320099605	-7.29185995336953	0.015566036202301776	-0.0019918075000568245	1.76988210562612	89.66361224239022
158.48931924611142	0.016012420969416734	-7.546129662560274	0.015873744621392936	-0.0021028211993927566	1.76988210562612	89.66361224239022
125.89254117941675	0.01633411572444063	-7.761981477106954	0.016184457267261115	-0.002206055181453409	1.76988210562612	89.66361224239022
100.0	0.01665572166104138	-8.005039918573624	0.016493425357830622	-0.0023194792552969565	1.76988210562612	89.66361224239022
79.43282347242814	0.01697757641987575	-8.262037659212476	0.01680136984919747	-0.002439686923193077	1.76988210562612	89.66361224239022
63.0957344480193	0.017303123448953066	-8.627124153337956	0.017107346901497556	-0.002595527515078847	1.76988210562612	89.66361224239022
50.11872336272725	0.017638379285451394	-9.073201829715847	0.017417682095840548	-0.0027815057479136135	1.76988210562612	89.66361224239022
39.810717055349734	0.01798754796955282	-9.630517187451552	0.01773405075014735	-0.0030092068636373096	1.76988210562612	89.66361224239022
31.622776601683793	0.018398369231005268	-10.347546290017535	0.018099144079508238	-0.003304689690364781	1.76988210562612	89.66361224239022
25.118864315095795	0.01884934987099664	-11.136136686114549	0.018494436299625813	-0.0036405791460046803	1.76988210562612	89.66361224239022
19.952623149688787	0.019398907575681995	-12.128562339226473	0.018965897168255322	-0.004075826263841131	1.76988210562612	89.66361224239022
15.848931924611142	0.020052286874151466	-13.136555536149318	0.019527541832255756	-0.004557336818007713	1.76988210562612	89.66361224239022
12.589254117941675	0.020782168025358105	-14.125925672636923	0.02015375024160854	-0.005071967964516392	1.76988210562612	89.66361224239022
10.0	0.021775516813922317	-14.998221745679826	0.02103370897980854	-0.00563526566065301	1.76988210562612	89.66361224239022
7.943282347242813	0.02285564033027286	-15.622874599961039	0.02201124160724613	-0.006155122891887074	1.76988210562612	89.66361224239022
6.309573444801933	0.024070387718702284	-15.899622399927118	0.02314952966431047	-0.006594152049343674	1.76988210562612	89.66361224239022
5.011872336272722	0.025399667514319636	-15.764175996104393	0.02444433643374649	-0.006900545351767365	1.76988210562612	89.66361224239022
3.981071705534973	0.026762424193039504	-15.427985937282937	0.025798055738299873	-0.0071195272885044205	1.76988210562612	89.66361224239022
3.1622776601683795	0.028088095804224465	-14.539847276809091	0.02718852609632147	-0.007051607945492891	1.76988210562612	89.66361224239022
2.5118864315095797	0.029328454077780928	-13.498144309733467	0.028518328288801034	-0.0068456679882006625	1.76988210562612	89.66361224239022
1.9952623149688797	0.03049231217767814	-12.321980487755223	0.029789884483458415	-0.006507217869656905	1.76988210562612	89.66361224239022
1.5848931924611134	0.03144159613972087	-11.066774301123132	0.030856912684611968	-0.0060353050782494125	1.76988210562612	89.66361224239022
1.2589254117941675	0.032316729807995964	-9.867348432381098	0.03183867309982961	-0.005538043041111293	1.76988210562612	89.66361224239022
1.0	0.03305941595149282	-8.727869120172224	0.03267659437516159	-0.005016489120388408	1.76988210562612	89.66361224239022
0.7943282347242815	0.0336204588314026	-7.707534596178196	0.03331671719969896	-0.004509058335098375	1.76988210562612	89.66361224239022
0.6309573444801934	0.03409386340963648	-6.771638967283031	0.03385602446982694	-0.004020090707114553	1.76988210562612	89.66361224239022
0.5011872336272722	0.03458687366229489	-5.985954762042965	0.03439828835801345	-0.0036068806149502585	1.76988210562612	89.66361224239022
0.3981071705534972	0.035006509334528334	-5.3515690807554295	0.03485392144627373	-0.0032649434306584397	1.76988210562612	89.66361224239022
0.31622776601683794	0.03535966032896657	-4.843666935994431	0.03523338377937495	-0.0029856734642573824	1.76988210562612	89.66361224239022
0.251188643150958	0.035651280220852156	-4.6319122465893985	0.03553484510584341	-0.0028789867470068154	1.76988210562612	89.66361224239022
0.19952623149688797	0.03592665853000019	-4.511803128292786	0.03581532719471116	-0.002826151281693635	1.76988210562612	89.66361224239022
0.15848931924611134	0.03642948562409601	-4.768241008431389	0.036303406405814274	-0.0030282183161887063	1.76988210562612	89.66361224239022
0.12589254117941673	0.036775010441993584	-4.895297705964933	0.0366408663484265	-0.0031382011161625173	1.76988210562612	89.66361224239022
0.1	0.037071044381868985	-4.981841205813525	0.036931	-0.00321925	1.76988210562612	89.66361224239022

File: Multisine_EIS_RH/MultiSine_NC0006_10kHz_100mHz_Cyc14.txt
Freq(Hz)	Zmod(Ohm)	Zphz(Deg)	Zreal(Ohm)	Zimag(Ohm)	Capacity(Ah)	SOH
10000.0	0.014893071474561585	31.354876931736726	0.0127181	0.00774942	1.75014906788435	88.66392111108935
7943.282347242822	0.014132111303647995	25.69501457670019	0.012734653965238272	0.006127410406063608	1.75014906788435	88.66392111108935
6309.57344480193	0.013573528798696596	20.166894902270048	0.012741368011778236	0.004679553957107473	1.75014906788435	88.66392111108935
5011.872336272725	0.013206769823099995	15.401374308169306	0.012732501964630999	0.0035074439241436824	1.75014906788435	88.66392111108935
3981.071705534969	0.013029272049711696	11.411909876691324	0.012771684215451908	0.002577986122184327	1.75014906788435	88.66392111108935
3162.2776601683795	0.012952513820667469	7.7809059329560855	0.01283326019764925	0.0017535811854639944	1.75014906788435	88.66392111108935
2511.886431509582	0.012985719406087027	4.892186654922543	0.012938411587681607	0.0011074358136576236	1.75014906788435	88.66392111108935
1995.2623149688789	0.013082856988053077	2.400495847849426	0.013071376357973952	0.0005479663110528428	1.75014906788435	88.66392111108935
1584.893192461114	0.013227382402830263	0.2593722139807605	0.01322724686990708	5.9878821272971665e-05	1.75014906788435	88.66392111108935
1258.9254117941662	0.013434100229045728	-1.3997845601120267	0.013430091246919724	-0.000328173831157639	1.75014906788435	88.66392111108935
1000.0	0.01366518535951197	-2.8486584583031274	0.013648299173562629	-0.000679132224791285	1.75014906788435	88.66392111108935
794.3282347242813	0.01392556415516547	-3.980498224560753	0.013891972011095577	-0.0009666698932761552	1.75014906788435	88.66392111108935
630.957344480193	0.014210171257165557	-4.856047335114158	0.01415916424453816	-0.0012029277011384577	1.75014906788435	88.66392111108935
501.18723362727246	0.014505895292497828	-5.591606636068499	0.014436871664652991	-0.0014134124575827759	1.75014906788435	88.66392111108935
398.1071705534973	0.014807388289191608	-6.121658391085743	0.014722952180937311	-0.0015790589047663891	1.75014906788435	88.66392111108935
316.22776601683796	0.015113318720695152	-6.559667066437279	0.015014378300778515	-0.0017265129580822248	1.75014906788435	88.66392111108935
251.18864315095797	0.015423411362804647	-6.906150735273195	0.015311505867767604	-0.00185456359492192	1.75014906788435	88.66392111108935
199.52623149688787	0.015742419301217527	-7.185855057882927	0.01561877224494652	-0.001969192478107324	1.75014906788435	88.66392111108935
158.48931924611142	0.016061567564392577	-7.439507265534456	0.015926363183507035	-0.002079641404805028	1.75014906788435	88.66392111108935
125.89254117941675	0.01637682059085708	-7.6630654679963275	0.01623056518722471	-0.0021838054786014662	1.75014906788435	88.66392111108935
100.0	0.016685672461199577	-7.915339364622039	0.01652670189856126	-0.0022977793276390914	1.75014906788435	88.66392111108935
79.43282347242814	0.01699168338034091	-8.183682465737471	0.016818653852497707	-0.0024187159170968044	1.75014906788435	88.66392111108935
63.0957344480193	0.01731230415586323	-8.593722245048188	0.017117934750461746	-0.002586925794075557	1.75014906788435	88.66392111108935
50.11872336272725	0.01763925426566417	-9.079383649940118	0.01741824590641896	-0.002783523054021809	1.75014906788435	88.66392111108935
39.810717055349734	0.01797539174108415	-9.670114038456425	0.017719983362917333	-0.0030194201203822594	1.75014906788435	88.66392111108935
31.622776601683793	0.01837242356922627	-10.500022964294008	0.018064774296353645	-0.0033481155041099712	1.75014906788435	88.66392111108935
25.118864315095795	0.01881290125677174	-11.42619293489287	0.01844004295908656	-0.0037269383365016737	1.75014906788435	88.66392111108935
19.952623149688787	0.019363757928589284	-12.588902685006628	0.018898233720404917	-0.004220412700904363	1.75014906788435	88.66392111108935
15.848931924611142	0.020017085524591013	-13.800819313527448	0.019439209657321054	-0.004775022596544124	1.75014906788435	88.66392111108935
12.589254117941675	0.020747363427639158	-15.010256718701	0.020039452572015868	-0.005373400209594054	1.75014906788435	88.66392111108935
10.0	0.021778727739694487	-16.177266245476403	0.02091638394086976	-0.006067772638939568	1.75014906788435	88.66392111108935
7.943282347242813	0.022918557725187316	-17.138647410107513	0.02190084679244534	-0.00675375436158141	1.75014906788435	88.66392111108935
6.309573444801933	0.02422662472582798	-17.832785784185056	0.023062639871500926	-0.00741916354878064	1.75014906788435	88.66392111108935
5.011872336272722	0.025738658205181238	-18.039603015568364	0.02447341515009229	-0.007970600798834212	1.75014906788435	88.66392111108935
3.981071705534973	0.027334379536925517	-17.97796109446146	0.025999786923522342	-0.008436787575856638	1.75014906788435	88.66392111108935
3.1622776601683795	0.02903292271632673	-17.20413583017383	0.02773390307002222	-0.008587270925900297	1.75014906788435	88.66392111108935
2.5118864315095797	0.030652137915292806	-16.231034778631642	0.029430418083031342	-0.008567616368402158	1.75014906788435	88.66392111108935
1.9952623149688797	0.032201579217230214	-15.092554867058489	0.031090833182356788	-0.008384616634671788	1.75014906788435	88.66392111108935
1.5848931924611134	0.033508544128290574	-13.566452181866108	0.032573605964904565	-0.007860198727814105	1.75014906788435	88.66392111108935
1.2589254117941675	0.03471540295526071	-12.08341094584461	0.033946244578233836	-0.007267164603946593	1.75014906788435	88.66392111108935
1.0	0.035726647563124415	-10.651181853107266	0.03511110010316475	-0.006603332162268406	1.75014906788435	88.66392111108935
0.7943282347242815	0.036557062289882675	-9.362683239846854	0.03607006104576272	-0.005947226195573233	1.75014906788435	88.66392111108935
0.6309573444801934	0.037275981416686345	-8.186549059237652	0.036896127523187	-0.005307971775534226	1.75014906788435	88.66392111108935
0.5011872336272722	0.03783682259141898	-7.220571974643973	0.037536762839588414	-0.004755689155002467	1.75014906788435	88.66392111108935
0.3981071705534972	0.038374840458170495	-6.41199585501554	0.03813478892489793	-0.0042855867560371375	1.75014906788435	88.66392111108935
0.31622776601683794	0.038890161870451266	-5.737283664871481	0.03869535053669711	-0.003887741909133933	1.75014906788435	88.66392111108935
0.251188643150958	0.03921966033828888	-5.288705262214434	0.03905269784710608	-0.0036150446627097235	1.75014906788435	88.66392111108935
0.19952623149688797	0.03949514998246211	-4.911826642299052	0.039350109720781457	-0.003381676669884019	1.75014906788435	88.66392111108935
0.15848931924611134	0.03982315132424228	-4.839964105056644	0.039681151966947825	-0.0033599940430739444	1.75014906788435	88.66392111108935
0.12589254117941673	0.04018986779638604	-4.922985470782771	0.04004160532946888	-0.003448958702280614	1.75014906788435	88.66392111108935
0.1	0.0405689201424699	-5.052280752809396	0.0404113	-0.00357269	1.75014906788435	88.66392111108935

File: Multisine_EIS_RH/MultiSine_NC0006_10kHz_100mHz_Cyc15.txt
Freq(Hz)	Zmod(Ohm)	Zphz(Deg)	Zreal(Ohm)	Zimag(Ohm)	Capacity(Ah)	SOH
10000.0	0.014950044464870329	31.339057689173806	0.0127689	0.00777554	1.72491117195041	87.38534955672355
7943.282347242822	0.014188435673229914	25.74247975637149	0.01278030797604435	0.006162421187393826	1.72491117195041	87.38534955672355
6309.57344480193	0.013626191623161721	20.26528838711589	0.01278271601573177	0.0047196683582935335	1.72491117195041	87.38534955672355
5011.872336272725	0.013254209060979115	15.520781115344207	0.012770873952758886	0.003546665520582049	1.72491117195041	87.38534955672355
3981.071705534969	0.013071797479180943	11.553544882483076	0.012806936202645327	0.002618066927733846	1.72491117195041	87.38534955672355
3162.2776601683795	0.012990332043298915	7.950434578809431	0.012865470193104252	0.0017967758083591427	1.72491117195041	87.38534955672355
2511.886431509582	0.01302023170661063	5.123798242884054	0.012968203597162985	0.001162810885895789	1.72491117195041	87.38534955672355
1995.2623149688789	0.01311088227281719	2.6674464790460095	0.013096676343734733	0.0006101661405970248	1.72491117195041	87.38534955672355
1584.893192461114	0.01324693175083695	0.5384652589019495	0.013246346755750076	0.00012449272172114273	1.72491117195041	87.38534955672355
1258.9254117941662	0.013432675000049141	-1.0666560152508056	0.01343034731896531	-0.0002500570912941749	1.72491117195041	87.38534955672355
1000.0	0.013645218690518702	-2.470198712181985	0.01363253920153112	-0.0005881054589086385	1.72491117195041	87.38534955672355
794.3282347242813	0.013894952507389608	-3.5715434261354306	0.013867965604613206	-0.0008655837174287897	1.72491117195041	87.38534955672355
630.957344480193	0.01415994777202587	-4.4146891829839285	0.014117935924177722	-0.0010899569474582327	1.72491117195041	87.38534955672355
501.18723362727246	0.01443287458735835	-5.119854472039549	0.014375290324997748	-0.0012879817259730654	1.72491117195041	87.38534955672355
398.1071705534973	0.014716947138461136	-5.625986710395942	0.014646056171251243	-0.0014427652978959476	1.72491117195041	87.38534955672355
316.22776601683796	0.015002379785089327	-6.044991662209818	0.014918959164856214	-0.0015798913422794836	1.72491117195041	87.38534955672355
251.18864315095797	0.015288746464587132	-6.377239012684542	0.015194141570419444	-0.0016981844412422575	1.72491117195041	87.38534955672355
199.52623149688787	0.015579512915388189	-6.663439190935868	0.01547427168053079	-0.0018077993909364494	1.72491117195041	87.38534955672355
158.48931924611142	0.015870705383827465	-6.92715755066478	0.015754853788011364	-0.0019141242119136588	1.72491117195041	87.38534955672355
125.89254117941675	0.01616069985201582	-7.1614978616743965	0.016034625382135733	-0.0020146981316099635	1.72491117195041	87.38534955672355
100.0	0.016451147090124494	-7.421308740945941	0.01631333901802898	-0.0021249025068846876	1.72491117195041	87.38534955672355
79.43282347242814	0.0167419394393741	-7.694451490707082	0.016591197867104314	-0.002241581924950148	1.72491117195041	87.38534955672355
63.0957344480193	0.01702993097846432	-8.080695222652675	0.016860842081988424	-0.0023938574346662614	1.72491117195041	87.38534955672355
50.11872336272725	0.017329845023575506	-8.54737696907552	0.017137367703352595	-0.0025756856837029054	1.72491117195041	87.38534955672355
39.810717055349734	0.01764672092092535	-9.124517060459672	0.017423420019827527	-0.0027984270713559477	1.72491117195041	87.38534955672355
31.622776601683793	0.018000458126095235	-9.916333591499313	0.017731536203861135	-0.003099857512930207	1.72491117195041	87.38534955672355
25.118864315095795	0.018391041572556235	-10.789996200909194	0.018065887081949526	-0.0034429833089547495	1.72491117195041	87.38534955672355
19.952623149688787	0.018889222299056856	-11.853365832052994	0.01848643786598811	-0.0038799915064530546	1.72491117195041	87.38534955672355
15.848931924611142	0.01949512310329588	-13.008102998155413	0.01899484396353942	-0.0043881348672814005	1.72491117195041	87.38534955672355
12.589254117941675	0.02018189626071627	-14.189565006381253	0.01956614681616914	-0.0049472048114493445	1.72491117195041	87.38534955672355
10.0	0.021077807736910748	-15.291988109955755	0.02033153335580598	-0.005559022431680185	1.72491117195041	87.38534955672355
7.943282347242813	0.02209589115408602	-16.25601478395464	0.021212507882984323	-0.0061852983119284445	1.72491117195041	87.38534955672355
6.309573444801933	0.02331427996389402	-17.04649678430458	0.022290017782920894	-0.006834526865255599	1.72491117195041	87.38534955672355
5.011872336272722	0.02468398166428815	-17.432842771618915	0.023550215710125416	-0.007395017972221266	1.72491117195041	87.38534955672355
3.981071705534973	0.0261266079055664	-17.56915887391609	0.02490788758020692	-0.007886493323586758	1.72491117195041	87.38534955672355
3.1622776601683795	0.027718571730885082	-17.02166833307405	0.0265043352304051	-0.008114150158490332	1.72491117195041	87.38534955672355
2.5118864315095797	0.029278598164564417	-16.2350986453686	0.0281110437707747	-0.008185690477878071	1.72491117195041	87.38534955672355
1.9952623149688797	0.03081330055087991	-15.254793954628534	0.029727603536762178	-0.008107347211014278	1.72491117195041	87.38534955672355
1.5848931924611134	0.032133382627597996	-13.957935231392847	0.03118458268891964	-0.007750876183345363	1.72491117195041	87.38534955672355
1.2589254117941675	0.03334742023983132	-12.616898234818104	0.03254215949276981	-0.007284112313730684	1.72491117195041	87.38534955672355
1.0	0.03435868738364769	-11.133891756292044	0.03371200916979967	-0.0066347446418512585	1.72491117195041	87.38534955672355
0.7943282347242815	0.03523421542028062	-9.87862140045253	0.03471181211759595	-0.006044835464713659	1.72491117195041	87.38534955672355
0.6309573444801934	0.036021546810817075	-8.767082235150273	0.035600675102578375	-0.005490333950183936	1.72491117195041	87.38534955672355
0.5011872336272722	0.036666713850313094	-7.7891325001857386	0.03632841077330627	-0.004969353606523359	1.72491117195041	87.38534955672355
0.3981071705534972	0.03724459943388787	-6.968349555385122	0.036969485547154256	-0.004518553459848987	1.72491117195041	87.38534955672355
0.31622776601683794	0.03776083753605965	-6.278323812298555	0.03753436310287976	-0.004129459757143763	1.72491117195041	87.38534955672355
0.251188643150958	0.038116151506047	-5.752752229827799	0.03792418730458443	-0.003820605046157721	1.72491117195041	87.38534955672355
0.19952623149688797	0.03842586165346789	-5.280430077324225	0.03826278960372615	-0.0035363505980657724	1.72491117195041	87.38534955672355
0.15848931924611134	0.03881254779429831	-4.919842894765205	0.03866954895938802	-0.0033286407980110465	1.72491117195041	87.38534955672355
0.12589254117941673	0.03912611608910691	-5.023744079892386	0.03897581288458386	-0.0034262180613874446	1.72491117195041	87.38534955672355
0.1	0.0394170537093832	-5.268970258806099	0.0392505	-0.00361972	1.72491117195041	87.38534955672355
