Repository: chrisw-17/rapid-SOH-prediction

# Rapid EIS-based SOH Estimation for Unknown LIBs

---

**This repository accompanies the paper:**

> **Fast state of health evaluation of lithium-ion batteries using EIS for second-life and recycling assessment**  
> *Authors: Christopher Wett, Jörg Lampe, Joey Danz, Thomas Seeger, Bugra Turan*

## Overview

This repository provides a complete workflow for rapid State of Health (SOH) estimation of lithium-ion batteries using Electrochemical Impedance Spectroscopy (EIS) and neural network models. The code and data enable reproducible analysis, model training, and evaluation for the fully connected neural network model as described in the associated publication.

File: Multisine_EIS_RH/MultiSine_NC0006_10kHz_100mHz_Cyc16.txt
Freq(Hz)	Zmod(Ohm)	Zphz(Deg)	Zreal(Ohm)	Zimag(Ohm)	Capacity(Ah)	SOH
10000.0	0.015049762909414885	30.79883116413394	0.0129273	0.00770586	1.70465186732999	86.35899733359444
7943.282347242822	0.014307734418726568	25.246620599572047	0.012941063971096988	0.006102468966966428	1.70465186732999	86.35899733359444
6309.57344480193	0.013761956898534749	19.819319148107127	0.012946788009307276	0.004666062356975689	1.70465186732999	86.35899733359444
5011.872336272725	0.013403221759724566	15.110856108524532	0.012939781972051069	0.0034940515245394195	1.70465186732999	86.35899733359444
3981.071705534969	0.013232678164491465	11.184644666662686	0.012981352225747396	0.0025667617334089194	1.70465186732999	86.35899733359444
3162.2776601683795	0.013161680355336687	7.623396527970758	0.013045350201028868	0.0017460435013400303	1.70465186732999	86.35899733359444
2511.886431509582	0.013198917055420844	4.816934710876874	0.013152299580631353	0.0011083443405384404	1.70465186732999	86.35899733359444
1995.2623149688789	0.013298106559010885	2.370963890902901	0.013286722360679402	0.0005501335883495071	1.70465186732999	86.35899733359444
1584.893192461114	0.013443893368131581	0.24456926331434936	0.01344377089159691	5.738560746343491e-05	1.70465186732999	86.35899733359444
1258.9254117941662	0.013650829299374409	-1.3604696897443598	0.013646981245786931	-0.0003241040539681124	1.70465186732999	86.35899733359444
1000.0	0.013879881547735382	-2.765280830816219	0.013863719191226939	-0.0006696282296699994	1.70465186732999	86.35899733359444
794.3282347242813	0.014134532236614174	-3.8770975370827516	0.01410218375436987	-0.0009557274223709599	1.70465186732999	86.35899733359444
630.957344480193	0.014411326240574387	-4.741275926214766	0.01436201211810511	-0.0011911892929630876	1.70465186732999	86.35899733359444
501.18723362727246	0.0146997888990507	-5.466413596871888	0.014632937367898868	-0.0014003348398876356	1.70465186732999	86.35899733359444
398.1071705534973	0.015006901850496215	-5.955724815480054	0.014925900185290159	-0.0015571148991586656	1.70465186732999	86.35899733359444
316.22776601683796	0.015314943072959202	-6.375814888967479	0.01522021835447826	-0.001700715899256596	1.70465186732999	86.35899733359444
251.18864315095797	0.015623557665151513	-6.7275044554227525	0.01551598209787591	-0.0018302605428487295	1.70465186732999	86.35899733359444
199.52623149688787	0.015927541557198648	-6.99374420012091	0.015809031918839655	-0.0019393529450306365	1.70465186732999	86.35899733359444
158.48931924611142	0.016233809020015567	-7.239138898442601	0.016104406964400613	-0.002045637216933598	1.70465186732999	86.35899733359444
125.89254117941675	0.016548216270258525	-7.474148855583455	0.016407616870266786	-0.0021525729641026776	1.70465186732999	86.35899733359444
100.0	0.0168533628117426	-7.714154180355631	0.016700841056761874	-0.0022622435901125415	1.70465186732999	86.35899733359444
79.43282347242814	0.0171539869873118	-7.958800481492578	0.016988757855492365	-0.0023751581185910784	1.70465186732999	86.35899733359444
63.0957344480193	0.017467671264447683	-8.362222407337663	0.01728196261341073	-0.002540336125689897	1.70465186732999	86.35899733359444
50.11872336272725	0.017785685619488675	-8.844603820573724	0.017574195765958037	-0.002734640037567815	1.70465186732999	86.35899733359444
39.810717055349734	0.018110156305481358	-9.436583381419966	0.017865083817301855	-0.0029692661736101605	1.70465186732999	86.35899733359444
31.622776601683793	0.01848185990901259	-10.225581879554767	0.018188302245788785	-0.003280976548560127	1.70465186732999	86.35899733359444
25.118864315095795	0.018886652326854783	-11.113741084722482	0.0185324608082462	-0.0036405401393622538	1.70465186732999	86.35899733359444
19.952623149688787	0.01937420991371227	-12.280716365323022	0.018930874076817105	-0.0041209242250108075	1.70465186732999	86.35899733359444
15.848931924611142	0.019972295564493626	-13.590951519455215	0.01941303380985387	-0.004693262022619475	1.70465186732999	86.35899733359444
12.589254117941675	0.020655074762322107	-14.958374479914095	0.019955148719801242	-0.005331430671755048	1.70465186732999	86.35899733359444
10.0	0.02156931602888234	-16.494935519828836	0.020681627285284075	-0.0061241886635205675	1.70465186732999	86.35899733359444
7.943282347242813	0.02262188542647437	-17.942233788639726	0.021521728553338306	-0.006968852152611377	1.70465186732999	86.35899733359444
6.309573444801933	0.023898172204194358	-19.29801462345907	0.02255539135420413	-0.007897908302836988	1.70465186732999	86.35899733359444
5.011872336272722	0.02547754317733768	-20.32756493869766	0.023890850595699238	-0.008850562929389476	1.70465186732999	86.35899733359444
3.981071705534973	0.027209217358976873	-21.08761874065897	0.025387051610379942	-0.009789745646335942	1.70465186732999	86.35899733359444
3.1622776601683795	0.02925655073275654	-21.20435489911415	0.0272757743618419	-0.010581960770114637	1.70465186732999	86.35899733359444
2.5118864315095797	0.031381643533273225	-20.881083169766413	0.029320566362644872	-0.011185344832555106	1.70465186732999	86.35899733359444
1.9952623149688797	0.03358482106483699	-20.219376625425184	0.03151519657061973	-0.011607436886424032	1.70465186732999	86.35899733359444
1.5848931924611134	0.0357492726980528	-18.892942687134283	0.033823289555992814	-0.011575646074894077	1.70465186732999	86.35899733359444
1.2589254117941675	0.03782690643182199	-17.458864796003464	0.03608431901654727	-0.011348866521105143	1.70465186732999	86.35899733359444
1.0	0.03970263901908665	-15.769105130925281	0.03820841717023809	-0.010789643294611592	1.70465186732999	86.35899733359444
0.7943282347242815	0.04130246714172219	-14.099037597122358	0.040058276048070086	-0.010061228158115476	1.70465186732999	86.35899733359444
0.6309573444801934	0.04273800697295274	-12.476323763149729	0.04172876444078981	-0.00923295501262911	1.70465186732999	86.35899733359444
0.5011872336272722	0.04393049231010971	-10.911002229026229	0.0431363337182199	-0.008315339317127909	1.70465186732999	86.35899733359444
0.3981071705534972	0.04492199812015347	-9.618299703178334	0.04429051712665899	-0.007505731660551058	1.70465186732999	86.35899733359444
0.31622776601683794	0.04572898408187395	-8.540435978074823	0.04522190918370675	-0.006791090850582132	1.70465186732999	86.35899733359444
0.251188643150958	0.04631436126196348	-7.453971475689971	0.04592297710045038	-0.006008346971936098	1.70465186732999	86.35899733359444
0.19952623149688797	0.04684553498540626	-6.386733264797001	0.0465547976799096	-0.005211042223164676	1.70465186732999	86.35899733359444
0.15848931924611134	0.04735828956377174	-6.006846450961688	0.04709826403664791	-0.004955917184563297	1.70465186732999	86.35899733359444
0.12589254117941673	0.047745248742631634	-5.798544113690845	0.04750094949917167	-0.004823751047982297	1.70465186732999	86.35899733359444
0.1	0.04809258934189758	-5.644539766118465	0.0478594	-0.00473022	1.70465186732999	86.35899733359444

File: Multisine_EIS_RH/MultiSine_NC0006_10kHz_100mHz_Cyc17.txt
Freq(Hz)	Zmod(Ohm)	Zphz(Deg)	Zreal(Ohm)	Zimag(Ohm)	Capacity(Ah)	SOH
10000.0	0.01505855531108147	30.715892591003172	0.012946	0.00769163	1.68332398241986	85.27850999692197
7943.282347242822	0.014315944522415818	25.182058341543232	0.012955361980340745	0.0060913761603786235	1.68332398241986	85.27850999692197
6309.57344480193	0.013771937737745344	19.770347071445446	0.012960164003212246	0.004658370751901987	1.68332398241986	85.27850999692197
5011.872336272725	0.013419557801144396	15.074899966009033	0.012957745990353908	0.0034901791397752976	1.68332398241986	85.27850999692197
3981.071705534969	0.013249593356631926	11.158797538821885	0.01299910421921855	0.0025641789356437936	1.68332398241986	85.27850999692197
3162.2776601683795	0.013177893282122488	7.603037157747585	0.013062040204408484	0.00174355299702228	1.68332398241986	85.27850999692197
2511.886431509582	0.013216939237503748	4.789523635260633	0.013170787573581096	0.0011035567495457496	1.68332398241986	85.27850999692197
1995.2623149688789	0.01331650848482509	2.3678600234820224	0.013305138356977206	0.0005501740889141524	1.68332398241986	85.27850999692197
1584.893192461114	0.013460747239301019	0.2899637134838026	0.013460574861916088	6.812214840024874e-05	1.68332398241986	85.27850999692197
1258.9254117941662	0.013665625683432644	-1.298710705054069	0.013662115251904009	-0.00030972917748543755	1.68332398241986	85.27850999692197
1000.0	0.01389470096525347	-2.6962276097388247	0.013879319174403788	-0.000653616224433793	1.68332398241986	85.27850999692197
794.3282347242813	0.01415407598978448	-3.813036929788951	0.014122743998870542	-0.0009412592984717944	1.68332398241986	85.27850999692197
630.957344480193	0.01442887833145211	-4.661437835299938	0.01438115205631452	-0.0011726019942882699	1.68332398241986	85.27850999692197
501.18723362727246	0.014711831055934248	-5.367272928274582	0.014647327862489071	-0.0013761393487226306	1.68332398241986	85.27850999692197
398.1071705534973	0.01500753145489875	-5.870721464014998	0.014928820178035412	-0.001535033700495892	1.68332398241986	85.27850999692197
316.22776601683796	0.015309669089403323	-6.308007554046087	0.01521697837400544	-0.0016821227042288897	1.68332398241986	85.27850999692197
251.18864315095797	0.015618255077441122	-6.679415871180911	0.015512246181551658	-0.0018166205071371985	1.68332398241986	85.27850999692197
199.52623149688787	0.015922055794913615	-6.951385747143508	0.015805015913822624	-0.0019270009600817228	1.68332398241986	85.27850999692197
158.48931924611142	0.01622423123235314	-7.195901275426531	0.01609644374627502	-0.002032283888600907	1.68332398241986	85.27850999692197
125.89254117941675	0.016523361732532518	-7.417724391918688	0.016385082214947215	-0.0021332050425452386	1.68332398241986	85.27850999692197
100.0	0.0168322768652678	-7.687794741498878	0.0166809836347725	-0.0022517392045886646	1.68332398241986	85.27850999692197
79.43282347242814	0.017146038076905658	-7.983226603873894	0.016979871867501564	-0.0023812965161709044	1.68332398241986	85.27850999692197
63.0957344480193	0.017436386221621046	-8.414033877015273	0.01724871006380819	-0.0025513850364494934	1.68332398241986	85.27850999692197
50.11872336272725	0.017738057337084306	-8.921834851387377	0.01752344166241827	-0.0027509399116509197	1.68332398241986	85.27850999692197
39.810717055349734	0.01805583757716713	-9.536086650021446	0.017806332152248163	-0.0029912883339547813	1.68332398241986	85.27850999692197
31.622776601683793	0.01841551515612057	-10.409315122296176	0.018112434616673948	-0.003327297810839561	1.68332398241986	85.27850999692197
25.118864315095795	0.018808468704276896	-11.398671932185287	0.018437485876194426	-0.0037172045363276025	1.68332398241986	85.27850999692197
19.952623149688787	0.019288154417646777	-12.681809548956712	0.018817606239827058	-0.004234453476165325	1.68332398241986	85.27850999692197
15.848931924611142	0.019885781484127958	-14.153086941664279	0.019282166076483996	-0.004862342710399592	1.68332398241986	85.27850999692197
12.589254117941675	0.02057529926829868	-15.705078333499229	0.019807177223840434	-0.0055694407621797075	1.68332398241986	85.27850999692197
10.0	0.021510379134704116	-17.507699066131092	0.02051394384146052	-0.006471052355538331	1.68332398241986	85.27850999692197
7.943282347242813	0.022596097543719225	-19.22237875288867	0.021336316490396294	-0.007439436996636049	1.68332398241986	85.27850999692197
6.309573444801933	0.023923256232331956	-20.85463581260409	0.022355963104006123	-0.00851663680393421	1.68332398241986	85.27850999692197
5.011872336272722	0.025626116576897128	-22.2517848492834	0.02371770656896781	-0.009704032456719377	1.68332398241986	85.27850999692197
3.981071705534973	0.02752575461375244	-23.37578612335951	0.025266506272690965	-0.010921118433044387	1.68332398241986	85.27850999692197
3.1622776601683795	0.029848632519286572	-23.880567369788263	0.027293330245858356	-0.012083666139128688	1.68332398241986	85.27850999692197
2.5118864315095797	0.03235286044398643	-23.8869361313276	0.029581718461297698	-0.013100744703435007	1.68332398241986	85.27850999692197
1.9952623149688797	0.03503087638511913	-23.51718092371257	0.03212122800453087	-0.013978161960373723	1.68332398241986	85.27850999692197
1.5848931924611134	0.03780555823007475	-22.240013404925282	0.034993069980988695	-0.014308923313555084	1.68332398241986	85.27850999692197
1.2589254117941675	0.040510877753790725	-20.761086525369645	0.03788037026976008	-0.014359970912521128	1.68332398241986	85.27850999692197
1.0	0.04302827646398537	-18.857732887519134	0.04071869307789327	-0.01390757381750979	1.68332398241986	85.27850999692197
0.7943282347242815	0.04527291749915937	-16.89266781829202	0.043319426312821194	-0.013155392917497573	1.68332398241986	85.27850999692197
0.6309573444801934	0.04733400456972131	-14.962500393935258	0.04572914582093919	-0.012221015141700696	1.68332398241986	85.27850999692197
0.5011872336272722	0.04894451971745785	-13.099403707423694	0.047670901383602436	-0.01109284326254869	1.68332398241986	85.27850999692197
0.3981071705534972	0.050308065441351614	-11.332875660963479	0.049327162075433015	-0.009885976433073252	1.68332398241986	85.27850999692197
0.31622776601683794	0.051457817728904696	-9.632028312543397	0.05073239934460237	-0.008609916501393467	1.68332398241986	85.27850999692197
0.251188643150958	0.052348658832768284	-8.444419265268403	0.05178113566262597	-0.00768739689870988	1.68332398241986	85.27850999692197
0.19952623149688797	0.05316830824116734	-7.422037976758991	0.052722840213094924	-0.006868123549576249	1.68332398241986	85.27850999692197
0.15848931924611134	0.053865469815382615	-6.279533663226069	0.0535422818272756	-0.005891765029300509	1.68332398241986	85.27850999692197
0.12589254117941673	0.05440130216300965	-5.67830360165935	0.05413436086951931	-0.00538262485036202	1.68332398241986	85.27850999692197
0.1	0.05488508300698925	-5.248129866711435	0.054655	-0.00502029	1.68332398241986	85.27850999692197

File: Multisine_EIS_RH/MultiSine_NC0006_10kHz_100mHz_Cyc18.txt
Freq(Hz)	Zmod(Ohm)	Zphz(Deg)	Zreal(Ohm)	Zimag(Ohm)	Capacity(Ah)	SOH
10000.0	0.015138677077274619	30.31849689004586	0.0130682	0.0076421	1.66977223605841	84.59196792324504
7943.282347242822	0.014413688129368885	24.831496552561866	0.013081095972919702	0.006053043336865634	1.66977223605841	84.59196792324504
6309.57344480193	0.013881746375617196	19.480876359429356	0.013087056006671588	0.004629454343138321	1.66977223605841	84.59196792324504
5011.872336272725	0.013533870954871506	14.84681268479063	0.01308203397996581	0.003467859566091814	1.66977223605841	84.59196792324504
3981.071705534969	0.01336725194084676	11.007672349528514	0.013121316211434158	0.002552348982726816	1.66977223605841	84.59196792324504
3162.2776601683795	0.01329652885878881	7.53080490611991	0.013181840195085406	0.0017426327105372471	1.66977223605841	84.59196792324504
2511.886431509582	0.013331902172494539	4.775166398884395	0.013285627593030078	0.0011098265613520208	1.66977223605841	84.59196792324504
1995.2623149688789	0.013429743904833156	2.3882937931783847	0.013418078358401128	0.0005596378446911662	1.66977223605841	84.59196792324504
1584.893192461114	0.013574356046427115	0.32707304167366313	0.013574134873331789	7.748881061255007e-05	1.66977223605841	84.59196792324504
1258.9254117941662	0.013773081069208704	-1.2396932016404083	0.013769857274786412	-0.00029798115881194266	1.66977223605841	84.59196792324504
1000.0	0.013994886562201096	-2.6162487834046324	0.013980299200900251	-0.0006388146383612605	1.66977223605841	84.59196792324504
794.3282347242813	0.01424580200667955	-3.7122392245188025	0.014215911613781981	-0.0009223512360557995	1.66977223605841	84.59196792324504
630.957344480193	0.014516879636708698	-4.545691574828842	0.014471216038252655	-0.0011505219515101695	1.66977223605841	84.59196792324504
501.18723362727246	0.014797894905946872	-5.241049926211442	0.014736027996162098	-0.001351729463973931	1.66977223605841	84.59196792324504
398.1071705534973	0.015090418801990002	-5.752707454588417	0.01501442017607467	-0.0015125893017390027	1.66977223605841	84.59196792324504
316.22776601683796	0.015386932747291754	-6.1815391208928805	0.015297468659590443	-0.0016568500169078532	1.66977223605841	84.59196792324504
251.18864315095797	0.015687186881200948	-6.527816053234664	0.015585483405309469	-0.00178340664699511	1.66977223605841	84.59196792324504
199.52623149688787	0.015986034418903193	-6.814422867560803	0.015873103815990563	-0.001896805654025586	1.66977223605841	84.59196792324504
158.48931924611142	0.016283919075398483	-7.075765304168461	0.016159902856155175	-0.002005881385763994	1.66977223605841	84.59196792324504
125.89254117941675	0.01657909008159133	-7.3053394184665805	0.01644451092730563	-0.0021081480724194288	1.66977223605841	84.59196792324504
100.0	0.01687860156595218	-7.612093142856025	0.016729860635862178	-0.002235834056184092	1.66977223605841	84.59196792324504
79.43282347242814	0.01718050201012486	-7.955611292447531	0.017015149866309812	-0.002377882324027304	1.66977223605841	84.59196792324504
63.0957344480193	0.01747086185085413	-8.333153638234217	0.017286406118348897	-0.00253203027690035	1.66977223605841	84.59196792324504
50.11872336272725	0.017772439137005075	-8.830316848102658	0.017561787639141888	-0.002728224293608014	1.66977223605841	84.59196792324504
39.810717055349734	0.018090451644325545	-9.489857862075423	0.017842880227546168	-0.0029826273453320896	1.66977223605841	84.59196792324504
31.622776601683793	0.01844747070240924	-10.43827388847969	0.018142177304275833	-0.0033422414599286613	1.66977223605841	84.59196792324504
25.118864315095795	0.018834297323301913	-11.489459005876402	0.018456883746971818	-0.003751559410872388	1.66977223605841	84.59196792324504
19.952623149688787	0.019293558452220593	-12.760587251193513	0.018817036939790466	-0.004261515992673699	1.66977223605841	84.59196792324504
15.848931924611142	0.01987660339042265	-14.321563282435887	0.01925889231604483	-0.00491674985118732	1.66977223605841	84.59196792324504
12.589254117941675	0.02055831698385755	-16.02710873915397	0.019759239341983904	-0.005675989590808053	1.66977223605841	84.59196792324504
10.0	0.021472554681611484	-17.94303572877604	0.020428199949939167	-0.006615077577784003	1.66977223605841	84.59196792324504
7.943282347242813	0.022555838549587683	-19.840187994923678	0.02121699034164675	-0.007655401590872571	1.66977223605841	84.59196792324504
6.309573444801933	0.02391599831916909	-21.763006061399924	0.02221139541449025	-0.008867293236589188	1.66977223605841	84.59196792324504
5.011872336272722	0.0256611237714017	-23.491720499493	0.023534270449861214	-0.010228948509205955	1.66977223605841	84.59196792324504
3.981071705534973	0.0276247082648369	-24.951688863610677	0.02504632329059423	-0.011653591563993704	1.66977223605841	84.59196792324504
3.1622776601683795	0.03011010242077521	-25.913543463173127	0.027082667222643735	-0.01315854870025991	1.66977223605841	84.59196792324504
2.5118864315095797	0.03286963839720249	-26.306000566413417	0.029465659393570157	-0.014566675834415998	1.66977223605841	84.59196792324504
1.9952623149688797	0.03588703344231788	-26.26675210310005	0.03218145992265763	-0.015881838890267785	1.66977223605841	84.59196792324504
1.5848931924611134	0.03920593067821831	-25.201937420408857	0.03547402220879972	-0.016694272930404715	1.66977223605841	84.59196792324504
1.2589254117941675	0.0425276722395897	-23.867732150779222	0.03889078982764595	-0.017207828820041147	1.66977223605841	84.59196792324504
1.0	0.04578471573935652	-22.01552674958263	0.042446199792034324	-0.017162759642562902	1.66977223605841	84.59196792324504
0.7943282347242815	0.04876111660679204	-19.91907519319292	0.045843970813745825	-0.01661255045950475	1.66977223605841	84.59196792324504
0.6309573444801934	0.05154874178648365	-17.777806022813333	0.049087172599107776	-0.0157391952143357	1.66977223605841	84.59196792324504
0.5011872336272722	0.0538034604877568	-15.557568617945146	0.05183218002755123	-0.014430435684660608	1.66977223605841	84.59196792324504
0.3981071705534972	0.05576965359461685	-13.498287068376287	0.054229122827050634	-0.013017545831385277	1.66977223605841	84.59196792324504
0.31622776601683794	0.057484753757931675	-11.553386205103873	0.05632002729314668	-0.011513098640646355	1.66977223605841	84.59196792324504
0.251188643150958	0.058860243874094276	-10.008936391471183	0.05796442964659764	-0.010230014890628698	1.66977223605841	84.59196792324504
0.19952623149688797	0.06014894224259774	-8.617761680871403	0.05946985933792734	-0.009012828814001467	1.66977223605841	84.59196792324504
0.15848931924611134	0.060853641045103046	-7.380899544818881	0.060349410412183196	-0.007817563005702272	1.66977223605841	84.59196792324504
0.12589254117941673	0.06161395586422399	-6.557592335326647	0.06121085053913465	-0.007036429031423592	1.66977223605841	84.59196792324504
0.1	0.06239420184709794	-5.873931668804273	0.0620666	-0.00638542	1.66977223605841	84.59196792324504

File: Multisine_EIS_RH/MultiSine_NC0006_10kHz_100mHz_Cyc19.txt
Freq(Hz)	Zmod(Ohm)	Zphz(Deg)	Zreal(Ohm)	Zimag(Ohm)	Capacity(Ah)	SOH
10000.0	0.015178285311341988	29.834099273753164	0.0131667	0.00755105	1.64994119108968	83.58731166914465
7943.282347242822	0.014475477366033053	24.381661945065947	0.013184493962634396	0.005975664308157914	1.64994119108968	83.58731166914465
6309.57344480193	0.013960692444550834	19.08862246914123	0.013193048008071797	0.004565568725586279	1.64994119108968	83.58731166914465
5011.872336272725	0.013622532493756763	14.527703281195713	0.013186971975761104	0.0034171862187990475	1.64994119108968	83.58731166914465
3981.071705534969	0.01346319917436728	10.745553765236913	0.013227120217209676	0.0025101838116295136	1.64994119108968	83.58731166914465
3162.2776601683795	0.013398429739909826	7.321097992564428	0.01328920019928079	0.0017073598211084522	1.64994119108968	83.58731166914465
2511.886431509582	0.013438701257438353	4.610300909224927	0.013395219584278036	0.0010801776592993077	1.64994119108968	83.58731166914465
1995.2623149688789	0.013538590085905399	2.248271085433334	0.013528168356265245	0.0005311143367672241	1.64994119108968	83.58731166914465
1584.893192461114	0.013683373479202617	0.19422987816119064	0.01368329485620824	4.6385875119811697e-05	1.64994119108968	83.58731166914465
1258.9254117941662	0.013886125828268994	-1.3412495682554821	0.013882321261646024	-0.0003250337012834213	1.64994119108968	83.58731166914465
1000.0	0.01411102855824207	-2.68828257858303	0.01409549919774591	-0.0006618378486212806	1.64994119108968	83.58731166914465
794.3282347242813	0.014362988559124568	-3.761852859766365	0.01433204165962586	-0.0009423493069409515	1.64994119108968	83.58731166914465
630.957344480193	0.014638865752298906	-4.5872963513156595	0.014591972132364475	-0.0011707859762264054	1.64994119108968	83.58731166914465
501.18723362727246	0.014925582940452995	-5.278577322809626	0.014862286014876323	-0.0013731280072714167	1.64994119108968	83.58731166914465
398.1071705534973	0.01521742184186599	-5.772934517970644	0.015140244175800167	-0.0015306644996370869	1.64994119108968	83.58731166914465
316.22776601683796	0.015513420808680277	-6.198069767446733	0.015422738686440314	-0.0016749198777766985	1.64994119108968	83.58731166914465
251.18864315095797	0.015813424943966085	-6.554263776745681	0.015710071520363623	-0.001805010050805407	1.64994119108968	83.58731166914465
199.52623149688787	0.016115059619195213	-6.830454712232749	0.01600068188748322	-0.0019165922012213583	1.64994119108968	83.58731166914465
158.48931924611142	0.01641747130525562	-7.086563961365821	0.016292056526841653	-0.0020254032154334053	1.64994119108968	83.58731166914465
125.89254117941675	0.016720981751563887	-7.332813988220805	0.016584229344109833	-0.0021341433405699098	1.64994119108968	83.58731166914465
100.0	0.01701875452548055	-7.586602362787292	0.01686977982036902	-0.0022468943924525836	1.64994119108968	83.58731166914465
79.43282347242814	0.01731374595000233	-7.847467065119028	0.017151603862428977	-0.002363955111150265	1.64994119108968	83.58731166914465
63.0957344480193	0.017615436604338005	-8.304381485026974	0.017430734295955826	-0.002544230466219716	1.64994119108968	83.58731166914465
50.11872336272725	0.017919408574464005	-8.851279268874812	0.017706007494667792	-0.002757263545137107	1.64994119108968	83.58731166914465
39.810717055349734	0.018227138265798668	-9.523270901834511	0.017975940694913106	-0.0030156467786378823	1.64994119108968	83.58731166914465
31.622776601683793	0.018577837324437275	-10.443592834074106	0.01827007390316043	-0.0033675568631147002	1.64994119108968	83.58731166914465
25.118864315095795	0.018961861184279043	-11.494400074599275	0.01858156561552459	-0.0037785710060580444	1.64994119108968	83.58731166914465
19.952623149688787	0.019431575745399488	-12.907174339080909	0.01894060263109277	-0.004340473236899332	1.64994119108968	83.58731166914465
15.848931924611142	0.019996879390936216	-14.516998175459198	0.019358445351707297	-0.00501256211339188	1.64994119108968	83.58731166914465
12.589254117941675	0.02063944845561832	-16.215358006216295	0.019818387837033012	-0.005763535034426996	1.64994119108968	83.58731166914465
10.0	0.021548189367675143	-18.2884770186816	0.020459760299798985	-0.00676185429449329	1.64994119108968	83.58731166914465
7.943282347242813	0.02262025694851905	-20.370394104234936	0.02120563083608292	-0.007873832945954184	1.64994119108968	83.58731166914465
6.309573444801933	0.023955821416869156	-22.521580113282887	0.022128838639148177	-0.0091758313105391	1.64994119108968	83.58731166914465
5.011872336272722	0.02570697262178834	-24.624343424491062	0.023369158951976245	-0.010711248818631933	1.64994119108968	83.58731166914465
3.981071705534973	0.027703935252290084	-26.482013707335515	0.024797082889288953	-0.012353651631999913	1.64994119108968	83.58731166914465
3.1622776601683795	0.030289919249193616	-27.9167042817588	0.026765056207548748	-0.014181360101535614	1.64994119108968	83.58731166914465
2.5118864315095797	0.03325884235192766	-28.799865315240325	0.02914498338757353	-0.016022500988561037	1.64994119108968	83.58731166914465
1.9952623149688797	0.03658529277291111	-29.250335352226724	0.0319204172311149	-0.017876538005753947	1.64994119108968	83.58731166914465
1.5848931924611134	0.040436930576541096	-28.718551132894834	0.03546280929277546	-0.01943024733543664	1.64994119108968	83.58731166914465
1.2589254117941675	0.044404801125355296	-27.764465838216033	0.03929247870440363	-0.020685441263031894	1.64994119108968	83.58731166914465
1.0	0.04852681293611288	-26.07705471309435	0.043586962275141306	-0.021331392204024118	1.64994119108968	83.58731166914465
0.7943282347242815	0.05251357778451848	-24.00905320669914	0.04797016492120287	-0.02136677629319105	1.64994119108968	83.58731166914465
0.6309573444801934	0.05635587111567484	-21.814432224292716	0.05232035419118462	-0.020941937506246715	1.64994119108968	83.58731166914465
0.5011872336272722	0.05943870722111171	-19.17326973751405	0.056141623941816265	-0.01952121864261349	1.64994119108968	83.58731166914465
0.3981071705534972	0.06227314762084433	-16.782345930051275	0.059620841416932135	-0.017980550140207045	1.64994119108968	83.58731166914465
0.31622776601683794	0.06488887478037471	-14.579852300791051	0.06279930696372579	-0.016334415053465796	1.64994119108968	83.58731166914465
0.251188643150958	0.06660589633932514	-12.645655327077883	0.06499021232042292	-0.014581417273752104	1.64994119108968	83.58731166914465
0.19952623149688797	0.06810050396851099	-10.832542953292347	0.06688699814764987	-0.01279875460978385	1.64994119108968	83.58731166914465
0.15848931924611134	0.06958245360123848	-9.272488276662044	0.0686732335943846	-0.011211816840262427	1.64994119108968	83.58731166914465
0.12589254117941673	0.07047836856487431	-7.944647945614305	0.06980192129563537	-0.00974126372726811	1.64994119108968	83.58731166914465
0.1	0.07121021750422055	-6.699296346964188	0.070724	-0.00830728	1.64994119108968	83.58731166914465

File: Multisine_EIS_RH/MultiSine_NC0006_10kHz_100mHz_Cyc2.txt
Freq(Hz)	Zmod(Ohm)	Zphz(Deg)	Zreal(Ohm)	Zimag(Ohm)	Capacity(Ah)	SOH
10000.0	0.014392182823588643	32.73076763640701	0.012107	0.00778174	2.00693286416351	101.67278914049881
7943.282347242822	0.013602977674474525	26.633114000447204	0.012159637889465513	0.006097885535931867	2.00693286416351	101.67278914049881
6309.57344480193	0.013039084875572333	20.629301448693464	0.012203011961864874	0.0045939344195321235	2.00693286416351	101.67278914049881
5011.872336272725	0.012688752296150999	15.42463058378311	0.01223171811451642	0.0033748343366879698	2.00693286416351	101.67278914049881
3981.071705534969	0.012544421213375085	11.090414519380229	0.012310152376413067	0.0024130172084066348	2.00693286416351	101.67278914049881
3162.2776601683795	0.012509553141202332	7.174421756001286	0.012411610273981953	0.0015623220536594795	2.00693286416351	101.67278914049881
2511.886431509582	0.012589528950397178	4.096063341896634	0.012557371428443077	0.0008992563600053904	2.00693286416351	101.67278914049881
1995.2623149688789	0.012737906278207888	1.4423334747351226	0.01273387046348656	0.00032062341079926415	2.00693286416351	101.67278914049881
1584.893192461114	0.012937056696401869	-0.8347490423844249	0.01293568371581048	-0.00018847485358000027	2.00693286416351	101.67278914049881
1258.9254117941662	0.013201452136400449	-2.529695148269325	0.013188587062954265	-0.000582674688438927	2.00693286416351	101.67278914049881
1000.0	0.013492001195015648	-3.9863631345161155	0.013459358979465506	-0.000937951015877117	2.00693286416351	101.67278914049881
794.3282347242813	0.013814957456971188	-5.100191843314742	0.013760260832022093	-0.0012281170028309494	2.00693286416351	101.67278914049881
630.957344480193	0.014155075527151093	-5.917005972255503	0.014079661013593339	-0.001459215173184407	2.00693286416351	101.67278914049881
501.18723362727246	0.014505451977114107	-6.565844432983428	0.01441031225866424	-0.0016586252343898124	2.00693286416351	101.67278914049881
398.1071705534973	0.014883140103267635	-6.898794308284795	0.014775384230897028	-0.0017877024816374714	2.00693286416351	101.67278914049881
316.22776601683796	0.015260868418707843	-7.1200719305985105	0.015143185403433242	-0.001891570968893545	2.00693286416351	101.67278914049881
251.18864315095797	0.015638293178825265	-7.231593254805614	0.015513897452378526	-0.001968552611432049	2.00693286416351	101.67278914049881
199.52623149688787	0.016003415867241636	-7.111614044882584	0.015880299397608873	-0.001981264864217968	2.00693286416351	101.67278914049881
158.48931924611142	0.01636368916989156	-6.925754385027701	0.016244287261748615	-0.001973183875521497	2.00693286416351	101.67278914049881
125.89254117941675	0.016715297150488403	-6.639910940952927	0.0166031786595305	-0.00193277448990739	2.00693286416351	101.67278914049881
100.0	0.017040336957411775	-6.279170487657132	0.016938108277822248	-0.0018637520196911935	2.00693286416351	101.67278914049881
79.43282347242814	0.01734985887087576	-5.882872062942744	0.017258485862704	-0.0017782768530666012	2.00693286416351	101.67278914049881
63.0957344480193	0.0176164506888592	-5.441656738928395	0.01753705828336951	-0.0016706051714000692	2.00693286416351	101.67278914049881
50.11872336272725	0.017864751449818434	-4.9923270318103246	0.017796979030745428	-0.001554632349784799	2.00693286416351	101.67278914049881
39.810717055349734	0.01808747045638067	-4.5255499769436724	0.018031078195680266	-0.0014271673383690077	2.00693286416351	101.67278914049881
31.622776601683793	0.0182721411452858	-4.060737776374734	0.018226269715658595	-0.0012939220553467188	2.00693286416351	101.67278914049881
25.118864315095795	0.018438006342800493	-3.621467661332263	0.018401188076774443	-0.0011646266613491523	2.00693286416351	101.67278914049881
19.952623149688787	0.018561236912442332	-3.2655147611653583	0.01853109870675982	-0.0010573062187163632	2.00693286416351	101.67278914049881
15.848931924611142	0.01868223526629364	-2.946905942460396	0.018657529951955618	-0.0009604637614323127	2.00693286416351	101.67278914049881
12.589254117941675	0.018801661622969448	-2.6555910703912664	0.01878147026058556	-0.0008711226293595049	2.00693286416351	101.67278914049881
10.0	0.01888413825863547	-2.4222158529619593	0.018867265623609745	-0.0007981012839320029	2.00693286416351	101.67278914049881
7.943282347242813	0.018966902314296527	-2.2110584657018553	0.018952781241134798	-0.0007317558511934382	2.00693286416351	101.67278914049881
6.309573444801933	0.019051992585049922	-2.034798009807461	0.019039979291054842	-0.0006764688145065812	2.00693286416351	101.67278914049881
5.011872336272722	0.019128893557227557	-1.9504133393228023	0.019117811357615994	-0.0006510434842241792	2.00693286416351	101.67278914049881
3.981071705534973	0.019202548710469974	-1.8931758942646064	0.019192067147842787	-0.0006343780975614273	2.00693286416351	101.67278914049881
3.1622776601683795	0.019273362226766077	-1.807183895119453	0.019263775929032716	-0.0006078062850556697	2.00693286416351	101.67278914049881
2.5118864315095797	0.01934659537867931	-1.784259658412409	0.019337215217447995	-0.0006023789342544031	2.00693286416351	101.67278914049881
1.9952623149688797	0.019422126797580895	-1.8212157039960155	0.01941231592283836	-0.0006172518555874181	2.00693286416351	101.67278914049881
1.5848931924611134	0.01950605276950503	-1.7798568669810646	0.0194966419083354	-0.0006058456444133856	2.00693286416351	101.67278914049881
1.2589254117941675	0.019588210245928283	-1.7842660030749413	0.019578712870634646	-0.0006099040645339867	2.00693286416351	101.67278914049881
1.0	0.01966421021470022	-1.9122130412556513	0.019653259726355416	-0.0006561596576571976	2.00693286416351	101.67278914049881
0.7943282347242815	0.01980157736405484	-2.0663355247426662	0.019788701418291324	-0.0007139763878195481	2.00693286416351	101.67278914049881
0.6309573444801934	0.019955945573811737	-2.227445143831454	0.019940867134714636	-0.0007756169548133343	2.00693286416351	101.67278914049881
0.5011872336272722	0.020012529731158257	-2.3572917787671464	0.019995594460150548	-0.0008231332976437561	2.00693286416351	101.67278914049881
0.3981071705534972	0.020142869335823585	-2.4878803463781445	0.020123883189829113	-0.0008743628778575679	2.00693286416351	101.67278914049881
0.31622776601683794	0.02033807324460184	-2.617658209679666	0.020316851314324463	-0.0009288573488009875	2.00693286416351	101.67278914049881
0.251188643150958	0.02049564384090169	-2.916928032061148	0.020469088986170485	-0.001042982516308598	2.00693286416351	101.67278914049881
0.19952623149688797	0.02064307642194203	-3.2609456814015534	0.02060965160369322	-0.0011742507979662876	2.00693286416351	101.67278914049881
0.15848931924611134	0.020827143445847438	-3.449019912224902	0.020789419709324183	-0.0012529693785041562	2.00693286416351	101.67278914049881
0.12589254117941673	0.021102476726674594	-3.7670725701867585	0.02105688251714145	-0.0013864424471090296	2.00693286416351	101.67278914049881
0.1	0.021407157015923436	-4.117610941824229	0.0213519	-0.00153712	2.00693286416351	101.67278914049881

File: Multisine_EIS_RH/MultiSine_NC0006_10kHz_100mHz_Cyc20.txt
Freq(Hz)	Zmod(Ohm)	Zphz(Deg)	Zreal(Ohm)	Zimag(Ohm)	Capacity(Ah)	SOH
10000.0	0.015269116371620853	29.427239357431397	0.0132991	0.00750199	1.61356350908381	81.74438983650802
7943.282347242822	0.01457254650476626	24.090990680023896	0.013303253991277018	0.005948322862551045	1.61356350908381	81.74438983650802
6309.57344480193	0.014059925536298389	18.896095611180932	0.013302200012354793	0.004553348319375937	1.61356350908381	81.74438983650802
5011.872336272725	0.01372322260623194	14.386266917647129	0.013292899962899648	0.003409640637448158	1.61356350908381	81.74438983650802
3981.071705534969	0.013563251351006167	10.630980086993075	0.013330448207416407	0.002502186603744677	1.61356350908381	81.74438983650802
3162.2776601683795	0.013496927645925387	7.22705092930326	0.013389700189957714	0.001697935423504483	1.61356350908381	81.74438983650802
2511.886431509582	0.013533286321630696	4.5433973498923015	0.013490759603727018	0.0010720279743009196	1.61356350908381	81.74438983650802
1995.2623149688789	0.013628798178970487	2.2153084979998163	0.013618612344304303	0.0005268183924956818	1.61356350908381	81.74438983650802
1584.893192461114	0.01376861466506843	0.2000257959047187	0.013768530760316356	4.806763318200394e-05	1.61356350908381	81.74438983650802
1258.9254117941662	0.01397132956676565	-1.3086866609945054	0.013967685259833556	-0.00031908987042590826	1.61356350908381	81.74438983650802
1000.0	0.014197793970354247	-2.6352698698014354	0.014182779181133047	-0.0006527850517945478	1.61356350908381	81.74438983650802
794.3282347242813	0.014454321726269929	-3.6983719381489353	0.014424219901070272	-0.0009323608808220119	1.61356350908381	81.74438983650802
630.957344480193	0.014728858161999408	-4.519291610049397	0.014683064078178881	-0.0011605567768918424	1.61356350908381	81.74438983650802
501.18723362727246	0.015012090252372033	-5.209357655324401	0.014950084060325153	-0.0013630261679715466	1.61356350908381	81.74438983650802
398.1071705534973	0.01530281190903412	-5.7060303887132315	0.015226988175133514	-0.0015214741002135452	1.61356350908381	81.74438983650802
316.22776601683796	0.015597287025959583	-6.128128696770004	0.015508158749903647	-0.0016650449717512505	1.61356350908381	81.74438983650802
251.18864315095797	0.015895300749323382	-6.475872632962419	0.0157938797923098	-0.0017927484534949435	1.61356350908381	81.74438983650802
199.52623149688787	0.01620025438794375	-6.774559463714741	0.016087143953958855	-0.001911031564023941	1.61356350908381	81.74438983650802
158.48931924611142	0.01650463068326501	-7.045768559261549	0.016379995705192565	-0.002024493687035326	1.61356350908381	81.74438983650802
125.89254117941675	0.01680375189758928	-7.275808275586603	0.0166684481555176	-0.00212812450823658	1.61356350908381	81.74438983650802
100.0	0.017097397674774112	-7.560566848681479	0.016948758531363708	-0.0022495758477760093	1.61356350908381	81.74438983650802
79.43282347242814	0.017388572713920806	-7.874546434212424	0.017224605863926306	-0.0023823127124092446	1.61356350908381	81.74438983650802
63.0957344480193	0.01768695028897736	-8.322303420068447	0.01750069822743032	-0.00256003360860235	1.61356350908381	81.74438983650802
50.11872336272725	0.01799245960705139	-8.86478263642586	0.017777535597404928	-0.0027726937794095726	1.61356350908381	81.74438983650802
39.810717055349734	0.018308498289824702	-9.537920656934881	0.018055404362563282	-0.0030337242677680593	1.61356350908381	81.74438983650802
31.622776601683793	0.01866052308594089	-10.503885997852075	0.018347820218618742	-0.003401854650948256	1.61356350908381	81.74438983650802
25.118864315095795	0.01904381131954056	-11.600974961350001	0.018654781063668698	-0.0038296074264667084	1.61356350908381	81.74438983650802
19.952623149688787	0.019509194715539135	-13.025176957718035	0.019007245035428548	-0.004396966523865855	1.61356350908381	81.74438983650802
15.848931924611142	0.02007136708483832	-14.683990385214017	0.019415808541055315	-0.005087843880408935	1.61356350908381	81.74438983650802
12.589254117941675	0.020712874546318052	-16.45492819127231	0.01986453442845002	-0.005867149555996855	1.61356350908381	81.74438983650802
10.0	0.02163226617153064	-18.69071683456417	0.02049142829572834	-0.0069322655832687865	1.61356350908381	81.74438983650802
7.943282347242813	0.02272201363273967	-20.952503902407162	0.02121957000542302	-0.008125253984421595	1.61356350908381	81.74438983650802
6.309573444801933	0.024085658969437335	-23.3119620651599	0.02211939682355239	-0.009531592319977692	1.61356350908381	81.74438983650802
5.011872336272722	0.025874376468548774	-25.620968618126668	0.02333026119523709	-0.011188488289228572	1.61356350908381	81.74438983650802
3.981071705534973	0.027928571944150417	-27.701207368838215	0.024727505998398607	-0.012982895591459816	1.61356350908381	81.74438983650802
3.1622776601683795	0.030663757695125093	-29.567274281944446	0.0266706285149012	-0.015130882677672257	1.61356350908381	81.74438983650802
2.5118864315095797	0.03386362181611672	-30.83732367109229	0.0290761915384548	-0.017358570451626063	1.61356350908381	81.74438983650802
1.9952623149688797	0.03749502861530811	-31.628549237667585	0.031925732198812305	-0.01966277687490994	1.61356350908381	81.74438983650802
1.5848931924611134	0.04187518292622908	-31.421092085810372	0.03573456180106685	-0.021830529952130834	1.61356350908381	81.74438983650802
1.2589254117941675	0.04650141840819542	-30.743999499579193	0.03996610691398658	-0.0237716682652659	1.61356350908381	81.74438983650802
1.0	0.05152306076168505	-29.31601169092071	0.044924630001001664	-0.025227037272049817	1.61356350908381	81.74438983650802
0.7943282347242815	0.056513107741430084	-27.25808303801342	0.050237470545120115	-0.025882965437188096	1.61356350908381	81.74438983650802
0.6309573444801934	0.06146187525262674	-24.983581657247232	0.055710817078452865	-0.025958947783387046	1.61356350908381	81.74438983650802
0.5011872336272722	0.06592037710467462	-22.177734646543737	0.061043412603365065	-0.024883687334433375	1.61356350908381	81.74438983650802
0.3981071705534972	0.06984217581881325	-19.454107778138994	0.06585478529522093	-0.02326105708746647	1.61356350908381	81.74438983650802
0.31622776601683794	0.07332646035877331	-16.770185486931407	0.07020786905480501	-0.021157148000855584	1.61356350908381	81.74438983650802
0.251188643150958	0.07624814386822604	-14.331783813912633	0.07387519213956842	-0.01887420010733021	1.61356350908381	81.74438983650802
0.19952623149688797	0.07907517760982374	-12.07361685448793	0.07732600753698983	-0.016540020326908995	1.61356350908381	81.74438983650802
0.15848931924611134	0.0808118357181322	-10.254827666209748	0.07952092328085356	-0.014386644942271666	1.61356350908381	81.74438983650802
0.12589254117941673	0.08225271566580208	-8.712349279881618	0.08130362311001053	-0.012459137353149515	1.61356350908381	81.74438983650802
0.1	0.0836316076193684	-7.283411531953548	0.0829568	-0.0106026	1.61356350908381	81.74438983650802
