Repository: chrisw-17/rapid-SOH-prediction

# Rapid EIS-based SOH Estimation for Unknown LIBs

---

**This repository accompanies the paper:**

> **Fast state of health evaluation of lithium-ion batteries using EIS for second-life and recycling assessment**  
> *Authors: Christopher Wett, Jörg Lampe, Joey Danz, Thomas Seeger, Bugra Turan*

## Overview

This repository provides a complete workflow for rapid State of Health (SOH) estimation of lithium-ion batteries using Electrochemical Impedance Spectroscopy (EIS) and neural network models. The code and data enable reproducible analysis, model training, and evaluation for the fully connected neural network model as described in the associated publication.

File: Multisine_EIS_RH/MultiSine_NC0006_10kHz_100mHz_Cyc3.txt
Freq(Hz)	Zmod(Ohm)	Zphz(Deg)	Zreal(Ohm)	Zimag(Ohm)	Capacity(Ah)	SOH
10000.0	0.014408976610741654	31.89257367686948	0.0122338	0.00761267	1.99583843760956	101.1107368108985
7943.282347242822	0.013665928085455985	25.89199418673562	0.012294125873321488	0.005967584054521719	1.99583843760956	101.1107368108985
6309.57344480193	0.0131356623833382	20.022956468178347	0.012341683963676908	0.004497606384485694	1.99583843760956	101.1107368108985
5011.872336272725	0.012802932784749045	14.959439432040444	0.012369026109075035	0.003304887441929302	1.99583843760956	101.1107368108985
3981.071705534969	0.012669554985886894	10.72108432249223	0.012448400382941913	0.002356894449563474	1.99583843760956	101.1107368108985
3162.2776601683795	0.012642448555275002	6.887666527808295	0.012551210273981952	0.001516122069974866	1.99583843760956	101.1107368108985
2511.886431509582	0.012726180611251576	3.8826781666542174	0.012696971428443077	0.0008617363259696741	1.99583843760956	101.1107368108985
1995.2623149688789	0.01287911124670285	1.2960349609300703	0.01287581647331162	0.0002913016487164728	1.99583843760956	101.1107368108985
1584.893192461114	0.013083593140206545	-0.919651463714151	0.013081907794578811	-0.00020999502993624216	1.99583843760956	101.1107368108985
1258.9254117941662	0.01334200560566137	-2.5861276824861985	0.013328417089008487	-0.0006020062150227154	1.99583843760956	101.1107368108985
1000.0	0.013625778748744728	-4.030508330675545	0.0135920790034385	-0.0009577237984041702	1.99583843760956	101.1107368108985
794.3282347242813	0.013942334053017487	-5.156310196013855	0.013885912483608634	-0.0012530416367754612	1.99583843760956	101.1107368108985
630.957344480193	0.014288082776182074	-5.969307671102783	0.014210609172347621	-0.0014858991788881538	1.99583843760956	101.1107368108985
501.18723362727246	0.01464778890128849	-6.612858142794671	0.014550336381643426	-0.0016868405015691233	1.99583843760956	101.1107368108985
398.1071705534973	0.015024211205826052	-6.989565212042225	0.014912556229093144	-0.0018282748894529908	1.99583843760956	101.1107368108985
316.22776601683796	0.01540308133048686	-7.236654269147628	0.01528038528138837	-0.0019402938246365056	1.99583843760956	101.1107368108985
251.18864315095797	0.01578410836023122	-7.356133620193607	0.015654196929405104	-0.002020939193277462	1.99583843760956	101.1107368108985
199.52623149688787	0.016160432340060715	-7.3005422586979485	0.016029423593272994	-0.00205357071587598	1.99583843760956	101.1107368108985
158.48931924611142	0.016530896935513153	-7.176675684734832	0.01640138794645619	-0.0020651941609445977	1.99583843760956	101.1107368108985
125.89254117941675	0.016886682292900825	-6.928133871444642	0.016763379650024026	-0.002036944174622997	1.99583843760956	101.1107368108985
100.0	0.0172325506951473	-6.625762992829777	0.01711745420987731	-0.0019883573203967157	1.99583843760956	101.1107368108985
79.43282347242814	0.017571494336619274	-6.297130272323914	0.017465475853689457	-0.0019273210490299215	1.99583843760956	101.1107368108985
63.0957344480193	0.01785613827575092	-5.875361659868116	0.017762338695921035	-0.001827839756139244	1.99583843760956	101.1107368108985
50.11872336272725	0.01813243244058903	-5.444224178102188	0.01805063757894435	-0.001720345664721967	1.99583843760956	101.1107368108985
39.810717055349734	0.018396942879465906	-4.994870817496099	0.018327080422282392	-0.001601758566552645	1.99583843760956	101.1107368108985
31.622776601683793	0.01860852312523579	-4.564989897245619	0.018549491256056143	-0.0014810493050306942	1.99583843760956	101.1107368108985
25.118864315095795	0.018804102378545576	-4.142110991019416	0.01875498539871866	-0.0013582300823768104	1.99583843760956	101.1107368108985
19.952623149688787	0.018984051498135427	-3.7113024813011593	0.018944239452520748	-0.001228821732154145	1.99583843760956	101.1107368108985
15.848931924611142	0.019140505752264027	-3.3397666608515095	0.019107997963595896	-0.001115066937751922	1.99583843760956	101.1107368108985
12.589254117941675	0.019280109077925798	-3.010343398150544	0.019253503885927448	-0.0010125187263915077	1.99583843760956	101.1107368108985
10.0	0.019375500266160178	-2.745772122886577	0.019353255721054903	-0.0009281721604469604	1.99583843760956	101.1107368108985
7.943282347242813	0.01946960190872744	-2.502041139935506	0.01945104089520096	-0.0008499450438369148	1.99583843760956	101.1107368108985
6.309573444801933	0.019563536017389086	-2.289885163030103	0.0195479138354393	-0.0007816688467124664	1.99583843760956	101.1107368108985
5.011872336272722	0.01964878882219815	-2.1298648713141834	0.01963521461060492	-0.0007302392586174397	1.99583843760956	101.1107368108985
3.981071705534973	0.01973215996780503	-1.9933281943470313	0.019720219724354185	-0.0006863461358815033	1.99583843760956	101.1107368108985
3.1622776601683795	0.019822705823284277	-1.8923060781329109	0.01981189569203062	-0.0006545649276939568	1.99583843760956	101.1107368108985
2.5118864315095797	0.01989342817302603	-1.8572821134805615	0.019882977311507066	-0.0006447462333670118	1.99583843760956	101.1107368108985
1.9952623149688797	0.019945078187654734	-1.8848543871550942	0.019934286809151765	-0.0006560132027166433	1.99583843760956	101.1107368108985
1.5848931924611134	0.020023895384592823	-1.9360704001024207	0.020012464646517004	-0.0006764947487044821	1.99583843760956	101.1107368108985
1.2589254117941675	0.020113701052817276	-1.9640569160717265	0.020101884730171295	-0.000689347762025048	1.99583843760956	101.1107368108985
1.0	0.020221809617166176	-1.933680878578374	0.02021029437329464	-0.0006823382868413034	1.99583843760956	101.1107368108985
0.7943282347242815	0.020253706031115194	-2.001838847621561	0.02024134532479586	-0.0007074937718430441	1.99583843760956	101.1107368108985
0.6309573444801934	0.020270876580417853	-2.1409339600049537	0.020256726683408943	-0.0007572723500835534	1.99583843760956	101.1107368108985
0.5011872336272722	0.020451671392728098	-2.415810828385765	0.0204334946922254	-0.0008620657857317541	1.99583843760956	101.1107368108985
0.3981071705534972	0.020562506189725882	-2.612750415311609	0.02054113043896675	-0.0009373479033255574	1.99583843760956	101.1107368108985
0.31622776601683794	0.02061161102398065	-2.7438091484399605	0.02058798114606171	-0.000986681981840227	1.99583843760956	101.1107368108985
0.251188643150958	0.020708420226038405	-3.044222677130888	0.020679197389214487	-0.0010997561530181055	1.99583843760956	101.1107368108985
0.19952623149688797	0.020822189740809252	-3.395615266686264	0.02078563354658857	-0.0012332978833979446	1.99583843760956	101.1107368108985
0.15848931924611134	0.021144321886060965	-4.113104789164558	0.02108986265144311	-0.0015165887262609153	1.99583843760956	101.1107368108985
0.12589254117941673	0.021314561947443047	-4.658800881296014	0.02124413965540826	-0.0017312080501480135	1.99583843760956	101.1107368108985
0.1	0.021437834539722058	-5.14977331113559	0.0213513	-0.00192425	1.99583843760956	101.1107368108985

File: Multisine_EIS_RH/MultiSine_NC0006_10kHz_100mHz_Cyc4.txt
Freq(Hz)	Zmod(Ohm)	Zphz(Deg)	Zreal(Ohm)	Zimag(Ohm)	Capacity(Ah)	SOH
10000.0	0.014352419264294784	31.99428800625769	0.0121723	0.00760441	1.98353236735629	100.48730166348993
7943.282347242822	0.013595995021584222	26.128650663196115	0.012206585928002861	0.005987515395322624	1.98353236735629	100.48730166348993
6309.57344480193	0.01304977083674679	20.364540843486065	0.012234127977596642	0.004541214762527109	1.98353236735629	100.48730166348993
5011.872336272725	0.012704731426088125	15.358867715209776	0.012250992067275306	0.0033650251078689948	1.98353236735629	100.48730166348993
3981.071705534969	0.012554319481995804	11.186272047290354	0.012315808319160113	0.0024355293268047413	1.98353236735629	100.48730166348993
3162.2776601683795	0.012507912892893745	7.4119501222818895	0.012403400250557719	0.0016135511025939847	1.98353236735629	100.48730166348993
2511.886431509582	0.012574673882643505	4.453937418663337	0.01253669947730864	0.0009765190579225525	1.98353236735629	100.48730166348993
1995.2623149688789	0.012706525398143272	1.9311775818642622	0.012699308428885258	0.00042819752650367584	1.98353236735629	100.48730166348993
1584.893192461114	0.01288614139313482	-0.2092720869283086	0.012886055438408959	-4.70663586172386e-05	1.98353236735629	100.48730166348993
1258.9254117941662	0.01311754617383226	-1.7997619984095337	0.013111075168077385	-0.00041197762032169663	1.98353236735629	100.48730166348993
1000.0	0.013370256513724607	-3.168370383024186	0.013349819111316965	-0.0007389783067936395	1.98353236735629	100.48730166348993
794.3282347242813	0.01364869968453657	-4.211498109681697	0.013611844915748067	-0.0010023378014881858	1.98353236735629	100.48730166348993
630.957344480193	0.013948227789276676	-4.954456425549783	0.013896112498354887	-0.001204622718785921	1.98353236735629	100.48730166348993
501.18723362727246	0.014256642795709226	-5.53831591770338	0.014190091076491667	-0.0013759284303041706	1.98353236735629	100.48730166348993
398.1071705534973	0.014566341023296054	-5.875776477483094	0.014489812189564577	-0.0014911852728964818	1.98353236735629	100.48730166348993
316.22776601683796	0.014880319027239082	-6.099571091714716	0.014796077666145178	-0.0015811325212686383	1.98353236735629	100.48730166348993
251.18864315095797	0.015198508569311339	-6.2100726011862495	0.015109323148305799	-0.0016440853784097645	1.98353236735629	100.48730166348993
199.52623149688787	0.015502700462200236	-6.164600055352255	0.015413056114503772	-0.0016647590912385183	1.98353236735629	100.48730166348993
158.48931924611142	0.01580191354594243	-6.065683955944746	0.015713445115690165	-0.0016697647467927247	1.98353236735629	100.48730166348993
125.89254117941675	0.01609286717943183	-5.876961136260843	0.016008284195934266	-0.001647789779381892	1.98353236735629	100.48730166348993
100.0	0.016367937514575177	-5.62297980598705	0.01628917797893286	-0.0016037640885386575	1.98353236735629	100.48730166348993
79.43282347242814	0.01663366046812332	-5.335185630865125	0.016561599877768972	-0.001546631842906147	1.98353236735629	100.48730166348993
63.0957344480193	0.016872853974993957	-4.962537712799007	0.016809605593918992	-0.0014595756363945855	1.98353236735629	100.48730166348993
50.11872336272725	0.01709707943497405	-4.602378551647055	0.01704195072734983	-0.0013718748530362247	1.98353236735629	100.48730166348993
39.810717055349734	0.017300275789681394	-4.253933343912325	0.01725261517715083	-0.001283281710374179	1.98353236735629	100.48730166348993
31.622776601683793	0.017482820075721044	-3.908003418817267	0.017442168468582948	-0.001191535527630449	1.98353236735629	100.48730166348993
25.118864315095795	0.0176497277669257	-3.5617154098363732	0.01761563664277613	-0.001096465191545503	1.98353236735629	100.48730166348993
19.952623149688787	0.017771391728209785	-3.1961251227814413	0.017743748987191305	-0.000990825835871618	1.98353236735629	100.48730166348993
15.848931924611142	0.017889684892630126	-2.8735305220933296	0.017867190823444994	-0.0008968375751503498	1.98353236735629	100.48730166348993
12.589254117941675	0.018005571219528862	-2.5821745718280997	0.01798728898250741	-0.0008111904839762576	1.98353236735629	100.48730166348993
10.0	0.01810152741302655	-2.335103529917829	0.01808649626580504	-0.0007375279734165675	1.98353236735629	100.48730166348993
7.943282347242813	0.018182246033335483	-2.1385675008995504	0.018169582124532176	-0.000678495568610951	1.98353236735629	100.48730166348993
6.309573444801933	0.018236314825935976	-2.0271036068978465	0.01822490265122398	-0.0006450595197820801	1.98353236735629	100.48730166348993
5.011872336272722	0.018320027992282287	-1.9303616565787063	0.018309631492315924	-0.0006171063551767205	1.98353236735629	100.48730166348993
3.981071705534973	0.018411163214202438	-1.8389990534390623	0.018401680521111543	-0.0005908340705689846	1.98353236735629	100.48730166348993
3.1622776601683795	0.01848364192039731	-1.7461990234697253	0.01847505838600158	-0.0005632373170355296	1.98353236735629	100.48730166348993
2.5118864315095797	0.01852955395101025	-1.6670114636463136	0.01852171178122202	-0.0005390383258553792	1.98353236735629	100.48730166348993
1.9952623149688797	0.018549944396461394	-1.6004838717994576	0.01854270767735266	-0.0005181014418588344	1.98353236735629	100.48730166348993
1.5848931924611134	0.018633805803815608	-1.7477372192761567	0.018625137284943465	-0.000568313163072144	1.98353236735629	100.48730166348993
1.2589254117941675	0.018724055360572433	-1.8730436878304133	0.018714051173757323	-0.0006119949442384321	1.98353236735629	100.48730166348993
1.0	0.018812545652609165	-1.896526708778573	0.018802240591309347	-0.0006225935094610859	1.98353236735629	100.48730166348993
0.7943282347242815	0.018904486206942954	-2.0560361944899337	0.01889231581610513	-0.0006782343643905762	1.98353236735629	100.48730166348993
0.6309573444801934	0.018995514948244075	-2.2755998556720627	0.018980534992974456	-0.000754241028740947	1.98353236735629	100.48730166348993
0.5011872336272722	0.01906702896631735	-2.4410597584385254	0.01904972686323382	-0.0008120960771808923	1.98353236735629	100.48730166348993
0.3981071705534972	0.0191516927342985	-2.640630979545166	0.01913135650365552	-0.0008823451246646893	1.98353236735629	100.48730166348993
0.31622776601683794	0.019248051818102446	-2.869229959847113	0.019223922143127983	-0.000963491685127873	1.98353236735629	100.48730166348993
0.251188643150958	0.01945662914083702	-3.036784406058669	0.019429306756820527	-0.001030755292703625	1.98353236735629	100.48730166348993
0.19952623149688797	0.019697842830181746	-3.18875463165787	0.0196673446791487	-0.0010957031687933727	1.98353236735629	100.48730166348993
0.15848931924611134	0.01987184096961507	-3.8488113348976913	0.019827022938602737	-0.0013338758989474503	1.98353236735629	100.48730166348993
0.12589254117941673	0.02011741860133224	-4.449058026775279	0.020056798745140554	-0.0015605624877449552	1.98353236735629	100.48730166348993
0.1	0.020386775262645145	-5.0192278804092005	0.0203086	-0.00178364	1.98353236735629	100.48730166348993

File: Multisine_EIS_RH/MultiSine_NC0006_10kHz_100mHz_Cyc5.txt
Freq(Hz)	Zmod(Ohm)	Zphz(Deg)	Zreal(Ohm)	Zimag(Ohm)	Capacity(Ah)	SOH
10000.0	0.014439016654969964	31.10656533533084	0.0123628	0.00745965	1.97958180702232	100.28716318601775
7943.282347242822	0.013722671430196206	25.216081753479532	0.012415003890376869	0.005846314187849503	1.97958180702232	100.28716318601775
6309.57344480193	0.013210405444920168	19.466454279470423	0.012455255971666341	0.004402432361711693	1.97958180702232	100.28716318601775
5011.872336272725	0.012887115789436262	14.500828473851136	0.012476584085083474	0.0032268565103176178	1.97958180702232	100.28716318601775
3981.071705534969	0.012760412273417735	10.356158728645699	0.012552536372144206	0.0022938945079464214	1.97958180702232	100.28716318601775
3162.2776601683795	0.012737685568615511	6.608982083176021	0.012653040273166183	0.0014660168793538821	1.97958180702232	100.28716318601775
2511.886431509582	0.012824393884953754	3.650902113655237	0.012798367430144864	0.0008166208664039992	1.97958180702232	100.28716318601775
1995.2623149688789	0.012976956141249356	1.122353848711908	0.012974466462632207	0.00025418635278359975	1.97958180702232	100.28716318601775
1584.893192461114	0.013178032407986182	-1.028885126716766	0.013175907708961059	-0.00023663091698807403	1.97958180702232	100.28716318601775
1258.9254117941662	0.013439461948393489	-2.6990392084015316	0.013424553079493032	-0.0006328602359057138	1.97958180702232	100.28716318601775
1000.0	0.013727804272893333	-4.136778883072077	0.01369203898177869	-0.000990292217641445	1.97958180702232	100.28716318601775
794.3282347242813	0.014050677832693384	-5.226569952496382	0.013992258798403252	-0.0012799379971889413	1.97958180702232	100.28716318601775
630.957344480193	0.014398051222532494	-6.0223446896319475	0.014318589167594499	-0.0015105903668152232	1.97958180702232	100.28716318601775
501.18723362727246	0.014756584590694868	-6.661011737916115	0.014656974854845945	-0.0017116883147193808	1.97958180702232	100.28716318601775
398.1071705534973	0.015123295611254825	-7.072637588661011	0.015008220222152117	-0.0018620944951273793	1.97958180702232	100.28716318601775
316.22776601683796	0.01550149996901371	-7.354099996619287	0.015373984988480674	-0.00198420937990499	1.97958180702232	100.28716318601775
251.18864315095797	0.015891439477810684	-7.5069117151543505	0.015755235674268883	-0.002076149687562306	1.97958180702232	100.28716318601775
199.52623149688787	0.016269894201150454	-7.516963121668651	0.016130073561916564	-0.002128422938184374	1.97958180702232	100.28716318601775
158.48931924611142	0.016643099961962813	-7.471334244418481	0.01650180072702282	-0.002164104690054456	1.97958180702232	100.28716318601775
125.89254117941675	0.017006217946161358	-7.327690091406093	0.016867326779186644	-0.0021690403768656924	1.97958180702232	100.28716318601775
100.0	0.01736743631079068	-7.116100565129433	0.017233657826984057	-0.0021514836536218004	1.97958180702232	100.28716318601775
79.43282347242814	0.017726842414720518	-6.871183176663268	0.017599521833124087	-0.0021207954266555316	1.97958180702232	100.28716318601775
63.0957344480193	0.018056775621919104	-6.5722657974917	0.017938111637097905	-0.0020667115801061156	1.97958180702232	100.28716318601775
50.11872336272725	0.01837916966085557	-6.238819602868228	0.018270320186538173	-0.0019973176271914144	1.97958180702232	100.28716318601775
39.810717055349734	0.018691203437887653	-5.855045735337786	0.018593694456744775	-0.001906728193980931	1.97958180702232	100.28716318601775
31.622776601683793	0.018972031852976166	-5.491468413054494	0.018884958938252656	-0.0018155766386614804	1.97958180702232	100.28716318601775
25.118864315095795	0.019242112649341336	-5.127465245802648	0.019165112231749836	-0.0017197012398596006	1.97958180702232	100.28716318601775
19.952623149688787	0.019497425932902542	-4.721652737014164	0.019431258496139924	-0.00160493341457228	1.97958180702232	100.28716318601775
15.848931924611142	0.019721457581525978	-4.321816794476799	0.019665379838132373	-0.001486177971141148	1.97958180702232	100.28716318601775
12.589254117941675	0.01992335925556413	-3.927311030093849	0.019876574124037795	-0.0013645677403134487	1.97958180702232	100.28716318601775
10.0	0.020088298645166664	-3.6056429050414778	0.020048534651907854	-0.0012633292400063135	1.97958180702232	100.28716318601775
7.943282347242813	0.020243723356871152	-3.2887921413487224	0.02021038311549799	-0.0011613568247202432	1.97958180702232	100.28716318601775
6.309573444801933	0.02038373132497609	-2.972126077612035	0.020356312711132314	-0.0010568990185464684	1.97958180702232	100.28716318601775
5.011872336272722	0.020498582339306744	-2.775034430364504	0.020474544223733668	-0.0009924297212965066	1.97958180702232	100.28716318601775
3.981071705534973	0.020601822469871977	-2.6140359135732543	0.020580384771984032	-0.0009396018929363382	1.97958180702232	100.28716318601775
3.1622776601683795	0.02068473814564461	-2.4186106357631973	0.020666311673582308	-0.0008728997446675931	1.97958180702232	100.28716318601775
2.5118864315095797	0.020764021033214442	-2.236464580676283	0.020748204725487742	-0.0008102901560674752	1.97958180702232	100.28716318601775
1.9952623149688797	0.020839783205385445	-2.0668836414443996	0.02082622497856491	-0.0007516097322841316	1.97958180702232	100.28716318601775
1.5848931924611134	0.02091096281174129	-2.0789742040538193	0.020897198664155524	-0.0007585866495290803	1.97958180702232	100.28716318601775
1.2589254117941675	0.020994219114430734	-2.0922953593609646	0.020980222526194598	-0.0007664848179093385	1.97958180702232	100.28716318601775
1.0	0.021106393353435615	-2.063034986473275	0.02109271275700854	-0.0007598084892131696	1.97958180702232	100.28716318601775
0.7943282347242815	0.021193099046743925	-2.1643655685134395	0.021177979847313913	-0.0008003854020808106	1.97958180702232	100.28716318601775
0.6309573444801934	0.021267359841457598	-2.331477639552486	0.021249754643992307	-0.000865171772638645	1.97958180702232	100.28716318601775
0.5011872336272722	0.021344793413699048	-2.497442720031187	0.021324519434118713	-0.0009300950367481624	1.97958180702232	100.28716318601775
0.3981071705534972	0.021456310022571676	-2.654074699739771	0.021433294099341582	-0.000993551123918196	1.97958180702232	100.28716318601775
0.31622776601683794	0.02159778977215751	-2.8017798745361486	0.021571972192342654	-0.0010557171851906554	1.97958180702232	100.28716318601775
0.251188643150958	0.021688307916098645	-3.166049312291414	0.021655204314317864	-0.00119784238055603	1.97958180702232	100.28716318601775
0.19952623149688797	0.02176427315787294	-3.590861685061704	0.02172154402257043	-0.0013631255870401153	1.97958180702232	100.28716318601775
0.15848931924611134	0.021795159441769185	-3.8787732361228424	0.0217452356339982	-0.0014743480979861469	1.97958180702232	100.28716318601775
0.12589254117941673	0.021966771852631368	-4.473539892062042	0.021899849227446887	-0.0017133795378291644	1.97958180702232	100.28716318601775
0.1	0.022185262553436235	-5.152965938803773	0.0220956	-0.00199257	1.97958180702232	100.28716318601775

File: Multisine_EIS_RH/MultiSine_NC0006_10kHz_100mHz_Cyc6.txt
Freq(Hz)	Zmod(Ohm)	Zphz(Deg)	Zreal(Ohm)	Zimag(Ohm)	Capacity(Ah)	SOH
10000.0	0.014263566781433038	32.573716748620015	0.0120199	0.00767928	1.90708292438431	96.6143130678109
7943.282347242822	0.013486677076426366	26.79603042664573	0.01203843796107207	0.006080005758321563	1.90708292438431	96.6143130678109
6309.57344480193	0.012913176900692182	21.10199690478957	0.012047232008813085	0.004649122346680028	1.90708292438431	96.6143130678109
5011.872336272725	0.012534762048838223	16.141815449464545	0.012040597973535083	0.00348486155545638	1.90708292438431	96.6143130678109
3981.071705534969	0.01235466386555385	11.982512733937671	0.012085468242571729	0.002564990563064946	1.90708292438431	96.6143130678109
3162.2776601683795	0.012277881763603123	8.202791791725037	0.012152270193104251	0.0017517733171869324	1.90708292438431	96.6143130678109
2511.886431509582	0.01230630449582628	5.233440282890231	0.012255003597162986	0.0011225048674800354	1.90708292438431	96.6143130678109
1995.2623149688789	0.012398259449499993	2.66976049974804	0.012384802349288028	0.0005775016417168166	1.90708292438431	96.6143130678109
1584.893192461114	0.01253730487614042	0.4656683197615458	0.012536890800271306	0.00010189513907444536	1.90708292438431	96.6143130678109
1258.9254117941662	0.012733552174825703	-1.2301762556873141	0.012730617281583166	-0.0002733763319390129	1.90708292438431	96.6143130678109
1000.0	0.012955214188418033	-2.6974724598104736	0.012940859189754914	-0.000609703287447014	1.90708292438431	96.6143130678109
794.3282347242813	0.01320902141013394	-3.814579326555654	0.013179757775763678	-0.00087876708266396	1.90708292438431	96.6143130678109
630.957344480193	0.013481740587522698	-4.686009259345674	0.013436676052512022	-0.0011013927224685928	1.90708292438431	96.6143130678109
501.18723362727246	0.013764484411222395	-5.4143773769292975	0.013703071664652991	-0.0012987909994177796	1.90708292438431	96.6143130678109
398.1071705534973	0.01406286231364335	-5.868866656846351	0.013989152180937311	-0.0014379560880177272	1.90708292438431	96.6143130678109
316.22776601683796	0.014364008880087481	-6.221564526603903	0.014279408395973517	-0.0015566781839009248	1.90708292438431	96.6143130678109
251.18864315095797	0.014667627781118768	-6.473163363946269	0.014574118275686875	-0.0016535964476669877	1.90708292438431	96.6143130678109
199.52623149688787	0.01497439994278319	-6.591971305619072	0.014875402113249517	-0.0017190304289211892	1.90708292438431	96.6143130678109
158.48931924611142	0.015281400268044752	-6.660645225338937	0.015178259265671944	-0.001772467155194135	1.90708292438431	96.6143130678109
125.89254117941675	0.015587676738949438	-6.649075671784297	0.015482833306083934	-0.0018048653506573403	1.90708292438431	96.6143130678109
100.0	0.015892856230376267	-6.583219929007492	0.015788064844859118	-0.0018220558756342619	1.90708292438431	96.6143130678109
79.43282347242814	0.01619697854604195	-6.487431450329014	0.01609326385540069	-0.0018300198090175942	1.90708292438431	96.6143130678109
63.0957344480193	0.01648650328190139	-6.309049213434186	0.016386654617606168	-0.0018117231873086262	1.90708292438431	96.6143130678109
50.11872336272725	0.016778491492392966	-6.107413595639214	0.016683259897589987	-0.0017851095063801806	1.90708292438431	96.6143130678109
39.810717055349734	0.01707392497397437	-5.872706534597668	0.016984315391478648	-0.001746981596837033	1.90708292438431	96.6143130678109
31.622776601683793	0.017339886608191076	-5.579192066876648	0.017257743633233347	-0.001685809086023138	1.90708292438431	96.6143130678109
25.118864315095795	0.01759695161170359	-5.270780306104976	0.017522545996034672	-0.001616504822599339	1.90708292438431	96.6143130678109
19.952623149688787	0.017845412522329823	-4.939313397203105	0.01777914274394851	-0.001536499717679466	1.90708292438431	96.6143130678109
15.848931924611142	0.018073109407187364	-4.619154162276202	0.018014408164721222	-0.0014554662891972812	1.90708292438431	96.6143130678109
12.589254117941675	0.018286073022697344	-4.308264507343577	0.01823440221253937	-0.0013736966705786768	1.90708292438431	96.6143130678109
10.0	0.018469406876169266	-3.912639076929665	0.01842635932141922	-0.0012602668429485772	1.90708292438431	96.6143130678109
7.943282347242813	0.018639261355376614	-3.549724191259703	0.018603500842463483	-0.0011540451804399113	1.90708292438431	96.6143130678109
6.309573444801933	0.01878570820092213	-3.2425836756658444	0.018755632290865944	-0.0010625864576681572	1.90708292438431	96.6143130678109
5.011872336272722	0.018902695007029114	-3.0191478427454372	0.018876457852455748	-0.0009955990524428992	1.90708292438431	96.6143130678109
3.981071705534973	0.019004951932524775	-2.828798920375711	0.01898179359126131	-0.0009379285774131122	1.90708292438431	96.6143130678109
3.1622776601683795	0.019075112872914392	-2.664418396536359	0.01905449145908834	-0.0008867278894643553	1.90708292438431	96.6143130678109
2.5118864315095797	0.0191638757713467	-2.526761070642412	0.019145243489131106	-0.00084485875830939	1.90708292438431	96.6143130678109
1.9952623149688797	0.019270441956618183	-2.4148385027200128	0.01925332887157878	-0.0008119486228951506	1.90708292438431	96.6143130678109
1.5848931924611134	0.01936988748580325	-2.35194048347451	0.01935357036575809	-0.0007948932697712732	1.90708292438431	96.6143130678109
1.2589254117941675	0.01947292784965673	-2.385380172665608	0.019456054221521538	-0.0008104771231507454	1.90708292438431	96.6143130678109
1.0	0.019586232518015292	-2.624895795711159	0.01956568195052267	-0.0008969916726208053	1.90708292438431	96.6143130678109
0.7943282347242815	0.019710784690051553	-2.7019324867963608	0.019688871926389698	-0.0009291691793178973	1.90708292438431	96.6143130678109
0.6309573444801934	0.0198389384869179	-2.716700957648179	0.019816641536155994	-0.0009403183052612106	1.90708292438431	96.6143130678109
0.5011872336272722	0.0199534113815285	-2.8647416973390682	0.019928475635959817	-0.0009972384807391903	1.90708292438431	96.6143130678109
0.3981071705534972	0.020008033631857176	-2.991426594835516	0.0199807697812861	-0.0010441497788976802	1.90708292438431	96.6143130678109
0.31622776601683794	0.020010001996812448	-3.100411619364039	0.019980712992550227	-0.0010822606995418327	1.90708292438431	96.6143130678109
0.251188643150958	0.020213834884922212	-3.707966006951966	0.020171519980852835	-0.0013072499443308218	1.90708292438431	96.6143130678109
0.19952623149688797	0.020479920125376062	-4.444120945839725	0.020418344760958284	-0.0015869233013699668	1.90708292438431	96.6143130678109
0.15848931924611134	0.02068510368336046	-4.975574541368798	0.020607157299330253	-0.0017940408111389982	1.90708292438431	96.6143130678109
0.12589254117941673	0.020856494689164142	-5.423184747641809	0.020763136892486586	-0.0019711715052208143	1.90708292438431	96.6143130678109
0.1	0.02101791438498121	-5.840794023043156	0.0209088	-0.00213888	1.90708292438431	96.6143130678109

File: Multisine_EIS_RH/MultiSine_NC0006_10kHz_100mHz_Cyc7.txt
Freq(Hz)	Zmod(Ohm)	Zphz(Deg)	Zreal(Ohm)	Zimag(Ohm)	Capacity(Ah)	SOH
10000.0	0.014373270239820162	32.456893149636834	0.0121281	0.00771363	1.89099986284125	95.79953258651028
7943.282347242822	0.013587836845720297	26.70614336178815	0.012138329978518032	0.006106574774660877	1.89099986284125	95.79953258651028
6309.57344480193	0.01300777214097923	21.01938010997123	0.012142224008154163	0.004665675964685079	1.89099986284125	95.79953258651028
5011.872336272725	0.012627341899553581	16.034436425299305	0.012136085975513768	0.0034878619013887996	1.89099986284125	95.79953258651028
3981.071705534969	0.012445238746169957	11.854315998057224	0.012179820236042884	0.0025565497192212355	1.89099986284125	95.79953258651028
3162.2776601683795	0.012367704675623757	8.049539659743104	0.012245850199863482	0.0017318405890696946	1.89099986284125	95.79953258651028
2511.886431509582	0.012399969497843524	5.03193509512949	0.012352179583062475	0.0010876134861357303	1.89099986284125	95.79953258651028
1995.2623149688789	0.012501827173377424	2.4092375484941555	0.012490776379332779	0.0005255360258825786	1.89099986284125	95.79953258651028
1584.893192461114	0.012655985284715445	0.1408539363620766	0.012655947041142587	3.1112999342287846e-05	1.89099986284125	95.79953258651028
1258.9254117941662	0.012869064590339922	-1.5651641412761566	0.012864263227888815	-0.0003515039600466717	1.89099986284125	95.79953258651028
1000.0	0.013104436414873093	-3.0511978478819324	0.013085859175034655	-0.0006975266321892664	1.89099986284125	95.79953258651028
794.3282347242813	0.01336528758618358	-4.217337826945821	0.013329097989701768	-0.0009828830257569842	1.89099986284125	95.79953258651028
630.957344480193	0.013653901223338392	-5.115930843321992	0.013599508316785618	-0.0012175352801296576	1.89099986284125	95.79953258651028
501.18723362727246	0.013956317170475319	-5.865598309174027	0.013883246873308665	-0.0014262696861636536	1.89099986284125	95.79953258651028
398.1071705534973	0.014276120484617606	-6.380901945745022	0.014187680192544905	-0.0015866149014135196	1.89099986284125	95.79953258651028
316.22776601683796	0.014599926621528427	-6.784271522081135	0.01449769755874569	-0.001724709497032382	1.89099986284125	95.79953258651028
251.18864315095797	0.014927391808211605	-7.076888112360145	0.014813670688089187	-0.0018390723043725588	1.89099986284125	95.79953258651028
199.52623149688787	0.015258533322371353	-7.235286927333473	0.015137034562273588	-0.0019217241764758549	1.89099986284125	95.79953258651028
158.48931924611142	0.015591723815478185	-7.356321098563349	0.015463389277404432	-0.0019963575815978574	1.89099986284125	95.79953258651028
125.89254117941675	0.015929140674943002	-7.435812894972466	0.015795184002617087	-0.0020614764043260076	1.89099986284125	95.79953258651028
100.0	0.0162634945452972	-7.469931645246168	0.016125469908808563	-0.0021143497924944452	1.89099986284125	95.79953258651028
79.43282347242814	0.016596512232496523	-7.478517693626556	0.016455337831351734	-0.0021601099831932333	1.89099986284125	95.79953258651028
63.0957344480193	0.016940229159115087	-7.4422388540267495	0.01679752371820973	-0.0021942107691638618	1.89099986284125	95.79953258651028
50.11872336272725	0.017289561245316165	-7.3795078387663064	0.017146354635210498	-0.0022206870061163733	1.89099986284125	95.79953258651028
39.810717055349734	0.01764669681743478	-7.281463703781446	0.017504385005310787	-0.0022366077332231704	1.89099986284125	95.79953258651028
31.622776601683793	0.018007467363596718	-7.1513617761880806	0.017867382572401124	-0.0022417673524381533	1.89099986284125	95.79953258651028
25.118864315095795	0.018371289917626456	-6.9973759673112585	0.018234455626333468	-0.002238061940331239	1.89099986284125	95.79953258651028
19.952623149688787	0.018743959847975833	-6.766558549412971	0.01861339780286838	-0.0022084956451632067	1.89099986284125	95.79953258651028
15.848931924611142	0.01910462002704543	-6.442746495080362	0.018983964403677448	-0.0021437355008706127	1.89099986284125	95.79953258651028
12.589254117941675	0.019457230288167884	-6.0590595601403585	0.019348534821512425	-0.0020537796248670005	1.89099986284125	95.79953258651028
10.0	0.019777067155760435	-5.6251740145343545	0.019681829284248113	-0.0019385513429289363	1.89099986284125	95.79953258651028
7.943282347242813	0.020068608926006624	-5.189810239472953	0.019986337691933385	-0.0018153153690187245	1.89099986284125	95.79953258651028
6.309573444801933	0.020310453211077273	-4.742269522534502	0.020240923748065513	-0.001679141287788684	1.89099986284125	95.79953258651028
5.011872336272722	0.02054183369847679	-4.342520974189954	0.020482862508134442	-0.001555401931571739	1.89099986284125	95.79953258651028
3.981071705534973	0.02076150129086761	-3.974111640875627	0.020711579575721294	-0.0014388910067347133	1.89099986284125	95.79953258651028
3.1622776601683795	0.0209227274467834	-3.6793967292257337	0.02087960066819907	-0.0013426837859020538	1.89099986284125	95.79953258651028
2.5118864315095797	0.02108062249999343	-3.3917776237712776	0.021043696175544475	-0.0012471953570327673	1.89099986284125	95.79953258651028
1.9952623149688797	0.02123531499437523	-3.1108527167594078	0.02120402282617519	-0.0011523970224618521	1.89099986284125	95.79953258651028
1.5848931924611134	0.02134545921504815	-2.9163552738386005	0.021317814167983798	-0.0010860148252179612	1.89099986284125	95.79953258651028
1.2589254117941675	0.021461011806658156	-2.7933868712971157	0.021435511166522207	-0.001045891387966546	1.89099986284125	95.79953258651028
1.0	0.021599976113887472	-2.8098209229263005	0.02157400753082697	-0.0010588518217062354	1.89099986284125	95.79953258651028
0.7943282347242815	0.021757988293537294	-2.846388584369291	0.021731144583750896	-0.0010804673349158118	1.89099986284125	95.79953258651028
0.6309573444801934	0.02192656903443625	-2.8921079360133364	0.02189864152541938	-0.0011063132300919514	1.89099986284125	95.79953258651028
0.5011872336272722	0.02210060120378339	-2.9329015980739293	0.02207165250960637	-0.001130809030676081	1.89099986284125	95.79953258651028
0.3981071705534972	0.022263286429610275	-3.1025194759771924	0.022230654938001353	-0.0012049496563694946	1.89099986284125	95.79953258651028
0.31622776601683794	0.022416400239615965	-3.382858860213646	0.022377340242760474	-0.0013227408523165986	1.89099986284125	95.79953258651028
0.251188643150958	0.02261572734013906	-3.652386253854759	0.02256979256151804	-0.0014406897145320227	1.89099986284125	95.79953258651028
0.19952623149688797	0.02282904460324234	-3.9159962381143782	0.022775744513427957	-0.001559082857286472	1.89099986284125	95.79953258651028
0.15848931924611134	0.02303821423759775	-4.270809754804037	0.022974241798363302	-0.0017156716025475659	1.89099986284125	95.79953258651028
0.12589254117941673	0.02346415844165746	-4.6670349607497785	0.02338635985797049	-0.0019091631592694188	1.89099986284125	95.79953258651028
0.1	0.023959067519886912	-5.062608242447928	0.0238656	-0.00211425	1.89099986284125	95.79953258651028

File: Multisine_EIS_RH/MultiSine_NC0006_10kHz_100mHz_Cyc8.txt
Freq(Hz)	Zmod(Ohm)	Zphz(Deg)	Zreal(Ohm)	Zimag(Ohm)	Capacity(Ah)	SOH
10000.0	0.014507324778069871	32.64125118688137	0.0122161	0.00782492	1.87405268884423	94.94097549220281
7943.282347242822	0.013706983117242666	26.811111649272902	0.012233459963545752	0.006182543448832253	1.87405268884423	94.94097549220281
6309.57344480193	0.013116513417165139	21.071218012370167	0.012239468015896501	0.004715755179239025	1.87405268884423	94.94097549220281
5011.872336272725	0.01272601398011718	16.090044755603152	0.012227501952264214	0.003526985657684585	1.87405268884423	94.94097549220281
3981.071705534969	0.012538434479669016	11.910866420897891	0.0122684802285096	0.0025878044909965333	1.87405268884423	94.94097549220281
3162.2776601683795	0.012457677292877256	8.105059075409605	0.012333240203243098	0.0017563910790532127	1.87405268884423	94.94097549220281
2511.886431509582	0.012490504838300371	5.08388350217348	0.012441367576012219	0.001106835107031229	1.87405268884423	94.94097549220281
1995.2623149688789	0.012588951381572453	2.4715752165383447	0.01257724036452399	0.0005428827687295112	1.87405268884423	94.94097549220281
1584.893192461114	0.01273605884200714	0.22236888904933189	0.0127359629224193	4.942940247579257e-05	1.87405268884423	94.94097549220281
1258.9254117941662	0.012947743146830067	-1.494079879920785	0.01294334122992784	-0.0003375950265259413	1.87405268884423	94.94097549220281
1000.0	0.013184531845400745	-2.9969883363889753	0.013166499154636583	-0.000689333006130203	1.87405268884423	94.94097549220281
794.3282347242813	0.013451671487557389	-4.188027518828055	0.013415752286158832	-0.000982372844488527	1.87405268884423	94.94097549220281
630.957344480193	0.013736883994077536	-5.094007875582468	0.013682628202710684	-0.0012196996897309645	1.87405268884423	94.94097549220281
501.18723362727246	0.014032291631346215	-5.8446470396662225	0.013959347006981693	-0.0014289295174431422	1.87405268884423	94.94097549220281
398.1071705534973	0.014348884569181094	-6.35618244694428	0.014260680190584164	-0.0015885493009547057	1.87405268884423	94.94097549220281
316.22776601683796	0.01467120746370591	-6.771754165881258	0.014568857578272872	-0.0017299471977783544	1.87405268884423	94.94097549220281
251.18864315095797	0.014999099741933626	-7.092298608135452	0.014884334771764936	-0.001851910222041724	1.87405268884423	94.94097549220281
199.52623149688787	0.01533124764045315	-7.298199312588183	0.015207040548476759	-0.0019475810560497812	1.87405268884423	94.94097549220281
158.48931924611142	0.015665074506791176	-7.456626574145168	0.015532601030909705	-0.0020329447896835708	1.87405268884423	94.94097549220281
125.89254117941675	0.016001664569471268	-7.540721869314224	0.01586327964603942	-0.0020999113946601486	1.87405268884423	94.94097549220281
100.0	0.016338767738757524	-7.62092226377391	0.01619445032970826	-0.0021668201908962483	1.87405268884423	94.94097549220281
79.43282347242814	0.016676449430723363	-7.69706042976462	0.01652619583199345	-0.002233565969044992	1.87405268884423	94.94097549220281
63.0957344480193	0.017022682165231114	-7.752883587528867	0.016867079688841657	-0.002296373416659985	1.87405268884423	94.94097549220281
50.11872336272725	0.01737853038542068	-7.811670142682839	0.01721726070022384	-0.0023620441015183434	1.87405268884423	94.94097549220281
39.810717055349734	0.01774768884081278	-7.875085636127802	0.017580312794995667	-0.0024316786836303165	1.87405268884423	94.94097549220281
31.622776601683793	0.0181395595172656	-7.924042884104356	0.017966357570599334	-0.0025007229206349497	1.87405268884423	94.94097549220281
25.118864315095795	0.018545752750573245	-7.936967777510669	0.018368095131858882	-0.002560864368211856	1.87405268884423	94.94097549220281
19.952623149688787	0.018988482429097817	-7.824072392360601	0.018811713579073866	-0.002584936590913681	1.87405268884423	94.94097549220281
15.848931924611142	0.01943012010142082	-7.627526302991061	0.01925820019612738	-0.002579009957622613	1.87405268884423	94.94097549220281
12.589254117941675	0.019871243174059017	-7.377548724650246	0.019706740173059144	-0.002551606755384533	1.87405268884423	94.94097549220281
10.0	0.02029262112669542	-6.970450580681046	0.020142635764118254	-0.0024626604852617208	1.87405268884423	94.94097549220281
7.943282347242813	0.02069297365359511	-6.508444313950054	0.020559610767354897	-0.0023455412431347077	1.87405268884423	94.94097549220281
6.309573444801933	0.021056610574029862	-5.946156731073943	0.020943319398119695	-0.0021813347873926763	1.87405268884423	94.94097549220281
5.011872336272722	0.0213514315116743	-5.452092772126151	0.02125483743826065	-0.0020286727362568415	1.87405268884423	94.94097549220281
3.981071705534973	0.021620610885060017	-4.985933529413822	0.021538799906313456	-0.0018790725475529534	1.87405268884423	94.94097549220281
3.1622776601683795	0.021871202980129796	-4.519531563905	0.021803195127993905	-0.001723427401621918	1.87405268884423	94.94097549220281
2.5118864315095797	0.022092097672292928	-4.139611586658712	0.02203446192160919	-0.0015947624861669004	1.87405268884423	94.94097549220281
1.9952623149688797	0.022283926829020407	-3.8390602373148326	0.022233922934850266	-0.0014920006193949557	1.87405268884423	94.94097549220281
1.5848931924611134	0.022435097407207717	-3.5341484945489876	0.022392431146439285	-0.0013829761468926742	1.87405268884423	94.94097549220281
1.2589254117941675	0.022588278343379307	-3.290380491617619	0.02255104082311575	-0.001296486140359989	1.87405268884423	94.94097549220281
1.0	0.02275539026174103	-3.1826042836110506	0.022720293855834718	-0.0012633420236253135	1.87405268884423	94.94097549220281
0.7943282347242815	0.022935615822267826	-3.1439005416488572	0.02290109637983998	-0.0012578782723071142	1.87405268884423	94.94097549220281
0.6309573444801934	0.02312449395713281	-3.1330104921557824	0.023089930875302377	-0.0012638484668780012	1.87405268884423	94.94097549220281
0.5011872336272722	0.02332664998722404	-3.0751346435293843	0.023293060673602265	-0.0012513688834004525	1.87405268884423	94.94097549220281
0.3981071705534972	0.02351562492933887	-3.2022378991026708	0.023478907235266768	-0.0013135946311863128	1.87405268884423	94.94097549220281
0.31622776601683794	0.023693448523108156	-3.488020038528526	0.02364955738656416	-0.0014415055798659275	1.87405268884423	94.94097549220281
0.251188643150958	0.023902150538611677	-3.5732790948002613	0.02385568244823355	-0.0014897030910540924	1.87405268884423	94.94097549220281
0.19952623149688797	0.024120245691965535	-3.6039596574779713	0.024072545172107787	-0.0015161863927670477	1.87405268884423	94.94097549220281
0.15848931924611134	0.024371311522589933	-4.066936770655314	0.02430994152175224	-0.0017284584288061744	1.87405268884423	94.94097549220281
0.12589254117941673	0.024728937034533372	-4.695813073313907	0.02464593118879077	-0.002024451208428216	1.87405268884423	94.94097549220281
0.1	0.025122746704381273	-5.359890973574739	0.0250129	-0.00234675	1.87405268884423	94.94097549220281
