Repository: chrisw-17/rapid-SOH-prediction

# Rapid EIS-based SOH Estimation for Unknown LIBs

---

**This repository accompanies the paper:**

> **Fast state of health evaluation of lithium-ion batteries using EIS for second-life and recycling assessment**  
> *Authors: Christopher Wett, Jörg Lampe, Joey Danz, Thomas Seeger, Bugra Turan*

## Overview

This repository provides a complete workflow for rapid State of Health (SOH) estimation of lithium-ion batteries using Electrochemical Impedance Spectroscopy (EIS) and neural network models. The code and data enable reproducible analysis, model training, and evaluation for the fully connected neural network model as described in the associated publication.

File: Stanford/W10_50SOC_159Cycles.txt
Freq(Hz)	Zmod(Ohm)	Zphz(Deg)	Zreal(Ohm)	Zimag(Ohm)	Capacity(Ah)	SOH
10019.530273437504	0.04551370069384572	49.45164871215824	0.0295879796263777	0.0345839328659716	4.55394268035889	93.5878068159502
7958.795794866109	0.04077447018000714	46.27154710651557	0.028184999770064424	0.029464609388582773	4.55394268035889	93.5878068159502
6321.89621426703	0.036193501305598244	42.271340533371635	0.02678201991375115	0.024345285911193948	4.55394268035889	93.5878068159502
5021.660659988852	0.031839178785627045	37.14585035252536	0.02537904005743788	0.019225962433805147	4.55394268035889	93.5878068159502
3988.8468474333145	0.029096958213078873	32.37152763654004	0.024575119034676914	0.015578719513654471	4.55394268035889	93.5878068159502
3168.4536749072195	0.027254055801150957	27.85092744468311	0.024097111608993384	0.01273235130350896	4.55394268035889	93.5878068159502
2516.7922143947135	0.025604584436079273	22.71217526938814	0.023619104183309852	0.009885983093363452	4.55394268035889	93.5878068159502
1999.1591168279679	0.024446176062615427	17.74128440238766	0.023283568814070163	0.007449224615008649	4.55394268035889	93.5878068159502
1587.9885322029147	0.024038383056597726	14.397020829901894	0.023283483857293404	0.005976892122406265	4.55394268035889	93.5878068159502
1261.3841275471439	0.02371513697660291	10.949544794990048	0.023283398900516644	0.004504559629803874	4.55394268035889	93.5878068159502
1001.9530273437505	0.023479929932057574	7.419970372352208	0.023283313943739885	0.003032227137201484	4.55394268035889	93.5878068159502
795.8795794866109	0.023552658780492376	5.687230048054511	0.023436725090207763	0.002334020710347384	4.55394268035889	93.5878068159502
632.189621426703	0.02364791236882303	3.9767872001180438	0.023590973623335787	0.0016400374710988908	4.55394268035889	93.5878068159502
502.1660659988852	0.023764060971757796	2.2815647048980408	0.023745222156463814	0.000946054231850401	4.55394268035889	93.5878068159502
398.88468474333143	0.023930450985642913	1.1793210268082983	0.023925381961336412	0.0004925265276268093	4.55394268035889	93.5878068159502
316.8453674907219	0.024119890641027396	0.39623735955328626	0.02411931386236585	0.00016680330874271687	4.55394268035889	93.5878068159502
251.67922143947135	0.02431376513601088	-0.37449999684827373	0.024313245763395285	-0.00015891991014137556	4.55394268035889	93.5878068159502
199.91591168279678	0.024514957948763	-0.9924202948900241	0.02451128058740577	-0.00042460239646435326	4.55394268035889	93.5878068159502
158.79885322029148	0.02472453619497936	-1.2991049597108013	0.024718181089417455	-0.0005605476675625259	4.55394268035889	93.5878068159502
126.13841275471438	0.024934810902691923	-1.6006256125885003	0.02492508159142914	-0.0006964929386606992	4.55394268035889	93.5878068159502
100.19530273437505	0.02514576459998973	-1.8970953072274208	0.02513198209344082	-0.0008324382097588725	4.55394268035889	93.5878068159502
79.58795794866109	0.02533437990111711	-1.949061225798433	0.025319722934413924	-0.0008616469686826983	4.55394268035889	93.5878068159502
63.2189621426703	0.025522548038874264	-1.9953923810841572	0.02550707194008396	-0.0008886728532064058	4.55394268035889	93.5878068159502
50.21660659988852	0.02571073262114252	-2.0410453425475517	0.025694420945753995	-0.0009156987377301131	4.55394268035889	93.5878068159502
39.888468474333145	0.02588042264852921	-1.9776955887288603	0.02586500664243208	-0.000893144922981711	4.55394268035889	93.5878068159502
31.684536749072194	0.026038633399217866	-1.8476673721196089	0.02602509545034652	-0.0008395451740180521	4.55394268035889	93.5878068159502
25.167922143947134	0.026196976635677664	-1.7192103681113273	0.026185184258260958	-0.0007859454250543932	4.55394268035889	93.5878068159502
19.99159116827968	0.026333991474854983	-1.5870122319517663	0.026323890245971947	-0.0007293211334919154	4.55394268035889	93.5878068159502
15.879885322029146	0.026424790027301075	-1.444563151123625	0.026416391824771582	-0.0006661613521448359	4.55394268035889	93.5878068159502
12.613841275471438	0.026515750797899088	-1.3030905277036353	0.026508893403571217	-0.0006030015707977562	4.55394268035889	93.5878068159502
10.019530273437505	0.026606872122926103	-1.1625860633156806	0.02660139498237085	-0.0005398417894506765	4.55394268035889	93.5878068159502
7.958795794866109	0.026639158364479637	-1.1434619147931844	0.026633853500742728	-0.000531607062405798	4.55394268035889	93.5878068159502
6.32189621426703	0.026670241925762516	-1.1268485058597992	0.026665084075116415	-0.0005244956107286358	4.55394268035889	93.5878068159502
5.021660659988852	0.026701327724152915	-1.1102737783371253	0.0266963146494901	-0.0005173841590514736	4.55394268035889	93.5878068159502
3.9888468474333143	0.026752742465233934	-1.085629042026172	0.026747940235189564	-0.0005068753158896972	4.55394268035889	93.5878068159502
3.1684536749072194	0.026814341711909186	-1.0570402354868946	0.026809778584464084	-0.0004946652353297137	4.55394268035889	93.5878068159502
2.5167922143947137	0.026875947603944145	-1.0285824862118096	0.0268716169337386	-0.00048245515476973014	4.55394268035889	93.5878068159502
1.9991591168279679	0.02693799941371422	-1.0291940397303463	0.026933653581789306	-0.0004838565380727656	4.55394268035889	93.5878068159502
1.5879885322029146	0.027000862200059365	-1.0819391123738162	0.026996048321737808	-0.0005098377751716983	4.55394268035889	93.5878068159502
1.2613841275471438	0.02706374776220822	-1.134439111508068	0.027058443061686307	-0.0005358190122706311	4.55394268035889	93.5878068159502
1.0019530273437505	0.027126655941762806	-1.1866956536832252	0.02712083780163481	-0.000561800249369564	4.55394268035889	93.5878068159502
0.7958795794866117	0.027194164774534034	-1.3100296882625226	0.027187056833441355	-0.00062172222072021	4.55394268035889	93.5878068159502
0.632189621426703	0.027261885555477837	-1.434069838912883	0.027253346721667217	-0.0006822730454605258	4.55394268035889	93.5878068159502
0.5021660659988852	0.02732973347471121	-1.5574946894511825	0.02731963660989308	-0.000742823870200841	4.55394268035889	93.5878068159502
0.39888468474333105	0.027420536593892385	-1.7464752326071453	0.027407798867258068	-0.0008356963257779177	4.55394268035889	93.5878068159502
0.31684536749072195	0.027523133172587044	-1.9671103433276087	0.027506913675087615	-0.0009447537812781771	4.55394268035889	93.5878068159502
0.25167922143947163	0.027626134849493413	-2.186103443109469	0.027606028482917166	-0.0010538112367784367	4.55394268035889	93.5878068159502
0.1999159116827968	0.0277442101270189	-2.4355515718268066	0.02771914751290317	-0.001179006670927671	4.55394268035889	93.5878068159502
0.15879885322029147	0.027891399979023755	-2.7444538712747613	0.0278594092684858	-0.001335480438229552	4.55394268035889	93.5878068159502
0.12613841275471424	0.02803939201921932	-3.0501042016799844	0.027999671024068428	-0.0014919542055314343	4.55394268035889	93.5878068159502
0.10019530273437505	0.028188173612791936	-3.3525365227385735	0.02813993277965106	-0.001648427972833315	4.55394268035889	93.5878068159502
0.07958795794866116	0.028421449009583294	-3.8854003023168313	0.028356124514882862	-0.0019258676747903407	4.55394268035889	93.5878068159502
0.0632189621426703	0.028657271738710854	-4.409892341107336	0.02857243164285935	-0.002203491211792199	4.55394268035889	93.5878068159502
0.05021660659988852	0.02889545657040411	-4.9257802602135055	0.028788738770835837	-0.002481114748794055	4.55394268035889	93.5878068159502
0.039888468474333104	0.029200534137653212	-5.639144217792722	0.02905921813886525	-0.0028693265903510226	4.55394268035889	93.5878068159502
0.03168453674907219	0.029544201947689978	-6.44173983583996	0.02935767316984496	-0.0033146485150696986	4.55394268035889	93.5878068159502
0.025167922143947162	0.029893533039301836	-7.225728318763068	0.029656128200824666	-0.0037599704397883746	4.55394268035889	93.5878068159502
0.019991591168279678	0.030319694861193926	-8.16502223611868	0.03001234769728028	-0.004306144699550231	4.55394268035889	93.5878068159502
0.015879885322029146	0.03090521669650776	-9.424925234112294	0.030488027701288282	-0.005060887861193951	4.55394268035889	93.5878068159502
0.012613841275471424	0.03150512274302097	-10.637415260475565	0.03096370770529629	-0.005815631022837679	4.55394268035889	93.5878068159502
0.010019530273437504	0.03211860701307037	-11.80409286975175	0.031439387709304295	-0.006570374184481399	4.55394268035889	93.5878068159502

File: Stanford/W10_50SOC_250Cycles.txt
Freq(Hz)	Zmod(Ohm)	Zphz(Deg)	Zreal(Ohm)	Zimag(Ohm)	Capacity(Ah)	SOH
10019.530273437504	0.045558400452136896	49.25138854980467	0.0297378537676456	0.0345141696271458	4.52842664718628	93.0634283266102
7958.795794866109	0.040838341763585924	46.04493131859798	0.028345650072718567	0.029398882290904125	4.52842664718628	93.0634283266102
6321.89621426703	0.036279212444078654	42.01713859539302	0.026953446377791537	0.024283594954662452	4.52842664718628	93.0634283266102
5021.660659988852	0.03194997878632634	36.866132593341554	0.02556124268286451	0.019168307618420803	4.52842664718628	93.0634283266102
3988.8468474333145	0.029228536004870114	32.08364375686099	0.024764566496035718	0.015524933598937352	4.52842664718628	93.0634283266102
3168.4536749072195	0.027403236989028627	27.568229857323125	0.02429188271438012	0.012682343303493526	4.52842664718628	93.0634283266102
2516.7922143947135	0.02577159244315585	22.445605947032885	0.023819198932724515	0.0098397530080497	4.52842664718628	93.0634283266102
1999.1591168279679	0.024628982070139947	17.500901884158115	0.023488961099112356	0.007406447481462448	4.52842664718628	93.0634283266102
1587.9885322029147	0.024232600685979943	14.181384142119418	0.02349411220574253	0.005936802815500553	4.52842664718628	93.0634283266102
1261.3841275471439	0.023920093606782055	10.763375025832593	0.02349926331237271	0.004467158149538651	4.52842664718628	93.0634283266102
1001.9530273437505	0.02369477968381338	7.267689055145824	0.023504414419002886	0.00299751348357675	4.52842664718628	93.0634283266102
795.8795794866109	0.023779405624156837	5.524495620880022	0.02366895338912811	0.0022892744050162957	4.52842664718628	93.0634283266102
632.189621426703	0.023887018046382918	3.805056051970783	0.023834361887976604	0.0015851891184308548	4.52842664718628	93.0634283266102
502.1660659988852	0.024015938927779177	2.1025562770556587	0.023999770386825093	0.000881103831845417	4.52842664718628	93.0634283266102
398.88468474333143	0.02419044162137469	1.0131960378506575	0.02418665942403649	0.0004277519641146399	4.52842664718628	93.0634283266102
316.8453674907219	0.024385203270669654	0.2529774444802102	0.024384965578969887	0.00010766737821546956	4.52842664718628	93.0634283266102
251.67922143947135	0.0245841894357542	-0.49506456045529224	0.024583271733903286	-0.00021241720768370065	4.52842664718628	93.0634283266102
199.91591168279678	0.024790004312007393	-1.0991330527757588	0.024785443012824444	-0.00047552964931435926	4.52842664718628	93.0634283266102
158.79885322029148	0.025003543883273555	-1.4106461126987135	0.024995966128928137	-0.0006155355426486772	4.52842664718628	93.0634283266102
126.13841275471438	0.02521781003420782	-1.7168744809963266	0.02520648924503183	-0.000755541435982996	4.52842664718628	93.0634283266102
100.19530273437505	0.025432784400949173	-2.01793444769927	0.025417012361135527	-0.0008955473293173146	4.52842664718628	93.0634283266102
79.58795794866109	0.02564526728504863	-2.1006477638079346	0.025628033138044987	-0.0009400274447342561	4.52842664718628	93.0634283266102
63.2189621426703	0.025857738599157597	-2.1776750117436174	0.02583906409264351	-0.0009825539571064715	4.52842664718628	93.0634283266102
50.21660659988852	0.02607025588557294	-2.2534465864826814	0.026050095047242032	-0.0010250804694786867	4.52842664718628	93.0634283266102
39.888468474333145	0.02626148815224588	-2.243763091095439	0.02624135357253935	-0.0010281647005839665	4.52842664718628	93.0634283266102
31.684536749072194	0.02643939765114591	-2.1817840691155985	0.02642023095094847	-0.0010065508700331566	4.52842664718628	93.0634283266102
25.167922143947134	0.02661733767469324	-2.120633650434622	0.026599108329357583	-0.0009849370394823466	4.52842664718628	93.0634283266102
19.99159116827968	0.02678180782719696	-2.01730833053169	0.026765209499750534	-0.0009427570882110348	4.52842664718628	93.0634283266102
15.879885322029146	0.026917322274939932	-1.8226678525501447	0.026903703594280775	-0.0008561374679695378	4.52842664718628	93.0634283266102
12.613841275471438	0.02705314424533141	-1.629979578340423	0.02704219768881102	-0.0007695178477280403	4.52842664718628	93.0634283266102
10.019530273437505	0.027189269129752267	-1.439218577882718	0.027180691783341263	-0.0006828982274865428	4.52842664718628	93.0634283266102
7.958795794866109	0.027266160156015306	-1.4024229798403092	0.027257992732489064	-0.0006673243956652719	4.52842664718628	93.0634283266102
6.32189621426703	0.027341845928472802	-1.3689407169117862	0.027334042217186723	-0.0006532035252497983	4.52842664718628	93.0634283266102
5.021660659988852	0.027417540986482018	-1.3356433200638036	0.027410091701884385	-0.0006390826548343248	4.52842664718628	93.0634283266102
3.9888468474333143	0.027465346733474245	-1.3194096328360436	0.027458064745881496	-0.0006324172680627712	4.52842664718628	93.0634283266102
3.1684536749072194	0.02749918429764044	-1.3116751194474292	0.02749197856498662	-0.0006294852007082464	4.52842664718628	93.0634283266102
2.5167922143947137	0.027533022361693523	-1.3039596173409334	0.027525892384091748	-0.0006265531333537216	4.52842664718628	93.0634283266102
1.9991591168279679	0.02757566883490429	-1.2937913902128924	0.027568638745406777	-0.000622631044494228	4.52842664718628	93.0634283266102
1.5879885322029146	0.0276342221852865	-1.2792078952492167	0.027627335088174977	-0.0006169211549917014	4.52842664718628	93.0634283266102
1.2613841275471438	0.0276927773183954	-1.2646860716374682	0.02768603143094318	-0.0006112112654891749	4.52842664718628	93.0634283266102
1.0019530273437505	0.02775133422294635	-1.2502255308590504	0.02774472777371138	-0.0006055013759866482	4.52842664718628	93.0634283266102
0.7958795794866117	0.02782457555354165	-1.3544119541609907	0.027816801731036574	-0.0006576824392882883	4.52842664718628	93.0634283266102
0.632189621426703	0.027898183497397602	-1.4602401742063802	0.02788912354859359	-0.0007109361052517358	4.52842664718628	93.0634283266102
0.5021660659988852	0.02797188611750475	-1.5655110620682573	0.027961445366150604	-0.0007641897712151829	4.52842664718628	93.0634283266102
0.39888468474333105	0.028064881612906486	-1.7327796968838982	0.02805204821813667	-0.0008486287255282314	4.52842664718628	93.0634283266102
0.31684536749072195	0.02816778550791859	-1.9300718933005605	0.028151805266033343	-0.0009486836582580825	4.52842664718628	93.0634283266102
0.25167922143947163	0.02827102095450566	-2.1259255197227245	0.028251562313930015	-0.0010487385909879335	4.52842664718628	93.0634283266102
0.1999159116827968	0.028389324003014884	-2.367547990495983	0.028365090534617807	-0.001172755861674659	4.52842664718628	93.0634283266102
0.15879885322029147	0.028536939512033843	-2.697874540115495	0.028505309788912254	-0.0013432164946953072	4.52842664718628	93.0634283266102
0.12613841275471424	0.028685493766225624	-3.024790522568085	0.0286455290432067	-0.0015136771277159567	4.52842664718628	93.0634283266102
0.10019530273437505	0.028834972256692553	-3.3483275280044347	0.02878574829750115	-0.0016841377607366048	4.52842664718628	93.0634283266102
0.07958795794866116	0.029078613166813892	-3.8708104827163003	0.029012279033577188	-0.001963010184145711	4.52842664718628	93.0634283266102
0.0632189621426703	0.02932477525303434	-4.384870207567161	0.029238940939433945	-0.0022420473637434356	4.52842664718628	93.0634283266102
0.05021660659988852	0.02957325850005503	-4.890331492149058	0.0294656028452907	-0.002521084543341158	4.52842664718628	93.0634283266102
0.039888468474333104	0.029881282691483088	-5.597735431719102	0.029738786506560977	-0.0029147268149028165	4.52842664718628	93.0634283266102
0.03168453674907219	0.030224185846995655	-6.397130621238575	0.030035994962597606	-0.003367553521555926	4.52842664718628	93.0634283266102
0.025167922143947162	0.03057283982106232	-7.178442370954969	0.03033320341863423	-0.003820380228209036	4.52842664718628	93.0634283266102
0.019991591168279678	0.030999906266080623	-8.117891839850921	0.03068927511551166	-0.00437750858254115	4.52842664718628	93.0634283266102
0.015879885322029146	0.03158975860101175	-9.383291838619924	0.0311670796557399	-0.005150339231833169	4.52842664718628	93.0634283266102
0.012613841275471424	0.03219445041023224	-10.601733171026073	0.03164488419596814	-0.005923169881125195	4.52842664718628	93.0634283266102
0.010019530273437504	0.03281316130374983	-11.774739784814887	0.03212268873619638	-0.006696000530417214	4.52842664718628	93.0634283266102

File: Stanford/W10_50SOC_300Cycles.txt
Freq(Hz)	Zmod(Ohm)	Zphz(Deg)	Zreal(Ohm)	Zimag(Ohm)	Capacity(Ah)	SOH
10019.530273437504	0.04564449936151492	49.16783905029297	0.0298444465500392	0.0345359136564416	4.49709129333496	92.41945732201341
7958.795794866109	0.040924760010542835	45.96097186533232	0.028448773320603082	0.02941943708627798	4.49709129333496	92.41945732201341
6321.89621426703	0.03636624966078454	41.93471369012524	0.027053100091166966	0.02430296051611436	4.49709129333496	92.41945732201341
5021.660659988852	0.0320378638391091	36.788939650549295	0.025657426861730857	0.019186483945950766	4.49709129333496	92.41945732201341
3988.8468474333145	0.029321007131416145	32.01281037737753	0.02486214966915583	0.015543325674676289	4.49709129333496	92.41945732201341
3168.4536749072195	0.027502310463763526	27.50601697612516	0.024393513569383164	0.012701715497741094	4.49709129333496	92.41945732201341
2516.7922143947135	0.02587704463174381	22.397916931848656	0.0239248774696105	0.009860105320805898	4.49709129333496	92.41945732201341
1999.1591168279679	0.02473779137318444	17.48128302770961	0.023595279750476518	0.007431089793559978	4.49709129333496	92.41945732201341
1587.9885322029147	0.02433752137616782	14.20814624802368	0.02359304785519312	0.0059735282403277235	4.49709129333496	92.41945732201341
1261.3841275471439	0.024019170526337653	10.836970163811113	0.023590815959909726	0.004515966687095462	4.49709129333496	92.41945732201341
1001.9530273437505	0.02378602825477141	7.38753787460652	0.023588584064626328	0.003058405133863201	4.49709129333496	92.41945732201341
795.8795794866109	0.023857729925383736	5.666898735627837	0.02374113203418736	0.002355828289123252	4.49709129333496	92.41945732201341
632.189621426703	0.023951934619461504	3.967790586761185	0.023894524393875183	0.0016573702077274186	4.49709129333496	92.41945732201341
502.1660659988852	0.024067027499305393	2.2834629145988257	0.024047916753563006	0.0009589121263315879	4.49709129333496	92.41945732201341
398.88468474333143	0.02423374180528791	1.186032421752407	0.024228549946992462	0.0005016067697414315	4.49709129333496	92.41945732201341
316.8453674907219	0.02442427090652835	0.40460800221793186	0.024423661911876306	0.00017247646172653767	4.49709129333496	92.41945732201341
251.67922143947135	0.02461927228052456	-0.3645788024833383	0.02461877387676015	-0.00015665384628835624	4.49709129333496	92.41945732201341
199.91591168279678	0.02481751950844708	-0.9823981275548812	0.024813871569815217	-0.0004255023723406183	4.49709129333496	92.41945732201341
158.79885322029148	0.02501529935468523	-1.2921243541257468	0.02500893842401734	-0.0005640928188023287	4.49709129333496	92.41945732201341
126.13841275471438	0.02521379871887211	-1.5969826417791135	0.025204005278219466	-0.0007026832652640395	4.49709129333496	92.41945732201341
100.19530273437505	0.02541300074068381	-1.8970699981198615	0.025399072132421593	-0.0008412737117257504	4.49709129333496	92.41945732201341
79.58795794866109	0.025605293937119106	-1.9665400784884182	0.025590213376949174	-0.0008786677008289132	4.49709129333496	92.41945732201341
63.2189621426703	0.025797470575814774	-2.030387148828914	0.025781274338613012	-0.0009139921155038819	4.49709129333496	92.41945732201341
50.21660659988852	0.02598967877493829	-2.093289926786088	0.02597233530027685	-0.0009493165301788505	4.49709129333496	92.41945732201341
39.888468474333145	0.02617445262286208	-2.0689594076053797	0.02615738947728867	-0.0009449581154101401	4.49709129333496	92.41945732201341
31.684536749072194	0.02635459705300025	-1.9912743089267435	0.026338682311575747	-0.0009157510119549136	4.49709129333496	92.41945732201341
25.167922143947134	0.02653478927443894	-1.9146441575797606	0.026519975145862823	-0.0008865439084996872	4.49709129333496	92.41945732201341
19.99159116827968	0.02670190924852774	-1.8095064899802982	0.026688593939587134	-0.0008431554094259451	4.49709129333496	92.41945732201341
15.879885322029146	0.026840848287723984	-1.6420331305664304	0.02682982642284587	-0.0007691234781081328	4.49709129333496	92.41945732201341
12.613841275471438	0.026980014284187916	-1.4762860606459431	0.026971058906104607	-0.0006950915467903201	4.49709129333496	92.41945732201341
10.019530273437505	0.027119403743956404	-1.3122414572667513	0.027112291389363344	-0.0006210596154725074	4.49709129333496	92.41945732201341
7.958795794866109	0.0271706889125481	-1.207860214950426	0.027164651613914223	-0.0005727466081363121	4.49709129333496	92.41945732201341
6.32189621426703	0.02722025686366191	-1.105053244668997	0.0272151943069151	-0.0005249595799577116	4.49709129333496	92.41945732201341
5.021660659988852	0.02726991213393909	-1.0026203441539279	0.027265736999915975	-0.0004771725517791113	4.49709129333496	92.41945732201341
3.9888468474333143	0.02732314530907897	-0.9972798655806816	0.027319006469736347	-0.00047555765954074503	4.49709129333496	92.41945732201341
3.1684536749072194	0.027378153950566825	-1.0402892229511405	0.027373641367922245	-0.0004970633775624445	4.49709129333496	92.41945732201341
2.5167922143947137	0.027433177957299187	-1.083126072623781	0.02742827626610814	-0.000518569095584144	4.49709129333496	92.41945732201341
1.9991591168279679	0.02748876135317005	-1.127711212695309	0.02748343706335295	-0.000541006392062626	4.49709129333496	92.41945732201341
1.5879885322029146	0.027545345269741575	-1.1755744398975072	0.02753954753964106	-0.0005651259515583382	4.49709129333496	92.41945732201341
1.2613841275471438	0.027601948329862753	-1.223241394895675	0.02759565801592917	-0.0005892455110540505	4.49709129333496	92.41945732201341
1.0019530273437505	0.027658570416002174	-1.270713216916693	0.027651768492217278	-0.0006133650705497628	4.49709129333496	92.41945732201341
0.7958795794866117	0.027736646714089992	-1.396258455278527	0.02772841123566431	-0.000675855966996222	4.49709129333496	92.41945732201341
0.632189621426703	0.027815254603364627	-1.5225414171183576	0.02780543440063389	-0.0007390578069693792	4.49709129333496	92.41945732201341
0.5021660659988852	0.02789399685306483	-1.6481120151616018	0.027882457565603473	-0.0008022596469425358	4.49709129333496	92.41945732201341
0.39888468474333105	0.027982147738530694	-1.827427282518857	0.02796791628768454	-0.0008923287432490376	4.49709129333496	92.41945732201341
0.31684536749072195	0.02807526647457291	-2.032752341887002	0.02805759910018638	-0.000995851571017528	4.49709129333496	92.41945732201341
0.25167922143947163	0.028168743371706367	-2.2367172794586123	0.028147281912688216	-0.0010993743987860183	4.49709129333496	92.41945732201341
0.1999159116827968	0.028279946601090858	-2.478377067363706	0.028253493878891964	-0.00122289140808362	4.49709129333496	92.41945732201341
0.15879885322029147	0.028425511496475382	-2.7931004474952243	0.028391742346535274	-0.0013851607719719112	4.49709129333496	92.41945732201341
0.12613841275471424	0.028571925309339642	-3.1046076132801144	0.02852999081417859	-0.0015474301358602035	4.49709129333496	92.41945732201341
0.10019530273437505	0.028719175056035932	-3.412929478981517	0.0286682392818219	-0.0017096994997484946	4.49709129333496	92.41945732201341
0.07958795794866116	0.028960820051768123	-3.9466573273892793	0.02889214124999887	-0.001993306815572661	4.49709129333496	92.41945732201341
0.0632189621426703	0.0292050805594498	-4.471848263447838	0.02911617338800551	-0.0022770985318058975	4.49709129333496	92.41945732201341
0.05021660659988852	0.029451754093281705	-4.988284503611332	0.029340205526012148	-0.002560890248039132	4.49709129333496	92.41945732201341
0.039888468474333104	0.029775029950605325	-5.7112992048561	0.02962722562795097	-0.002963091316501988	4.49709129333496	92.41945732201341
0.03168453674907219	0.03014215942293571	-6.527267147130326	0.02994677401461958	-0.0034264414185824787	4.49709129333496	92.41945732201341
0.025167922143947162	0.030515254378309556	-7.3234404398721	0.030266322401288185	-0.0038897915206629694	4.49709129333496	92.41945732201341
0.019991591168279678	0.03096416758361331	-8.27280943444362	0.03064196015392624	-0.004455328503184251	4.49709129333496	92.41945732201341
0.015879885322029146	0.031570184436760046	-9.539768754426538	0.031133594204146176	-0.005232194310478348	4.49709129333496	92.41945732201341
0.012613841275471424	0.032191052571168915	-10.758433522324665	0.031625228254366124	-0.006009060117772451	4.49709129333496	92.41945732201341
0.010019530273437504	0.032825929308280544	-11.930472046832339	0.03211686230458606	-0.006785925925066547	4.49709129333496	92.41945732201341

File: Stanford/W10_50SOC_325Cycles.txt
Freq(Hz)	Zmod(Ohm)	Zphz(Deg)	Zreal(Ohm)	Zimag(Ohm)	Capacity(Ah)	SOH
10019.530273437504	0.04567389935255047	49.103099822998054	0.0299026982287218	0.0345243931258597	4.47799062728882	92.02692066324256
7958.795794866109	0.040952011224224386	45.893959193830014	0.028502129117234598	0.029405711334594298	4.47799062728882	92.02692066324256
6321.89621426703	0.03639167980162027	41.865067460174714	0.027101560005747392	0.02428702954332889	4.47799062728882	92.02692066324256
5021.660659988852	0.03206191648187743	36.71636193079955	0.025700990894260197	0.01916834775206351	4.47799062728882	92.02692066324256
3988.8468474333145	0.029347108310041618	31.944439269632593	0.024902828285603064	0.015527456634590278	4.47799062728882	92.02692066324256
3168.4536749072195	0.02753165766944568	27.448025665654118	0.024432400549121956	0.012690546774462175	4.47799062728882	92.02692066324256
2516.7922143947135	0.025908884605734504	22.35343367705904	0.023961972812640852	0.009853636914334073	4.47799062728882	92.02692066324256
1999.1591168279679	0.02477208462134893	17.44533637016103	0.023632653155131748	0.0074265659181423655	4.47799062728882	92.02692066324256
1587.9885322029147	0.02437652706474058	14.162952019045775	0.023635572425553527	0.005964460399268635	4.47799062728882	92.02692066324256
1261.3841275471439	0.024063447158080016	10.783795065922742	0.023638491695975306	0.0045023548803948986	4.47799062728882	92.02692066324256
1001.9530273437505	0.02383609507998972	7.327931016245669	0.023641410966397082	0.0030402493615211616	4.47799062728882	92.02692066324256
795.8795794866109	0.023911183348118082	5.609495701201092	0.023796677802748835	0.0023372664930384843	4.47799062728882	92.02692066324256
632.189621426703	0.024008746384711656	3.9130677979989708	0.023952775760000197	0.0016384249621364867	4.47799062728882	92.02692066324256
502.1660659988852	0.024127175734814748	2.2318311128260158	0.024108873717251563	0.0009395834312344921	4.47799062728882	92.02692066324256
398.88468474333143	0.024282520113574384	1.1472987493440554	0.024277652041209397	0.00048620410539784926	4.47799062728882	92.02692066324256
316.8453674907219	0.02445371529899254	0.3825969935889641	0.024453170104972638	0.0001632903593426306	4.47799062728882	92.02692066324256
251.67922143947135	0.024629205438633544	-0.37134005076899784	0.024628688168735875	-0.0001596233867125881	4.47799062728882	92.02692066324256
199.91591168279678	0.024816606436251134	-0.9838896586158713	0.024812947547100003	-0.00042613265146574405	4.47799062728882	92.02692066324256
158.79885322029148	0.025022605678546552	-1.3070217277754943	0.02501609533280608	-0.0005707619854089195	4.47799062728882	92.02692066324256
126.13841275471438	0.02522938778905321	-1.6248669357000503	0.02521924311851216	-0.0007153913193520957	4.47799062728882	92.02692066324256
100.19530273437505	0.025436933675484014	-1.9375348888458204	0.025422390904218238	-0.0008600206532952717	4.47799062728882	92.02692066324256
79.58795794866109	0.025633470941515316	-2.007847954640965	0.025617732948218352	-0.000898104171729484	4.47799062728882	92.02692066324256
63.2189621426703	0.025829807809695213	-2.072273511917023	0.025812915356556807	-0.0009340087157117827	4.47799062728882	92.02692066324256
50.21660659988852	0.026026176843318347	-2.1357269591845935	0.02600809776489526	-0.0009699132596940811	4.47799062728882	92.02692066324256
39.888468474333145	0.026207281592126465	-2.1037129117038176	0.026189618331827997	-0.0009620291483055078	4.47799062728882	92.02692066324256
31.684536749072194	0.026378867678710238	-2.0132926260743194	0.02636258409435957	-0.0009267253523690815	4.47799062728882	92.02692066324256
25.167922143947134	0.026550518612615242	-1.9240412673178255	0.026535549856891143	-0.0008914215564326553	4.47799062728882	92.02692066324256
19.99159116827968	0.02670976191475573	-1.8209481940042376	0.026696273733882822	-0.000848734510040605	4.47799062728882	92.02692066324256
15.879885322029146	0.026842175745440382	-1.6867324109676611	0.026830545109289134	-0.0007900935941448711	4.47799062728882	92.02692066324256
12.613841275471438	0.02697473542175755	-1.5538350353321146	0.02696481648469545	-0.0007314526782491368	4.47799062728882	92.02692066324256
10.019530273437505	0.027107438804082465	-1.4222381450318773	0.02709908786010176	-0.0006728117623534026	4.47799062728882	92.02692066324256
7.958795794866109	0.027180497209606587	-1.2894485913864457	0.02717361430309974	-0.0006116488108423815	4.47799062728882	92.02692066324256
6.32189621426703	0.02725247818811421	-1.1573151487652065	0.027246918899132378	-0.0005504342810394653	4.47799062728882	92.02692066324256
5.021660659988852	0.027324603341874275	-1.025878560645783	0.02732022349516502	-0.0004892197512365494	4.47799062728882	92.02692066324256
3.9888468474333143	0.02737837252762351	-0.9923888838762902	0.027374265900298757	-0.0004741821180414713	4.47799062728882	92.02692066324256
3.1684536749072194	0.027422903778357873	-1.007672852140294	0.027418662799556286	-0.00048226747900181075	4.47799062728882	92.02692066324256
2.5167922143947137	0.027467436974138497	-1.022907261422606	0.027463059698813817	-0.0004903528399621502	4.47799062728882	92.02692066324256
1.9991591168279679	0.027514407673199227	-1.0537810879970024	0.027509754240199222	-0.0005060150697808932	4.47799062728882	92.02692066324256
1.5879885322029146	0.027565797053859115	-1.1128204768221635	0.02756059790971271	-0.0005353597609898642	4.47799062728882	92.02692066324256
1.2613841275471438	0.027617215594649556	-1.171640085381487	0.0276114415792262	-0.0005647044521988354	4.47799062728882	92.02692066324256
1.0019530273437505	0.027668663132999847	-1.2302410153370156	0.027662285248739687	-0.0005940491434078066	4.47799062728882	92.02692066324256
0.7958795794866117	0.027738883243658335	-1.357575739636922	0.027731097115810767	-0.0006571882217302314	4.47799062728882	92.02692066324256
0.632189621426703	0.02780958869558002	-1.485538615723302	0.027800241897363208	-0.000720953441924853	4.47799062728882	92.02692066324256
0.5021660659988852	0.027880432156578913	-1.6128518234046418	0.027869386678915645	-0.000784718662119474	4.47799062728882	92.02692066324256
0.39888468474333105	0.027973244886457013	-1.7875109342547097	0.027959632640886835	-0.0008725663667303099	4.47799062728882	92.02692066324256
0.31684536749072195	0.028077291125877594	-1.984869682578126	0.02806044498192415	-0.0009724733331523772	4.47799062728882	92.02692066324256
0.25167922143947163	0.0281816680400037	-2.180768819159149	0.02816125732296146	-0.0010723802995744444	4.47799062728882	92.02692066324256
0.1999159116827968	0.028303699801119308	-2.4211453779724255	0.0282784333027578	-0.0011956723520094611	4.47799062728882	92.02692066324256
0.15879885322029147	0.028460043748933322	-2.7476404531040743	0.02842732498597817	-0.0013642889476866275	4.47799062728882	92.02692066324256
0.12613841275471424	0.028617301733913632	-3.070557602626757	0.028576216669198545	-0.0015329055433637954	4.47799062728882	92.02692066324256
0.10019530273437505	0.028775458770415003	-3.389935139410822	0.02872510835241892	-0.0017015221390409615	4.47799062728882	92.02692066324256
0.07958795794866116	0.029015146847825152	-3.914694005906121	0.02894744879156721	-0.0019808975391099504	4.47799062728882	92.02692066324256
0.0632189621426703	0.029257353100631083	-4.431123350045118	0.02916990085268063	-0.002260441262185156	4.47799062728882	92.02692066324256
0.05021660659988852	0.029501897117547634	-4.939031928164311	0.029392352913794044	-0.0025399849852603593	4.47799062728882	92.02692066324256
0.039888468474333104	0.029820541264210246	-5.667292162057167	0.02967478160286528	-0.002944829046432818	4.47799062728882	92.02692066324256
0.03168453674907219	0.03018193405725665	-6.495584280587495	0.029988183460611176	-0.0034143807885640568	4.47799062728882	92.02692066324256
0.025167922143947162	0.030549484524434546	-7.3041111383520265	0.03030158531835707	-0.0038839325306952955	4.47799062728882	92.02692066324256
0.019991591168279678	0.030992335044441866	-8.25655591202565	0.0306710983013685	-0.004450680902370968	4.47799062728882	92.02692066324256
0.015879885322029146	0.03159064884930812	-9.508232897021244	0.031156652581539566	-0.0052184379495723125	4.47799062728882	92.02692066324256
0.012613841275471424	0.03220347474448504	-10.712828519973028	0.03164220686171063	-0.005986194996773663	4.47799062728882	92.02692066324256
0.010019530273437504	0.03283000006399814	-11.871943645075078	0.0321277611418817	-0.006753952043975007	4.47799062728882	92.02692066324256

File: Stanford/W10_50SOC_75Cycles.txt
Freq(Hz)	Zmod(Ohm)	Zphz(Deg)	Zreal(Ohm)	Zimag(Ohm)	Capacity(Ah)	SOH
10019.530273437504	0.04641060158610334	51.410110473632805	0.0289482265599933	0.0362759440761411	4.76470232009888	97.91911571310807
7958.795794866109	0.04137670223175689	48.27597842149156	0.027537988123442953	0.03088188300101842	4.76470232009888	97.91911571310807
6321.89621426703	0.03650052561576461	44.28968564460652	0.026127749686892604	0.025487821925895743	4.76470232009888	97.91911571310807
5021.660659988852	0.031854585031653726	39.10891157880586	0.024717511250342265	0.020093760850773086	4.76470232009888	97.91911571310807
3988.8468474333145	0.02891650513614749	34.21312366047546	0.023912556167865195	0.016258964506005183	4.76470232009888	97.91911571310807
3168.4536749072195	0.0269341218444088	29.523169560699266	0.023436901087538736	0.013272474785901267	4.76470232009888	97.91911571310807
2516.7922143947135	0.02515989481252908	24.13102220119833	0.022961246007212274	0.01028598506579735	4.76470232009888	97.91911571310807
1999.1591168279679	0.023914549907668756	18.859427572066146	0.022630685214336446	0.007730315906610386	4.76470232009888	97.91911571310807
1587.9885322029147	0.023472381255406845	15.28806765256498	0.02264174887601122	0.006189013623738372	4.76470232009888	97.91911571310807
1261.3841275471439	0.02312468673464706	11.594555386692308	0.022652812537685998	0.00464771134086635	4.76470232009888	97.91911571310807
1001.9530273437505	0.02287577455771806	7.804576328473283	0.022663876199360774	0.0031064090579943286	4.76470232009888	97.91911571310807
795.8795794866109	0.02296658249721243	5.8884775059677095	0.022845398615979916	0.00235619898952684	4.76470232009888	97.91911571310807
632.189621426703	0.023084085445401685	4.000100186042933	0.02302785095775337	0.0016103046662365097	4.76470232009888	97.91911571310807
502.1660659988852	0.02322639413462662	2.132853875619904	0.023210303299526818	0.0008644103429461827	4.76470232009888	97.91911571310807
398.88468474333143	0.02342721356398022	0.9524935653092234	0.0234239764389408	0.00038943954638048935	4.76470232009888	97.91911571310807
316.8453674907219	0.023654315997825658	0.14162030241596188	0.02365424373982386	5.846727285074328e-05	4.76470232009888	97.91911571310807
251.67922143947135	0.023886065532628974	-0.6536750527674959	0.02388451104070692	-0.00027250500067900273	4.76470232009888	97.91911571310807
199.91591168279678	0.024119689797638278	-1.278277907355695	0.02411368734130114	-0.0005380694567333258	4.76470232009888	97.91911571310807
158.79885322029148	0.024349515024104016	-1.558619977963729	0.02434050618666045	-0.0006622993931837109	4.76470232009888	97.91911571310807
126.13841275471438	0.024579912278429296	-1.8337130174681797	0.02456732503201976	-0.0007865293296340964	4.76470232009888	97.91911571310807
100.19530273437505	0.02481086562482117	-2.1036907462396055	0.02479414387737907	-0.0009107592660844818	4.76470232009888	97.91911571310807
79.58795794866109	0.025025264863913755	-2.1106457568779846	0.025008286923400583	-0.000921665159321872	4.76470232009888	97.91911571310807
63.2189621426703	0.02523931988238968	-2.1122467690274296	0.025222170735938517	-0.0009302534561922055	4.76470232009888	97.91911571310807
50.21660659988852	0.025453374920241186	-2.1138208531406586	0.02543605454847645	-0.0009388417530625389	4.76470232009888	97.91911571310807
39.888468474333145	0.025624616038504015	-2.015166521240476	0.025608768594886044	-0.0009010650222572353	4.76470232009888	97.91911571310807
31.684536749072194	0.02576921053730724	-1.8552241950944997	0.025755702859053247	-0.0008342553279560005	4.76470232009888	97.91911571310807
25.167922143947134	0.025914003603030037	-1.6970679857970978	0.025902637123220447	-0.0007674456336547657	4.76470232009888	97.91911571310807
19.99159116827968	0.026035845427493372	-1.5439619377384868	0.026026393000689103	-0.0007015087298165204	4.76470232009888	97.91911571310807
15.879885322029146	0.026107847923706164	-1.39909156043687	0.02610006457464983	-0.000637457768387284	4.76470232009888	97.91911571310807
12.613841275471438	0.02618001641220549	-1.2550189728984331	0.026173736148610554	-0.0005734068069580474	4.76470232009888	97.91911571310807
10.019530273437505	0.0262523495240382	-1.1117394101123543	0.026247407722571277	-0.0005093558455288109	4.76470232009888	97.91911571310807
7.958795794866109	0.026297620222683973	-1.0076097227015137	0.026293553779631065	-0.0004624489314139779	4.76470232009888	97.91911571310807
6.32189621426703	0.026342420160010645	-0.9046200915230626	0.026339136910800084	-0.0004158926311728296	4.76470232009888	97.91911571310807
5.021660659988852	0.026387304921466154	-0.8019805000312983	0.0263847200419691	-0.00036933633093168153	4.76470232009888	97.91911571310807
3.9888468474333143	0.02641681338771717	-0.7771826691127428	0.026414383172568362	-0.00035831714194361846	4.76470232009888	97.91911571310807
3.1684536749072194	0.02643859531575313	-0.7912280542626625	0.026436074392814816	-0.0003650930945993104	4.76470232009888	97.91911571310807
2.5167922143947137	0.02646037882994107	-0.8052503145196467	0.026457765613061266	-0.0003718690472550024	4.76470232009888	97.91911571310807
1.9991591168279679	0.026487150225669127	-0.8432636884398274	0.02648428156661757	-0.00038981659441945655	4.76470232009888	97.91911571310807
1.5879885322029146	0.026522962654447882	-0.924485974972643	0.026519510120122988	-0.00042793803048049524	4.76470232009888	97.91911571310807
1.2613841275471438	0.026558828239420674	-1.0054890554470213	0.026554738673628404	-0.0004660594665415341	4.76470232009888	97.91911571310807
1.0019530273437505	0.026594746765528712	-1.0862734935693472	0.026589967227133825	-0.000504180902602573	4.76470232009888	97.91911571310807
0.7958795794866117	0.02668986326809949	-1.2645155053395594	0.026683363441389614	-0.0005889963705819538	4.76470232009888	97.91911571310807
0.632189621426703	0.026786335398096137	-1.4432818682009374	0.02677783738514768	-0.0006746769848493151	4.76470232009888	97.91911571310807
0.5021660659988852	0.026883066414309403	-1.6207634693436082	0.026872311328905742	-0.0007603575991166753	4.76470232009888	97.91911571310807
0.39888468474333105	0.02699289083127594	-1.8291509763398401	0.026979136598873334	-0.0008615937607213914	4.76470232009888	97.91911571310807
0.31684536749072195	0.02710952819038828	-2.0518350404556456	0.02709214677376611	-0.0009706193353582554	4.76470232009888	97.91911571310807
0.25167922143947163	0.027226571538349103	-2.2726078382875294	0.02720515694865889	-0.0010796449099951195	4.76470232009888	97.91911571310807
0.1999159116827968	0.02735509757521206	-2.530738140518181	0.027328417514127436	-0.0012078739681380451	4.76470232009888	97.91911571310807
0.15879885322029147	0.02750585049133583	-2.861875971586761	0.027471545197922716	-0.0013733228645184017	4.76470232009888	97.91911571310807
0.12613841275471424	0.0276575121241306	-3.1893930144179445	0.027614672881718	-0.0015387717608987598	4.76470232009888	97.91911571310807
0.10019530273437505	0.027810067606597193	-3.5133272771253	0.027757800565513285	-0.0017042206572791163	4.76470232009888	97.91911571310807
0.07958795794866116	0.028051214057998458	-4.0325484407863375	0.027981766607544423	-0.0019726499052194315	4.76470232009888	97.91911571310807
0.0632189621426703	0.02829475961807751	-4.543173700772768	0.028205855501709533	-0.0022412356550509604	4.76470232009888	97.91911571310807
0.05021660659988852	0.028540514042969346	-5.045044550186693	0.028429944395874644	-0.0025098214048824867	4.76470232009888	97.91911571310807
0.039888468474333104	0.02884884690414933	-5.762330829362722	0.028703071758790923	-0.0028964874086978842	4.76470232009888	97.91911571310807
0.03168453674907219	0.02919369098290081	-6.577660926065177	0.02900152359918941	-0.0033441324930037868	4.76470232009888	97.91911571310807
0.025167922143947162	0.029544308046665146	-7.373797229636982	0.029299975439587903	-0.0037917775773096897	4.76470232009888	97.91911571310807
0.019991591168279678	0.029969514051267934	-8.329066290008159	0.029653408488537335	-0.004341328999406531	4.76470232009888	97.91911571310807
0.015879885322029146	0.030549532177937593	-9.613166639394914	0.030120546096599834	-0.0051016290666265444	4.76470232009888	97.91911571310807
0.012613841275471424	0.031144319025894675	-10.848821364148442	0.030587683704662336	-0.005861929133846565	4.76470232009888	97.91911571310807
0.010019530273437504	0.03175304467853008	-12.037635114341562	0.031054821312724835	-0.0066222292010665795	4.76470232009888	97.91911571310807
