Repository: chrisw-17/rapid-SOH-prediction

# Rapid EIS-based SOH Estimation for Unknown LIBs

---

**This repository accompanies the paper:**

> **Fast state of health evaluation of lithium-ion batteries using EIS for second-life and recycling assessment**  
> *Authors: Christopher Wett, Jörg Lampe, Joey Danz, Thomas Seeger, Bugra Turan*

## Overview

This repository provides a complete workflow for rapid State of Health (SOH) estimation of lithium-ion batteries using Electrochemical Impedance Spectroscopy (EIS) and neural network models. The code and data enable reproducible analysis, model training, and evaluation for the fully connected neural network model as described in the associated publication.

File: Stanford/W10_80SOC_151Cycles.txt
Freq(Hz)	Zmod(Ohm)	Zphz(Deg)	Zreal(Ohm)	Zimag(Ohm)	Capacity(Ah)	SOH
10019.530273437504	0.04558980092406262	49.65628814697265	0.0295135352062616	0.0347473910952235	4.59191370010376	94.36814699805531
7958.795794866109	0.04080496928457498	46.518122756053714	0.028078923735586313	0.029607761822978702	4.59191370010376	94.36814699805531
6321.89621426703	0.03617469953697435	42.56202908693479	0.02664431226491103	0.0244681325507339	4.59191370010376	94.36814699805531
5021.660659988852	0.03176665001414936	37.47770542155759	0.025209700794235755	0.019328503278489124	4.59191370010376	94.36814699805531
3988.8468474333145	0.02898650338669398	32.715403193264386	0.024388244357371622	0.015666234893935198	4.59191370010376	94.36814699805531
3168.4536749072195	0.02711577482327945	28.18593620434701	0.023900370452711445	0.01280771394472696	4.59191370010376	94.36814699805531
2516.7922143947135	0.025438778191465707	23.023174471247327	0.02341249654805127	0.00994919299551872	4.59191370010376	94.36814699805531
1999.1591168279679	0.024258889009670184	18.016689468611446	0.02306938989165952	0.007503129081262988	4.59191370010376	94.36814699805531
1587.9885322029147	0.023841811530636258	14.64571086188889	0.023067137676165864	0.006028195127166118	4.59191370010376	94.36814699805531
1261.3841275471439	0.023510021876300077	11.16722605798267	0.02306488546067221	0.0045532611730692415	4.59191370010376	94.36814699805531
1001.9530273437505	0.023267168944000927	7.602721461046381	0.023062633245178554	0.003078327218972364	4.59191370010376	94.36814699805531
795.8795794866109	0.02333818640343208	5.834872299667322	0.023217271680135772	0.0023726020172181042	4.59191370010376	94.36814699805531
632.189621426703	0.023432427894051325	4.089494418342172	0.023372766020454835	0.0016710731770291642	4.59191370010376	94.36814699805531
502.1660659988852	0.02354822820989858	2.3596894389988314	0.0235282603607739	0.0009695443368402269	4.59191370010376	94.36814699805531
398.88468474333143	0.02370459839562143	1.2362775842860725	0.023699080512699207	0.0005114371420796777	4.59191370010376	94.36814699805531
316.8453674907219	0.0238787455115364	0.4384094813015578	0.023878046484451628	0.0001827109495541065	4.59191370010376	94.36814699805531
251.67922143947135	0.024057455575541172	-0.3477553354027812	0.024057012456204053	-0.00014601524297146472	4.59191370010376	94.36814699805531
199.91591168279678	0.024246993276062032	-0.9823871581353057	0.024243429278934338	-0.0004157159206799497	4.59191370010376	94.36814699805531
158.79885322029148	0.024452310742152376	-1.3073016795510932	0.02444594604941157	-0.0005578730859606934	4.59191370010376	94.36814699805531
126.13841275471438	0.024658401443242304	-1.6267951729532413	0.02464846281988881	-0.0007000302512414378	4.59191370010376	94.36814699805531
100.19530273437505	0.024865246152920708	-1.94098280653461	0.024850979590366046	-0.0008421874165221823	4.59191370010376	94.36814699805531
79.58795794866109	0.025066489179564264	-2.0323565373913164	0.025050721328426756	-0.0008889548440259281	4.59191370010376	94.36814699805531
63.2189621426703	0.02526766606062777	-2.117858774415152	0.02525040631414379	-0.0009337714506494928	4.59191370010376	94.36814699805531
50.21660659988852	0.025468898322406664	-2.2020100732706003	0.02545009129986082	-0.0009785880572730572	4.59191370010376	94.36814699805531
39.888468474333145	0.025658657840641957	-2.194448934179521	0.025639840573826365	-0.0009824955633000723	4.59191370010376	94.36814699805531
31.684536749072194	0.025841235652570717	-2.130768971238486	0.025823368280135244	-0.0009607865112484409	4.59191370010376	94.36814699805531
25.167922143947134	0.026023844937366477	-2.0679826160720416	0.02600689598644412	-0.0009390774591968095	4.59191370010376	94.36814699805531
19.99159116827968	0.02619179626702253	-1.9863467883387367	0.02617605800867214	-0.0009078429488884108	4.59191370010376	94.36814699805531
15.879885322029146	0.026328098373451854	-1.8632299841330877	0.02631417838460431	-0.0008560256452825838	4.59191370010376	94.36814699805531
12.613841275471438	0.02646452079244025	-1.7413819360535636	0.02645229876053648	-0.0008042083416767565	4.59191370010376	94.36814699805531
10.019530273437505	0.026601061672934176	-1.620784217566904	0.02659041913646865	-0.0007523910380709293	4.59191370010376	94.36814699805531
7.958795794866109	0.02668610613399475	-1.5419420354849176	0.026676442959258702	-0.0007180888776809309	4.59191370010376	94.36814699805531
6.32189621426703	0.026770144874891877	-1.4644255708557223	0.02676140135251699	-0.0006841449204677218	4.59191370010376	94.36814699805531
5.021660659988852	0.02685423230874791	-1.387394413510894	0.026846359745775275	-0.0006502009632545128	4.59191370010376	94.36814699805531
3.9888468474333143	0.026912475278821752	-1.3512495504038566	0.026904991354642784	-0.0006346383535440492	4.59191370010376	94.36814699805531
3.1684536749072194	0.02695776224885722	-1.3354617993651867	0.02695043987572575	-0.0006282801690353116	4.59191370010376	94.36814699805531
2.5167922143947137	0.0270030512588446	-1.3197270049737113	0.026995888396808717	-0.000621921984526574	4.59191370010376	94.36814699805531
1.9991591168279679	0.027061749617768093	-1.3280866671073868	0.027054479959444388	-0.0006272212518669142	4.59191370010376	94.36814699805531
1.5879885322029146	0.027144674767714982	-1.3796637433504417	0.027136805489495323	-0.0006535717790105105	4.59191370010376	94.36814699805531
1.2613841275471438	0.027227621780126728	-1.430926609137532	0.02721913101954626	-0.000679922306154107	4.59191370010376	94.36814699805531
1.0019530273437505	0.027310590455803002	-1.48187804570404	0.027301456549597196	-0.0007062728332977034	4.59191370010376	94.36814699805531
0.7958795794866117	0.02736547344070595	-1.6996339124618272	0.027353433991072918	-0.0008116560416823256	4.59191370010376	94.36814699805531
0.632189621426703	0.02742023715045381	-1.9196123007378376	0.027404849143641486	-0.0009185035663402641	4.59191370010376	94.36814699805531
0.5021660659988852	0.027475403435857866	-2.138710543929835	0.027456264296210054	-0.0010253510909982015	4.59191370010376	94.36814699805531
0.39888468474333105	0.02760023123034403	-2.4280598701105984	0.02757545180406061	-0.0011692825879095702	4.59191370010376	94.36814699805531
0.31684536749072195	0.027760540092248147	-2.749762495398885	0.027728576199891008	-0.001331783818851513	4.59191370010376	94.36814699805531
0.25167922143947163	0.027921714057691508	-3.0677610881389565	0.027881700595721405	-0.0014942850497934562	4.59191370010376	94.36814699805531
0.1999159116827968	0.028107816215829428	-3.409647540715446	0.028058060537739373	-0.0016716971266938097	4.59191370010376	94.36814699805531
0.15879885322029147	0.02834174490052116	-3.7993742563272397	0.02827945518766263	-0.0018780091307547776	4.59191370010376	94.36814699805531
0.12613841275471424	0.02857696338062635	-4.182702743685735	0.02850084983758589	-0.0020843211348157476	4.59191370010376	94.36814699805531
0.10019530273437505	0.02881344006843282	-4.559755797540601	0.02872224448750915	-0.0022906331388767155	4.59191370010376	94.36814699805531
0.07958795794866116	0.029167832170956903	-5.153768808625465	0.029049912593838358	-0.002620116761417315	4.59191370010376	94.36814699805531
0.0632189621426703	0.029525463313487543	-5.733790007015927	0.029377742206674988	-0.0029497875710372346	4.59191370010376	94.36814699805531
0.05021660659988852	0.029886047654292213	-6.29987179353364	0.029705571819511615	-0.0032794583806571515	4.59191370010376	94.36814699805531
0.039888468474333104	0.03033352260344324	-7.068318352789059	0.030102991820450526	-0.003732623339086161	4.59191370010376	94.36814699805531
0.03168453674907219	0.030830625077926534	-7.922631397281314	0.03053634973424347	-0.004249563225043398	4.59191370010376	94.36814699805531
0.025167922143947162	0.031334363623855895	-8.749655171886667	0.030969707648036412	-0.004766503111000634	4.59191370010376	94.36814699805531
0.019991591168279678	0.03192407933512362	-9.709720768385475	0.03146676271956771	-0.005384207030351856	4.59191370010376	94.36814699805531
0.015879885322029146	0.03269085437128716	-10.951061347009679	0.03209554747526346	-0.006210297238282047	4.59191370010376	94.36814699805531
0.012613841275471424	0.03347226715141072	-12.134978012418445	0.03272433223095921	-0.007036387446212245	4.59191370010376	94.36814699805531
0.010019530273437504	0.03426731631726332	-13.264421570755978	0.03335311698665496	-0.007862477654142436	4.59191370010376	94.36814699805531

File: Stanford/W10_80SOC_159Cycles.txt
Freq(Hz)	Zmod(Ohm)	Zphz(Deg)	Zreal(Ohm)	Zimag(Ohm)	Capacity(Ah)	SOH
10019.530273437504	0.0454819984734058	49.460830688476605	0.0295618315530213	0.0345645815881761	4.55394268035889	93.5878068159502
7958.795794866109	0.040731750231117574	46.310793497716546	0.028135301885746773	0.029453017921565197	4.55394268035889	93.5878068159502
6321.89621426703	0.03613675287936462	42.34496322215524	0.026708772218472246	0.02434145425495429	4.55394268035889	93.5878068159502
5021.660659988852	0.03176445309551624	37.256930079238366	0.025282242551197726	0.019229890588343405	4.55394268035889	93.5878068159502
3988.8468474333145	0.029009959005127168	32.49689626833576	0.024467595587591377	0.015585714216590715	4.55394268035889	93.5878068159502
3168.4536749072195	0.02715924305414637	27.97459745785072	0.02398583895423762	0.012739859219613662	4.55394268035889	93.5878068159502
2516.7922143947135	0.025501631424370407	22.828577914132484	0.02350408232088386	0.009894004222636608	4.55394268035889	93.5878068159502
1999.1591168279679	0.024337371749732887	17.851598391362305	0.023165617571330153	0.007460685372241354	4.55394268035889	93.5878068159502
1587.9885322029147	0.02392863990748288	14.518376287436707	0.023164533517493893	0.005998682750311457	4.55394268035889	93.5878068159502
1261.3841275471439	0.023603534854819377	11.081401289611737	0.023163449463657632	0.004536680128381553	4.55394268035889	93.5878068159502
1001.9530273437505	0.023365547567878	7.561494621002745	0.023162365409821375	0.0030746775064516493	4.55394268035889	93.5878068159502
795.8795794866109	0.023430144855580894	5.789549879377457	0.023310630588242214	0.0023635121180163635	4.55394268035889	93.5878068159502
632.189621426703	0.023518116870607467	4.038836529062351	0.023459710530374656	0.0016564428666815101	4.55394268035889	93.5878068159502
502.1660659988852	0.023627871208305208	2.302778269104407	0.023608790472507097	0.0009493736153466595	4.55394268035889	93.5878068159502
398.88468474333143	0.023791619552850793	1.187062714888247	0.023786513556035352	0.0004928831465354006	4.55394268035889	93.5878068159502
316.8453674907219	0.023980060353242617	0.40517710512167227	0.023979460751348842	0.0001695777688226265	4.55394268035889	93.5878068159502
251.67922143947135	0.024172896767197753	-0.3643751363479682	0.024172407946662335	-0.00015372760889014763	4.55394268035889	93.5878068159502
199.91591168279678	0.024370105433255133	-0.9923252598300906	0.024366450500552823	-0.00042205311523601656	4.55394268035889	93.5878068159502
158.79885322029148	0.024569509317173662	-1.3330305033831786	0.024562859927154384	-0.000571577016399941	4.55394268035889	93.5878068159502
126.13841275471438	0.024769767973583236	-1.668238372490543	0.024759269353755945	-0.0007211009175638659	4.55394268035889	93.5878068159502
100.19530273437505	0.024970860837451533	-1.9980584543311353	0.024955678780357506	-0.000870624818727791	4.55394268035889	93.5878068159502
79.58795794866109	0.0251764761161384	-2.1055225364892554	0.02515947839905069	-0.0009249844940261877	4.55394268035889	93.5878068159502
63.2189621426703	0.025382254534862266	-2.2068420619208133	0.02536342915497705	-0.0009773979604011595	4.55394268035889	93.5878068159502
50.21660659988852	0.025588111049532083	-2.306531662484062	0.02556737991090341	-0.0010298114267761312	4.55394268035889	93.5878068159502
39.888468474333145	0.02579297244436627	-2.3302873878816053	0.02577164272032634	-0.0010487416324757675	4.55394268035889	93.5878068159502
31.684536749072194	0.025997180836283627	-2.3074811850709684	0.025976100932151233	-0.0010467052102308982	4.55394268035889	93.5878068159502
25.167922143947134	0.02620139328295013	-2.2850304797278422	0.026180559143976125	-0.0010446687879860292	4.55394268035889	93.5878068159502
19.99159116827968	0.02638145073491944	-2.2273345115129555	0.026361519251950516	-0.0010253026909277257	4.55394268035889	93.5878068159502
15.879885322029146	0.026509401448714612	-2.093700916826488	0.02649170420544951	-0.0009684902994254599	4.55394268035889	93.5878068159502
12.613841275471438	0.026637494983559076	-1.9613518338599643	0.026621889158948503	-0.0009116779079231939	4.55394268035889	93.5878068159502
10.019530273437505	0.02676572928894427	-1.8302702229544945	0.026752074112447496	-0.000854865516420928	4.55394268035889	93.5878068159502
7.958795794866109	0.02686164646427927	-1.6747325070815744	0.0268501723981665	-0.0007850432858543416	4.55394268035889	93.5878068159502
6.32189621426703	0.026957097148503202	-1.5197744480982605	0.02694761447764215	-0.000714954990338989	4.55394268035889	93.5878068159502
5.021660659988852	0.02705274361745576	-1.365910995850147	0.0270450565571178	-0.0006448666948236367	4.55394268035889	93.5878068159502
3.9888468474333143	0.027097953542465084	-1.2693674281826477	0.027091303595679267	-0.000600296323769756	4.55394268035889	93.5878068159502
3.1684536749072194	0.02711787457882145	-1.2012470398456263	0.02711191481375894	-0.000568504005411622	4.55394268035889	93.5878068159502
2.5167922143947137	0.027137833891145765	-1.1332267577340045	0.027132526031838612	-0.0005367116870534878	4.55394268035889	93.5878068159502
1.9991591168279679	0.027179757018207382	-1.141005928749715	0.02717436772566375	-0.000541230338393881	4.55394268035889	93.5878068159502
1.5879885322029146	0.02726140293607343	-1.2849300498490714	0.027254547837391063	-0.0006113200653628065	4.55394268035889	93.5878068159502
1.2613841275471438	0.02734321984253864	-1.4279937641455815	0.027334727949118377	-0.0006814097923317324	4.55394268035889	93.5878068159502
1.0019530273437505	0.027425206207285505	-1.5702029961646273	0.027414908060845695	-0.0007514995193006581	4.55394268035889	93.5878068159502
0.7958795794866117	0.027542219510978405	-1.7780663595201316	0.027528958252164466	-0.0008545836070891292	4.55394268035889	93.5878068159502
0.632189621426703	0.02766024058632836	-1.985388819048263	0.027643635987784475	-0.0009582790138752239	4.55394268035889	93.5878068159502
0.5021660659988852	0.027778620743965757	-2.190946918254327	0.027758313723404485	-0.0010619744206613177	4.55394268035889	93.5878068159502
0.39888468474333105	0.02791828742106406	-2.4329211436774587	0.027893121992950368	-0.0011851236271090213	4.55394268035889	93.5878068159502
0.31684536749072195	0.028068972186858214	-2.691385854993322	0.028038010592034368	-0.0013180142895995505	4.55394268035889	93.5878068159502
0.25167922143947163	0.028220222040174308	-2.9470851747062716	0.02818289919111837	-0.0014509049520900793	4.55394268035889	93.5878068159502
0.1999159116827968	0.028398840416326957	-3.258699839735752	0.02835292093310263	-0.001614314576913726	4.55394268035889	93.5878068159502
0.15879885322029147	0.028630640866808114	-3.6784908045107048	0.028571655270010144	-0.0018368754927442531	4.55394268035889	93.5878068159502
0.12613841275471424	0.02886395350673701	-4.091517149091483	0.02879038960691766	-0.0020594364085747825	4.55394268035889	93.5878068159502
0.10019530273437505	0.029098741962098707	-4.497899173682216	0.029009123943825176	-0.00228199732440531	4.55394268035889	93.5878068159502
0.07958795794866116	0.029443366156021708	-5.119431297607493	0.02932591246132295	-0.00262729307622649	4.55394268035889	93.5878068159502
0.0632189621426703	0.029791541569262395	-5.726840941302543	0.02964284999428311	-0.002972775351337399	4.55394268035889	93.5878068159502
0.05021660659988852	0.03014298761491706	-6.320152042506226	0.029959787527243265	-0.003318257626448305	4.55394268035889	93.5878068159502
0.039888468474333104	0.030590300633883884	-7.087156849456227	0.030356579078363893	-0.0037742018401823968	4.55394268035889	93.5878068159502
0.03168453674907219	0.031091605659593083	-7.925711000512406	0.030794608892755565	-0.00428719087910259	4.55394268035889	93.5878068159502
0.025167922143947162	0.031599358345646526	-8.737485902449372	0.031232638707147233	-0.004800179918022783	4.55394268035889	93.5878068159502
0.019991591168279678	0.032190642429719474	-9.689816687535	0.03173139139531282	-0.005418141762220977	4.55394268035889	93.5878068159502
0.015879885322029146	0.03295444172575582	-10.938351705887808	0.03235572276340401	-0.006253193897039787	4.55394268035889	93.5878068159502
0.012613841275471424	0.03373317658217965	-12.129785899519977	0.032980054131495205	-0.007088246031858603	4.55394268035889	93.5878068159502
0.010019530273437504	0.034525836393096775	-13.266986357385802	0.033604385499586394	-0.007923298166677412	4.55394268035889	93.5878068159502

File: Stanford/W10_80SOC_225Cycles.txt
Freq(Hz)	Zmod(Ohm)	Zphz(Deg)	Zreal(Ohm)	Zimag(Ohm)	Capacity(Ah)	SOH
10019.530273437504	0.04550720006227485	49.34391021728518	0.0296487233374125	0.0345233031729219	4.54323816299438	93.3678189123939
7958.795794866109	0.0407689328053755	46.17369255479856	0.0282314462872719	0.029412434829814833	4.54323816299438	93.3678189123939
6321.89621426703	0.03618792347711315	42.1858811996013	0.026814169237131303	0.024301566486707768	4.54323816299438	93.3678189123939
5021.660659988852	0.03183213828815824	37.075852415558515	0.02539689218699071	0.019190698143600728	4.54323816299438	93.3678189123939
3988.8468474333145	0.02909161264963223	32.31111139779634	0.024587014694701436	0.015549940030713227	4.54323816299438	93.3678189123939
3168.4536749072195	0.027252414856335068	27.797201387092223	0.024107588509821663	0.012708984685760972	4.54323816299438	93.3678189123939
2516.7922143947135	0.025606016049453395	22.667291625792924	0.023628162324941887	0.009868029340808718	4.54323816299438	93.3678189123939
1999.1591168279679	0.02445127809924103	17.710023164683953	0.02329248997334857	0.0074380717614096915	4.54323816299438	93.3678189123939
1587.9885322029147	0.024049545391153896	14.387528689440048	0.023295285977394376	0.005975808292824037	4.54323816299438	93.3678189123939
1261.3841275471439	0.023731260204513306	10.964109770456453	0.023298081981440184	0.004513544824238375	4.54323816299438	93.3678189123939
1001.9530273437505	0.023499813463214114	7.46050787698331	0.02330087798548599	0.003051281355652713	4.54323816299438	93.3678189123939
795.8795794866109	0.02357112678398956	5.71516341293388	0.023453960605423613	0.002347285620913496	4.54323816299438	93.3678189123939
632.189621426703	0.023665274444959923	3.9917978981728153	0.02360786310290006	0.0016474265598208607	4.54323816299438	93.3678189123939
502.1660659988852	0.02378065155986863	2.283621002984313	0.023761765600376506	0.0009475674987282281	4.54323816299438	93.3678189123939
398.88468474333143	0.02394101807720605	1.1824151785955035	0.023935920169919744	0.0004940366305609847	4.54323816299438	93.3678189123939
316.8453674907219	0.024121448106960885	0.40720570062048	0.02412083891524828	0.000171431623252708	4.54323816299438	93.3678189123939
251.67922143947135	0.024306227779043277	-0.35635528486658513	0.02430575766057681	-0.0001511733840555688	4.54323816299438	93.3678189123939
199.91591168279678	0.024497423031513886	-0.9850415458621578	0.02449380274001713	-0.00042114429602741507	4.54323816299438	93.3678189123939
158.79885322029148	0.024695353846439592	-1.3397090682581796	0.024688603264706434	-0.0005773824025596434	4.54323816299438	93.3678189123939
126.13841275471438	0.024894215858256602	-1.6887234186758087	0.024883403789395738	-0.0007336205090918723	4.54323816299438	93.3678189123939
100.19530273437505	0.025093986928640774	-2.032193399173401	0.025078204314085042	-0.0008898586156241013	4.54323816299438	93.3678189123939
79.58795794866109	0.02529166683333569	-2.162593104846102	0.025273653243916835	-0.0009543913844459562	4.54323816299438	93.3678189123939
63.2189621426703	0.025489414058167993	-2.286756000277821	0.02546911543431858	-0.0010170486822601466	4.54323816299438	93.3678189123939
50.21660659988852	0.025687279140825785	-2.409006647844688	0.025664577624720325	-0.0010797059800743368	4.54323816299438	93.3678189123939
39.888468474333145	0.025893157159126757	-2.4441686938655414	0.02586960090448718	-0.001104235803528134	4.54323816299438	93.3678189123939
31.684536749072194	0.026104004728073345	-2.42585389323449	0.02608061116997224	-0.001104890874247145	4.54323816299438	93.3678189123939
25.167922143947134	0.026314854921542494	-2.4078325888330396	0.026291621435457307	-0.001105545944966156	4.54323816299438	93.3678189123939
19.99159116827968	0.0265155562483254	-2.3616182205020215	0.026493035471001795	-0.0010926091205682698	4.54323816299438	93.3678189123939
15.879885322029146	0.026694384109051585	-2.25491051657534	0.026673713788434125	-0.0010503026679414555	4.54323816299438	93.3678189123939
12.613841275471438	0.026873303327758412	-2.149623345592681	0.026854392105866456	-0.001007996215314641	4.54323816299438	93.3678189123939
10.019530273437505	0.027052312091769254	-2.0457292261972007	0.02703507042329879	-0.0009656897626878265	4.54323816299438	93.3678189123939
7.958795794866109	0.027160709785417677	-1.85275121628775	0.027146510639416407	-0.0008781321949088083	4.54323816299438	93.3678189123939
6.32189621426703	0.027267970929289627	-1.6594521197168501	0.027256534863238667	-0.0007896491940344945	4.54323816299438	93.3678189123939
5.021660659988852	0.02737554000008087	-1.4676699481860178	0.027366559087060927	-0.0007011661931601811	4.54323816299438	93.3678189123939
3.9888468474333143	0.027445601256959933	-1.4128321131341333	0.02743725759696343	-0.0006767007565484512	4.54323816299438	93.3678189123939
3.1684536749072194	0.027496779882338118	-1.4260248489707836	0.0274882638295601	-0.0006842919948765553	4.54323816299438	93.3678189123939
2.5167922143947137	0.02754795996012761	-1.439168565157443	0.02753927006215677	-0.0006918832332046595	4.54323816299438	93.3678189123939
1.9991591168279679	0.027603640731709202	-1.4855210636169485	0.02759436337179086	-0.0007156058627781242	4.54323816299438	93.3678189123939
1.5879885322029146	0.027667511151934047	-1.5915820313274898	0.02765683720691752	-0.0007684588814357971	4.54323816299438	93.3678189123939
1.2613841275471438	0.02773147594129869	-1.6971540837907955	0.027719311042044188	-0.0008213119000934703	4.54323816299438	93.3678189123939
1.0019530273437505	0.027795534448298957	-1.8022398819827286	0.02778178487717085	-0.0008741649187511434	4.54323816299438	93.3678189123939
0.7958795794866117	0.027903299596715926	-1.9164755356138607	0.02788769162860134	-0.0009331580852812984	4.54323816299438	93.3678189123939
0.632189621426703	0.028011983061460327	-2.030006007639465	0.027994403104421063	-0.0009922650163745317	4.54323816299438	93.3678189123939
0.5021660659988852	0.028120775658287654	-2.142658474301202	0.028101114580240786	-0.0010513719474677643	4.54323816299438	93.3678189123939
0.39888468474333105	0.028260489443243664	-2.3934523523603106	0.028235835247762162	-0.0011801997428056384	4.54323816299438	93.3678189123939
0.31684536749072195	0.02841637978806213	-2.7107898131272092	0.02838458146887733	-0.0013439401385671383	4.54323816299438	93.3678189123939
0.25167922143947163	0.02857313230393346	-3.024654980818539	0.02853332768999249	-0.0015076805343286382	4.54323816299438	93.3678189123939
0.1999159116827968	0.02875270700664071	-3.3677329165809775	0.028703053065750023	-0.001689054443901726	4.54323816299438	93.3678189123939
0.15879885322029147	0.028976102662260167	-3.76878074526746	0.028913439852855157	-0.0019046053053501137	4.54323816299438	93.3678189123939
0.12613841275471424	0.029200896224706438	-4.163673003258845	0.029123826639960295	-0.002120156166798503	4.54323816299438	93.3678189123939
0.10019530273437505	0.029427055658125697	-4.552513666958706	0.02933421342706543	-0.0023357070282468907	4.54323816299438	93.3678189123939
0.07958795794866116	0.029788429053211572	-5.1623818098406735	0.029667597944749838	-0.0026803241682480106	4.54323816299438	93.3678189123939
0.0632189621426703	0.030153301993242874	-5.757899914791739	0.030001169385251648	-0.0030251374535951057	4.54323816299438	93.3678189123939
0.05021660659988852	0.03052135431052381	-6.339117035186896	0.030334740825753454	-0.003369950738942198	4.54323816299438	93.3678189123939
0.039888468474333104	0.030986111287064484	-7.109244689302384	0.030747889500695156	-0.003834890343593362	4.54323816299438	93.3678189123939
0.03168453674907219	0.03150553930834617	-7.958024315975626	0.0312021335020814	-0.004361865659099887	4.54323816299438	93.3678189123939
0.025167922143947162	0.03203165625934824	-8.77909700665375	0.03165637750346765	-0.004888840974606411	4.54323816299438	93.3678189123939
0.019991591168279678	0.03263652452135829	-9.734343739506947	0.03216663355304359	-0.00551818980259207	4.54323816299438	93.3678189123939
0.015879885322029146	0.033403637268152736	-10.9747324324139	0.03279272600222374	-0.0063592534220143415	4.54323816299438	93.3678189123939
0.012613841275471424	0.03418569864994858	-12.15890293187818	0.033418818451403896	-0.007200317041436621	4.54323816299438	93.3678189123939
0.010019530273437504	0.03498170609277858	-13.28964690829991	0.03404491090058405	-0.008041380660858893	4.54323816299438	93.3678189123939

File: Stanford/W10_80SOC_250Cycles.txt
Freq(Hz)	Zmod(Ohm)	Zphz(Deg)	Zreal(Ohm)	Zimag(Ohm)	Capacity(Ah)	SOH
10019.530273437504	0.04551799967885012	49.36751937866214	0.0296415279906589	0.034543713076952	4.52842664718628	93.0634283266102
7958.795794866109	0.04078840318245161	46.17609714675438	0.028243694030037833	0.029427666943062848	4.52842664718628	93.0634283266102
6321.89621426703	0.03621815993718833	42.164000049744885	0.02684586006941677	0.024311620809173703	4.52842664718628	93.0634283266102
5021.660659988852	0.03187588618294988	37.02743497335298	0.02544802610879571	0.019195574675284578	4.52842664718628	93.0634283266102
3988.8468474333145	0.029143247541267396	32.253559348418285	0.024646289132098563	0.015552791044329904	4.52842664718628	93.0634283266102
3168.4536749072195	0.02730780829228149	27.74197054956861	0.024168854379751623	0.012711525152331588	4.52842664718628	93.0634283266102
2516.7922143947135	0.025665256317207716	22.617463027403176	0.023691419627404682	0.009870259260333272	4.52842664718628	93.0634283266102
1999.1591168279679	0.024511818407659442	17.66920717202037	0.023355467051375988	0.007439852180128503	4.52842664718628	93.0634283266102
1587.9885322029147	0.02410534809969957	14.355969366126429	0.02335263421536324	0.005976812044153279	4.52842664718628	93.0634283266102
1261.3841275471439	0.023782080676302816	10.940948246081552	0.0233498013793505	0.004513771908178048	4.52842664718628	93.0634283266102
1001.9530273437505	0.02354544339165288	7.444619012019702	0.023346968543337752	0.0030507317722028183	4.52842664718628	93.0634283266102
795.8795794866109	0.023619822105130323	5.684297412326216	0.02350367759030954	0.0023394734469072563	4.52842664718628	93.0634283266102
632.189621426703	0.023717494386714385	3.9464047039454067	0.02366125700624655	0.0016323164117832308	4.52842664718628	93.0634283266102
502.1660659988852	0.023836796940422983	2.2243359795110753	0.02381883642218356	0.0009251593766592084	4.52842664718628	93.0634283266102
398.88468474333143	0.023995454522261223	1.1303133477361258	0.023990785377406655	0.0004733441719485721	4.52842664718628	93.0634283266102
316.8453674907219	0.024170883377000536	0.3727450244450183	0.02417037188429948	0.00015724566520560504	4.52842664718628	93.0634283266102
251.67922143947135	0.02435047654314102	-0.37377756963303893	0.02434995839119231	-0.00015885284153736197	4.52842664718628	93.0634283266102
199.91591168279678	0.02453908670058056	-0.9956249283204336	0.024535381909434495	-0.00042639260875903596	4.52842664718628	93.0634283266102
158.79885322029148	0.024740430503426336	-1.3641932548125495	0.024733418158491234	-0.0005890056808590827	4.52842664718628	93.0634283266102
126.13841275471438	0.024942781513404698	-1.726796283317674	0.024931454407547973	-0.0007516187529591304	4.52842664718628	93.0634283266102
100.19530273437505	0.02514611541551368	-2.0835493229892035	0.025129490656604716	-0.0009142318250591779	4.52842664718628	93.0634283266102
79.58795794866109	0.025352980220501344	-2.2015768421338344	0.025334266160474378	-0.0009739425914166035	4.52842664718628	93.0634283266102
63.2189621426703	0.025560003562392287	-2.3129673678681413	0.025539179489222404	-0.0010315488969448068	4.52842664718628	93.0634283266102
50.21660659988852	0.025767121959492306	-2.4225675685970463	0.025744092817970427	-0.0010891552024730098	4.52842664718628	93.0634283266102
39.888468474333145	0.025971115188270378	-2.4706434136879545	0.025946973469878724	-0.0011195498541012084	4.52842664718628	93.0634283266102
31.684536749072194	0.026173111729533384	-2.4808270794186704	0.026148581295360608	-0.0011329050474577608	4.52842664718628	93.0634283266102
25.167922143947134	0.026375109084965657	-2.490854759487667	0.026350189120842495	-0.0011462602408143132	4.52842664718628	93.0634283266102
19.99159116827968	0.026564876472735068	-2.454799617965143	0.026540498465623775	-0.0011378063138755825	4.52842664718628	93.0634283266102
15.879885322029146	0.026728312453683095	-2.320534999610527	0.026706393836130337	-0.0010822268205928221	4.52842664718628	93.0634283266102
12.613841275471438	0.02689189342422372	-2.187903099503138	0.0268722892066369	-0.0010266473273100615	4.52842664718628	93.0634283266102
10.019530273437505	0.02705561675449224	-2.0568757116071295	0.027038184577143465	-0.000971067834027301	4.52842664718628	93.0634283266102
7.958795794866109	0.027199672093766017	-1.9197691342759189	0.027184405372148588	-0.0009111896460632495	4.52842664718628	93.0634283266102
6.32189621426703	0.027343476636182713	-1.783950090455845	0.027330223801306067	-0.0008512235452530448	4.52842664718628	93.0634283266102
5.021660659988852	0.027487433219447802	-1.6495529150469619	0.02747604223046355	-0.0007912574444428402	4.52842664718628	93.0634283266102
3.9888468474333143	0.02758837126946184	-1.5596013251122833	0.02757815126284936	-0.0007508676481696064	4.52842664718628	93.0634283266102
3.1684536749072194	0.027667750098675392	-1.4917622176045495	0.02765837289698336	-0.0007202806495862507	4.52842664718628	93.0634283266102
2.5167922143947137	0.027747167493168877	-1.4243113514942631	0.02773859453111736	-0.0006896936510028948	4.52842664718628	93.0634283266102
1.9991591168279679	0.027814171101631015	-1.4006830173397367	0.027805860184376426	-0.0006798922544900673	4.52842664718628	93.0634283266102
1.5879885322029146	0.027858718151101303	-1.455499105712382	0.027849729668135044	-0.0007076259140957349	4.52842664718628	93.0634283266102
1.2613841275471438	0.027903290618655662	-1.510140118504478	0.027893599151893662	-0.0007353595737014027	4.52842664718628	93.0634283266102
1.0019530273437505	0.027947888382680613	-1.564606794217231	0.02793746863565228	-0.0007630932333070704	4.52842664718628	93.0634283266102
0.7958795794866117	0.028088142430537654	-1.755390267255961	0.02807496104206713	-0.0008604113461493279	4.52842664718628	93.0634283266102
0.632189621426703	0.02823048222440987	-1.9467715313240852	0.028214188092518445	-0.0009590187186452393	4.52842664718628	93.0634283266102
0.5021660659988852	0.028373133827940992	-2.136230476412081	0.02835341514296976	-0.0010576260911411498	4.52842664718628	93.0634283266102
0.39888468474333105	0.028516586687753295	-2.401400093076801	0.02849154360717472	-0.0011948469360590363	4.52842664718628	93.0634283266102
0.31684536749072195	0.0286609998981338	-2.7025725436856485	0.028629121956244633	-0.0013514034095329136	4.52842664718628	93.0634283266102
0.25167922143947163	0.028806197067029547	-3.0007170535111762	0.028766700305314544	-0.001507959883006791	4.52842664718628	93.0634283266102
0.1999159116827968	0.02897854194028309	-3.3334514806092357	0.02892951135925808	-0.0016850120175546932	4.52842664718628	93.0634283266102
0.15879885322029147	0.02920321844234879	-3.733890458656464	0.029141227977308913	-0.0019017884651160958	4.52842664718628	93.0634283266102
0.12613841275471424	0.029429299578948312	-4.128195964193655	0.02935294459535975	-0.0021185649126775003	4.52842664718628	93.0634283266102
0.10019530273437505	0.02965675322641686	-4.516471341625784	0.029564661213410583	-0.002335341360238903	4.52842664718628	93.0634283266102
0.07958795794866116	0.030021543304080373	-5.153900113372855	0.029900166167191326	-0.002696873288295245	4.52842664718628	93.0634283266102
0.0632189621426703	0.030390169009824327	-5.7763262360357235	0.030235859245292467	-0.00305862520498163	4.52842664718628	93.0634283266102
0.05021660659988852	0.030762294958543372	-6.3837638583651515	0.03057155232339361	-0.0034203771216680117	4.52842664718628	93.0634283266102
0.039888468474333104	0.03122480313945471	-7.164316206617138	0.030981017562184864	-0.0038942113334144686	4.52842664718628	93.0634283266102
0.03168453674907219	0.0317386907231598	-8.015960732683306	0.031428580267511844	-0.004425927155857344	4.52842664718628	93.0634283266102
0.025167922143947162	0.032259366310037015	-8.840290963180689	0.03187614297283882	-0.00495764297830022	4.52842664718628	93.0634283266102
0.019991591168279678	0.03286836563870943	-9.803652721523074	0.03238839038363488	-0.005596572890364485	4.52842664718628	93.0634283266102
0.015879885322029146	0.0336595904049052	-11.060136109540657	0.03303440978872796	-0.006457228208479313	4.52842664718628	93.0634283266102
0.012613841275471424	0.03446625494579866	-12.258358997917645	0.03368042919382104	-0.00731788352659415	4.52842664718628	93.0634283266102
0.010019530273437504	0.03528730042165745	-13.401303517706781	0.034326448598914115	-0.008178538844708979	4.52842664718628	93.0634283266102

File: Stanford/W10_80SOC_25Cycles.txt
Freq(Hz)	Zmod(Ohm)	Zphz(Deg)	Zreal(Ohm)	Zimag(Ohm)	Capacity(Ah)	SOH
10019.530273437504	0.046343501657247474	51.48442077636724	0.0288593688327001	0.0362609566398003	4.83362817764282	99.3356069369145
7958.795794866109	0.041294328056793894	48.40519366551549	0.027413587568598435	0.030882304743669972	4.83362817764282	99.3356069369145
6321.89621426703	0.036397297603471594	44.483338655255125	0.025967806304496768	0.025503652847539648	4.83362817764282	99.3356069369145
5021.660659988852	0.03172294714202941	39.37541199578468	0.02452202504039511	0.020125000951409344	4.83362817764282	99.3356069369145
3988.8468474333145	0.028756472253537266	34.51869727346175	0.023693645418786255	0.016295578027099494	4.83362817764282	99.3356069369145
3168.4536749072195	0.026747397884284596	29.840100879039834	0.02320115866591811	0.013309001846086178	4.83362817764282	99.3356069369145
2516.7922143947135	0.024944663791390317	24.444586415564117	0.022708671913049962	0.010322425665072864	4.83362817764282	99.3356069369145
1999.1591168279679	0.023675171123971585	19.146662675579925	0.022365510538131298	0.007765157185664432	4.83362817764282	99.3356069369145
1587.9885322029147	0.023222083220500195	15.532934079896506	0.02237393571902319	0.0062186935557924945	4.83362817764282	99.3356069369145
1261.3841275471439	0.02286481602669733	11.790951560024475	0.022382360899915084	0.004672229925920551	4.83362817764282	99.3356069369145
1001.9530273437505	0.02260791269122324	7.947162936224073	0.022390786080806975	0.003125766296048608	4.83362817764282	99.3356069369145
795.8795794866109	0.022700102972327628	6.021967097549135	0.022574838044027244	0.002381462206338335	4.83362817764282	99.3356069369145
632.189621426703	0.022818968455749773	4.125265071390341	0.02275984812619371	0.0016415342387838972	4.83362817764282	99.3356069369145
502.1660659988852	0.02296256545053435	2.2502501659248115	0.02294485820836018	0.0009016062712294626	4.83362817764282	99.3356069369145
398.88468474333143	0.023153992399145003	1.0571732786486812	0.023150051179314568	0.0004271936502111405	4.83362817764282	99.3356069369145
316.8453674907219	0.023366160250295216	0.23026366051107422	0.023365971554460074	9.39050511882898e-05	4.83362817764282	99.3356069369145
251.67922143947135	0.02358310690860241	-0.5815986236726528	0.02358189192960558	-0.00023938354783456097	4.83362817764282	99.3356069369145
199.91591168279678	0.023806239420771348	-1.2190592755349938	0.02380085115759671	-0.000506477574049435	4.83362817764282	99.3356069369145
158.79885322029148	0.02403464913575165	-1.5032987002853855	0.024026376799568004	-0.0006305370440093374	4.83362817764282	99.3356069369145
126.13841275471438	0.0242636392145291	-1.7821798154391617	0.024251902441539297	-0.0007545965139692402	4.83362817764282	99.3356069369145
100.19530273437505	0.02449319337941722	-2.055839875512391	0.024477428083510593	-0.0008786559839291431	4.83362817764282	99.3356069369145
79.58795794866109	0.02468784922385446	-2.0605115268295027	0.024671886342510205	-0.0008876506080827414	4.83362817764282	99.3356069369145
63.2189621426703	0.02488178559282017	-2.059747571672175	0.02486570924071728	-0.0008942920346177602	4.83362817764282	99.3356069369145
50.21660659988852	0.02507572196614102	-2.0589954334181564	0.025059532138924354	-0.0009009334611527791	4.83362817764282	99.3356069369145
39.888468474333145	0.02524957066600911	-1.9670958450762948	0.025234691207718322	-0.0008667055260533776	4.83362817764282	99.3356069369145
31.684536749072194	0.02541097724754874	-1.8196439141899108	0.025398163315343288	-0.0008068859167133151	4.83362817764282	99.3356069369145
25.167922143947134	0.025572550001209456	-1.6740542938577823	0.025561635422968253	-0.0007470663073732525	4.83362817764282	99.3356069369145
19.99159116827968	0.025702553180053444	-1.5349869393032143	0.025693329921162158	-0.0006885038386158131	4.83362817764282	99.3356069369145
15.879885322029146	0.02576412761930989	-1.4070830411970743	0.025756358750075394	-0.0006326578233937783	4.83362817764282	99.3356069369145
12.613841275471438	0.02582582983789831	-1.279789678790559	0.02581938757898863	-0.0005768118081717432	4.83362817764282	99.3356069369145
10.019530273437505	0.02588765892214766	-1.1531037386555976	0.025882416407901867	-0.000520965792949708	4.83362817764282	99.3356069369145
7.958795794866109	0.025925856850073765	-1.1185512097276609	0.025920916521791196	-0.0005061028362387753	4.83362817764282	99.3356069369145
6.32189621426703	0.02596357850209042	-1.0859705745972015	0.025958914997553116	-0.0004920780263572641	4.83362817764282	99.3356069369145
5.021660659988852	0.026001308525087957	-1.0534844833146053	0.025996913473315036	-0.000478053216475753	4.83362817764282	99.3356069369145
3.9888468474333143	0.026046892618389435	-1.0545778782783664	0.026042480717859744	-0.0004793882912770864	4.83362817764282	99.3356069369145
3.1684536749072194	0.026096408942833892	-1.0723981485129384	0.02609183800914177	-0.0004884147994539796	4.83362817764282	99.3356069369145
2.5167922143947137	0.02614592778215064	-1.0901509193857648	0.026141195300423796	-0.0004974413076308729	4.83362817764282	99.3356069369145
1.9991591168279679	0.026196678016859754	-1.1391101959529162	0.026191500898011342	-0.0005207877000218709	4.83362817764282	99.3356069369145
1.5879885322029146	0.026249708188884183	-1.2442337623123858	0.026243518966100075	-0.0005699932258535543	4.83362817764282	99.3356069369145
1.2613841275471438	0.026302826369241836	-1.3489330888713684	0.02629553703418881	-0.0006191987516852378	4.83362817764282	99.3356069369145
1.0019530273437505	0.0263560320258144	-1.453210043563877	0.026347555102277542	-0.0006684042775169214	4.83362817764282	99.3356069369145
0.7958795794866117	0.026446017590122033	-1.671524318625601	0.026434764297338535	-0.0007714161789850537	4.83362817764282	99.3356069369145
0.632189621426703	0.026537069036408897	-1.8904597154857437	0.02652262551304583	-0.0008754250041335601	4.83362817764282	99.3356069369145
0.5021660659988852	0.02662850530103198	-2.10789471976213	0.026610486728753123	-0.0009794338292820656	4.83362817764282	99.3356069369145
0.39888468474333105	0.02675582235531556	-2.4179789961644507	0.02673200005833349	-0.0011288059135485594	4.83362817764282	99.3356069369145
0.31684536749072195	0.02690183672456538	-2.7717360584727393	0.02687036462488273	-0.0013008935702144785	4.83362817764282	99.3356069369145
0.25167922143947163	0.027048865525763764	-3.1216605242906024	0.02700872919143197	-0.0014729812268803974	4.83362817764282	99.3356069369145
0.1999159116827968	0.02722554351188553	-3.493012246457368	0.027174964889145496	-0.0016587654419120642	4.83362817764282	99.3356069369145
0.15879885322029147	0.02745904357222405	-3.9072389940755365	0.027395219900235246	-0.0018710960742446177	4.83362817764282	99.3356069369145
0.12613841275471424	0.027693954600592877	-4.314459458197499	0.027615474911324996	-0.002083426706577173	4.83362817764282	99.3356069369145
0.10019530273437505	0.027930240995608566	-4.714809792443152	0.027835729922414745	-0.0022957573389097265	4.83362817764282	99.3356069369145
0.07958795794866116	0.02829169261289465	-5.343434099575401	0.02816874791931088	-0.0026346748491676867	4.83362817764282	99.3356069369145
0.0632189621426703	0.028656654107899214	-5.956473968423396	0.028501937285019315	-0.0029737847367626636	4.83362817764282	99.3356069369145
0.05021660659988852	0.029024813518016057	-6.5540288506036735	0.028835126650727752	-0.003312894624357638	4.83362817764282	99.3356069369145
0.039888468474333104	0.02947342893505549	-7.34790832701694	0.029231388708583644	-0.0037694730875090397	4.83362817764282	99.3356069369145
0.03168453674907219	0.029968395690529892	-8.223864795751535	0.029660222806568593	-0.004286714747785159	4.83362817764282	99.3356069369145
0.025167922143947162	0.030470138538838547	-9.071165702247177	0.030089056904553543	-0.004803956408061279	4.83362817764282	99.3356069369145
0.019991591168279678	0.031059952950937986	-10.063063082343513	0.03058212754166788	-0.005427167985205559	4.83362817764282	99.3356069369145
0.015879885322029146	0.031831572372506084	-11.35921741800729	0.03120804333721282	-0.006269531941759217	4.83362817764282	99.3356069369145
0.012613841275471424	0.032618706555204345	-12.593422465812354	0.031833959132757765	-0.007111895898312882	4.83362817764282	99.3356069369145
0.010019530273437504	0.03342025927786611	-13.768949110815557	0.032459874928302705	-0.007954259854866539	4.83362817764282	99.3356069369145
