Repository: chrisw-17/rapid-SOH-prediction

# Rapid EIS-based SOH Estimation for Unknown LIBs

---

**This repository accompanies the paper:**

> **Fast state of health evaluation of lithium-ion batteries using EIS for second-life and recycling assessment**  
> *Authors: Christopher Wett, Jörg Lampe, Joey Danz, Thomas Seeger, Bugra Turan*

## Overview

This repository provides a complete workflow for rapid State of Health (SOH) estimation of lithium-ion batteries using Electrochemical Impedance Spectroscopy (EIS) and neural network models. The code and data enable reproducible analysis, model training, and evaluation for the fully connected neural network model as described in the associated publication.

File: Stanford/W10_80SOC_325Cycles.txt
Freq(Hz)	Zmod(Ohm)	Zphz(Deg)	Zreal(Ohm)	Zimag(Ohm)	Capacity(Ah)	SOH
10019.530273437504	0.04564740136265749	49.22196960449223	0.0298137005953565	0.0345662914987128	4.47799062728882	92.02692066324256
7958.795794866109	0.040909442740730335	46.02647084896913	0.028404488056988572	0.029440916486710926	4.47799062728882	92.02692066324256
6321.89621426703	0.03633167292507372	42.01041424517419	0.02699527551862065	0.024315541474709046	4.47799062728882	92.02692066324256
5021.660659988852	0.031982950265662974	36.87078509676462	0.02558606298025273	0.019190166462707194	4.47799062728882	92.02692066324256
3988.8468474333145	0.029254025858394386	32.10658557368332	0.024779939625241096	0.015548396093906718	4.47799062728882	92.02692066324256
3168.4536749072195	0.02742669116017511	27.616721070215096	0.024301922549775673	0.012713770030181136	4.47799062728882	92.02692066324256
2516.7922143947135	0.0257910053615369	22.522493082628884	0.02382390547431025	0.009879143966455554	4.47799062728882	92.02692066324256
1999.1591168279679	0.024642878244279017	17.605150602095275	0.02348869164394267	0.007453375947725825	4.47799062728882	92.02692066324256
1587.9885322029147	0.024241486051533437	14.306441669456866	0.023489708009620577	0.005990264068424461	4.47799062728882	92.02692066324256
1261.3841275471439	0.023922985570779504	10.908352844793137	0.023490724375298484	0.004527152189123092	4.47799062728882	92.02692066324256
1001.9530273437505	0.02369072025206204	7.431168664790433	0.023491740740976392	0.0030640403098217217	4.47799062728882	92.02692066324256
795.8795794866109	0.023753240203940044	5.720420517612238	0.023634951649266864	0.0023675896441087956	4.47799062728882	92.02692066324256
632.189621426703	0.023837881787287813	4.030057862414936	0.02377893828938774	0.001675321442051576	4.47799062728882	92.02692066324256
502.1660659988852	0.023943114476934035	2.3531040069161713	0.023922924929508614	0.000983053239994359	4.47799062728882	92.02692066324256
398.88468474333143	0.02409087745692808	1.2479430948636259	0.024085163331705302	0.0005246750706903612	4.47799062728882	92.02692066324256
316.8453674907219	0.024257851625076182	0.45021965649773693	0.02425710272522414	0.00019061175759862954	4.47799062728882	92.02692066324256
251.67922143947135	0.024429463301269876	-0.33644684814448644	0.024429042118742975	-0.00014345155549310207	4.47799062728882	92.02692066324256
199.91591168279678	0.024612045242693063	-0.9742434213725925	0.024608487316422612	-0.0004184770314339431	4.47799062728882	92.02692066324256
158.79885322029148	0.02481060653199154	-1.307035709303901	0.024804151205785496	-0.0005659323686018162	4.47799062728882	92.02692066324256
126.13841275471438	0.025009991539589778	-1.6345327170526733	0.024999815095148384	-0.0007133877057696899	4.47799062728882	92.02692066324256
100.19530273437505	0.025210180721357847	-1.956838935243959	0.025195478984511268	-0.0008608430429375636	4.47799062728882	92.02692066324256
79.58795794866109	0.025418995361405013	-2.108877267119521	0.025401779185093582	-0.0009353819620219597	4.47799062728882	92.02692066324256
63.2189621426703	0.02562814470440011	-2.255086530103175	0.025608296909473513	-0.001008429663348343	4.47799062728882	92.02692066324256
50.21660659988852	0.025837458231616317	-2.398927786261709	0.025814814633853444	-0.0010814773646747257	4.47799062728882	92.02692066324256
39.888468474333145	0.026047345095518048	-2.4691825444232385	0.02602316113729374	-0.001122172423227796	4.47799062728882	92.02692066324256
31.684536749072194	0.02625752515622813	-2.494040923341588	0.026232652789963166	-0.001142608826847979	4.47799062728882	92.02692066324256
25.167922143947134	0.026467710081024397	-2.51850449694048	0.026442144442632595	-0.001163045230468162	4.47799062728882	92.02692066324256
19.99159116827968	0.02666666886609863	-2.497844155017521	0.02664133185397129	-0.0011621813372829292	4.47799062728882	92.02692066324256
15.879885322029146	0.026841434468245655	-2.3813887236530427	0.026818253662576744	-0.0011152913533310621	4.47799062728882	92.02692066324256
12.613841275471438	0.02701630952232388	-2.2664404414569748	0.026995175471182194	-0.0010684013693791948	4.47799062728882	92.02692066324256
10.019530273437505	0.02719129191658243	-2.1529711462006027	0.027172097279787647	-0.0010215113854273278	4.47799062728882	92.02692066324256
7.958795794866109	0.02733118049662625	-2.034602060854344	0.02731395005326788	-0.0009703400572740611	4.47799062728882	92.02692066324256
6.32189621426703	0.027470464812899734	-1.9173065228682806	0.02745508562794283	-0.0009190811711102794	4.47799062728882	92.02692066324256
5.021660659988852	0.027609863096039806	-1.8011949194163488	0.027596221202617777	-0.0008678222849464977	4.47799062728882	92.02692066324256
3.9888468474333143	0.027715542447164055	-1.6913353026510733	0.027703467756510485	-0.000818026530459936	4.47799062728882	92.02692066324256
3.1684536749072194	0.02780437978358225	-1.5847854990771337	0.027793744446964	-0.0007689634364097887	4.47799062728882	92.02692066324256
2.5167922143947137	0.027893312662623567	-1.478914761607468	0.027884021137417513	-0.0007199003423596414	4.47799062728882	92.02692066324256
1.9991591168279679	0.02797461260266245	-1.43746654273137	0.02796580897774644	-0.0007017681164297133	4.47799062728882	92.02692066324256
1.5879885322029146	0.028042019682175734	-1.5111127192462135	0.028032267482666812	-0.0007394914710476469	4.47799062728882	92.02692066324256
1.2613841275471438	0.0281094728696705	-1.584405564750354	0.028098725987587184	-0.0007772148256655805	4.47799062728882	92.02692066324256
1.0019530273437505	0.0281769718340114	-1.6573473777649284	0.028165184492507555	-0.0008149381802835142	4.47799062728882	92.02692066324256
0.7958795794866117	0.028288547211083058	-1.8181399340570341	0.028274305782627362	-0.0008975164757038562	4.47799062728882	92.02692066324256
0.632189621426703	0.028401162303590133	-1.9792883890374682	0.02838421752815943	-0.000980925842760947	4.47799062728882	92.02692066324256
0.5021660659988852	0.02851400028941399	-2.1391626801144676	0.028494129273691497	-0.001064335209818037	4.47799062728882	92.02692066324256
0.39888468474333105	0.028653242877327848	-2.3811999080112827	0.02862850128060057	-0.0011904796570250359	4.47799062728882	92.02692066324256
0.31684536749072195	0.02880621351787278	-2.6622971518578367	0.028775121720471065	-0.0013380236206251496	4.47799062728882	92.02692066324256
0.25167922143947163	0.028959870176445534	-2.9404181127051228	0.028921742160341563	-0.0014855675842252634	4.47799062728882	92.02692066324256
0.1999159116827968	0.02913872282963507	-3.275002136250641	0.029091134530873617	-0.0016646500680049191	4.47799062728882	92.02692066324256
0.15879885322029147	0.029366507574807802	-3.719104625255515	0.029304663038232606	-0.001904859931041572	4.47799062728882	92.02692066324256
0.12613841275471424	0.0295960294050351	-4.156344877469811	0.0295181915455916	-0.0021450697940782267	4.47799062728882	92.02692066324256
0.10019530273437505	0.0298272482195336	-4.586830964002229	0.029731720052950588	-0.002385279657114879	4.47799062728882	92.02692066324256
0.07958795794866116	0.030193678749409564	-5.195363308536416	0.030069634960126965	-0.0027340976184578674	4.47799062728882	92.02692066324256
0.0632189621426703	0.030563638056353253	-5.78950942388635	0.030407738900517137	-0.003083080634323671	4.47799062728882	92.02692066324256
0.05021660659988852	0.03093680515012374	-6.369383188772746	0.030745842840907305	-0.0034320636501894712	4.47799062728882	92.02692066324256
0.039888468474333104	0.03140552086899125	-7.13815720019285	0.031162109336632795	-0.003902522612924671	4.47799062728882	92.02692066324256
0.03168453674907219	0.03192836227351422	-7.985765978018618	0.03161874058931237	-0.004435714262048071	4.47799062728882	92.02692066324256
0.025167922143947162	0.03245796519740762	-8.805889268218568	0.03207537184199195	-0.004968905911171471	4.47799062728882	92.02692066324256
0.019991591168279678	0.03307041372672477	-9.761287297362259	0.03259164269841719	-0.005606878835453417	4.47799062728882	92.02692066324256
0.015879885322029146	0.033853621420418305	-11.003397357771583	0.03323125196497024	-0.00646154595415578	4.47799062728882	92.02692066324256
0.012613841275471424	0.03465201602060937	-12.188806209870169	0.033870861231523296	-0.00731621307285815	4.47799062728882	92.02692066324256
0.010019530273437504	0.03546457185845381	-13.32036162357966	0.034510470498076345	-0.008170880191560512	4.47799062728882	92.02692066324256

File: Stanford/W8_20SOC_0Cycles.txt
Freq(Hz)	Zmod(Ohm)	Zphz(Deg)	Zreal(Ohm)	Zimag(Ohm)	Capacity(Ah)	SOH
10019.530273437504	0.046367101371288216	51.822429656982386	0.0286595381627672	0.0364491284103229	4.87693548202515	100.0
7958.795794866109	0.04128861979851992	48.71176792414585	0.027244186468008674	0.031024255487651982	4.87693548202515	100.0
6321.89621426703	0.03636560316359558	44.744370764079	0.025828834773250146	0.025599382564981066	4.87693548202515	100.0
5021.660659988852	0.03167063301122134	39.56922165085941	0.024413483078491623	0.02017450964231017	4.87693548202515	100.0
3988.8468474333145	0.028693505693346815	34.650959104202386	0.023604167294924358	0.016314427825926025	4.87693548202515	100.0
3168.4536749072195	0.026679315691435484	29.91572582954345	0.023124560936728912	0.013305659218798097	4.87693548202515	100.0
2516.7922143947135	0.024876091415906666	24.451774664689705	0.02264495457853347	0.010296890611670169	4.87693548202515	100.0
1999.1591168279679	0.02361214235066352	19.08032671638485	0.022314919847964177	0.007718653934911988	4.87693548202515	100.0
1587.9885322029147	0.023169308818877347	15.403470130000674	0.022337051467992357	0.006154104553935377	4.87693548202515	100.0
1261.3841275471439	0.022825360567781974	11.599690244303996	0.02235918308802054	0.004589555172958759	4.87693548202515	100.0
1001.9530273437505	0.022584815874880267	7.697318318792892	0.022381314708048723	0.003025005791982141	4.87693548202515	100.0
795.8795794866109	0.02269991394839571	5.711238592072612	0.02258723314654567	0.0022589803115916564	4.87693548202515	100.0
632.189621426703	0.022843279257027414	3.7582676856547104	0.02279415422046361	0.0014973111193936853	4.87693548202515	100.0
502.1660659988852	0.023012836282015683	1.8318628305805573	0.023001075294381546	0.0007356419271957175	4.87693548202515	100.0
398.88468474333143	0.023245292703681017	0.6301340829485588	0.02324388691085633	0.000255644587518803	4.87693548202515	100.0
316.8453674907219	0.02350589321388069	-0.18193921255760978	0.023505774704219943	-7.464138809095062e-05	4.87693548202515	100.0
251.67922143947135	0.023771111601456788	-0.9760482182389476	0.02376766249758356	-0.0004049273637007042	4.87693548202515	100.0
199.91591168279678	0.024035226706484992	-1.5768149847941493	0.02402612533107136	-0.00066138068295075	4.87693548202515	100.0
158.79885322029148	0.02428902717939784	-1.7890448715703622	0.024277187442789283	-0.0007582949223101858	4.87693548202515	100.0
126.13841275471438	0.024543154013255644	-1.9968825831371175	0.02452824955450721	-0.0008552091616696219	4.87693548202515	100.0
100.19530273437505	0.024797597174377767	-2.200457765853312	0.024779311666225136	-0.0009521234010290581	4.87693548202515	100.0
79.58795794866109	0.024992956525424315	-2.126572468962133	0.024975743671195844	-0.0009274178952719475	4.87693548202515	100.0
63.2189621426703	0.025187151246709404	-2.048270104752641	0.025171058432787836	-0.000900225137282628	4.87693548202515	100.0
50.21660659988852	0.025381392289861603	-1.9711660773741115	0.025366373194379826	-0.0008730323792933087	4.87693548202515	100.0
39.888468474333145	0.025526827476969858	-1.8446233114688717	0.025513599316470695	-0.0008216878711344314	4.87693548202515	100.0
31.684536749072194	0.02564183720586615	-1.6877564000187206	0.025630713179706194	-0.0007552199625121468	4.87693548202515	100.0
25.167922143947134	0.025757037423294184	-1.5322915291719141	0.025747827042941693	-0.0006887520538898622	4.87693548202515	100.0
19.99159116827968	0.025854237550242763	-1.384252719899091	0.02584669243077529	-0.0006245716078130464	4.87693548202515	100.0
15.879885322029146	0.025912293901000902	-1.2501332361235808	0.025906126162192383	-0.0005653339547735676	4.87693548202515	100.0
12.613841275471438	0.025970491602109687	-1.116614124568578	0.025965559893609474	-0.0005060963017340885	4.87693548202515	100.0
10.019530273437505	0.026028829705435984	-0.9836928034338768	0.02602499362502657	-0.00044685864869460943	4.87693548202515	100.0
7.958795794866109	0.026089058423079164	-0.9244377834544311	0.026085662724768255	-0.00042091520817604824	4.87693548202515	100.0
6.32189621426703	0.02614935047119568	-0.8669467021489347	0.02614635708909687	-0.000395652669466095	4.87693548202515	100.0
5.021660659988852	0.02620966872609138	-0.8097201804271671	0.026207051453425487	-0.0003703901307561418	4.87693548202515	100.0
3.9888468474333143	0.026241073523385873	-0.7856269685273412	0.02623860673270177	-0.00035980048132334285	4.87693548202515	100.0
3.1684536749072194	0.02625799164048224	-0.7780454514929956	0.026255570669924868	-0.0003565582536083805	4.87693548202515	100.0
2.5167922143947137	0.026274910216743667	-0.770473697897096	0.026272534607147967	-0.0003533160258934181	4.87693548202515	100.0
1.9991591168279679	0.026308925598044066	-0.7857234890737357	0.026306451821204432	-0.00036077514059080096	4.87693548202515	100.0
1.5879885322029146	0.026373831311891062	-0.8419820136753112	0.02637098360178506	-0.00038755895353977506	4.87693548202515	100.0
1.2613841275471438	0.026438762328434257	-0.8979642611527805	0.026435515382365687	-0.00041434276648874926	4.87693548202515	100.0
1.0019530273437505	0.0265037184617077	-0.9536721555475821	0.026500047162946315	-0.00044112657943772346	4.87693548202515	100.0
0.7958795794866117	0.026546893859585533	-1.0781770415627068	0.026542193773667115	-0.0004995230457214293	4.87693548202515	100.0
0.632189621426703	0.026589791840425106	-1.20355759925884	0.026583925632313307	-0.000558505230748241	4.87693548202515	100.0
0.5021660659988852	0.026632816740527615	-1.3285336531449	0.026625657490959496	-0.0006174874157750521	4.87693548202515	100.0
0.39888468474333105	0.02670378973051106	-1.5256100115470317	0.026694323893117714	-0.0007109555968361646	4.87693548202515	100.0
0.31684536749072195	0.026789082437098072	-1.7576899951225138	0.026776477720674572	-0.0008216925798950781	4.87693548202515	100.0
0.25167922143947163	0.026874811879035045	-1.988293092734945	0.026858631548231426	-0.0009324295629539916	4.87693548202515	100.0
0.1999159116827968	0.026975871501584744	-2.2579523439017093	0.026954926829784696	-0.0010628089531825966	4.87693548202515	100.0
0.15879885322029147	0.027106608887863842	-2.6034322415108337	0.027078630817160665	-0.0012312588954138573	4.87693548202515	100.0
0.12613841275471424	0.02723832233542086	-2.945583278805158	0.027202334804536633	-0.0013997088376451194	4.87693548202515	100.0
0.10019530273437505	0.027370997753388814	-3.2844292855269868	0.0273260387919126	-0.00156815877987638	4.87693548202515	100.0
0.07958795794866116	0.027581524821965984	-3.833238136699651	0.027519820921799363	-0.0018439001970876174	4.87693548202515	100.0
0.0632189621426703	0.02779466259771448	-4.3740021296940705	0.027713709551243273	-0.0021198046679153076	4.87693548202515	100.0
0.05021660659988852	0.02801023845832361	-4.906489162643142	0.02790759818068718	-0.002395709138742995	4.87693548202515	100.0
0.039888468474333104	0.02830300962536248	-5.672341927881951	0.02816442105445493	-0.002797452505537354	4.87693548202515	100.0
0.03168453674907219	0.02864036411142558	-6.5442990954029305	0.02845374447103788	-0.003264181675690808	4.87693548202515	100.0
0.025167922143947162	0.028984196510029706	-7.395761989737052	0.02874306788762083	-0.0037309108458442623	4.87693548202515	100.0
0.019991591168279678	0.029415784198828558	-8.410546847031313	0.02909942996050696	-0.00430250345794185	4.87693548202515	100.0
0.015879885322029146	0.03002912402339434	-9.7607311310753	0.029594432144430718	-0.005090960190483221	4.87693548202515	100.0
0.012613841275471424	0.030658467045093837	-11.056178729906776	0.030089434328354477	-0.005879416923024598	4.87693548202515	100.0
0.010019530273437504	0.031302848047105376	-12.298905662048814	0.030584436512278237	-0.006667873655565967	4.87693548202515	100.0

File: Stanford/W8_20SOC_148Cycles.txt
Freq(Hz)	Zmod(Ohm)	Zphz(Deg)	Zreal(Ohm)	Zimag(Ohm)	Capacity(Ah)	SOH
10019.530273437504	0.04523190110921854	49.59819030761712	0.0293167832316951	0.0344448994613125	4.65217447280884	95.39134749588735
7958.795794866109	0.04050772924969183	46.441565781144796	0.02791363337333363	0.029354815633307156	4.65217447280884	95.39134749588735
6321.89621426703	0.03593859966360454	42.46749889177969	0.026510483514972167	0.024264731805301813	4.65217447280884	95.39134749588735
5021.660659988852	0.03159185541239414	37.36922792148209	0.025107333656610706	0.01917464797729649	4.65217447280884	95.39134749588735
3988.8468474333145	0.028842982333187935	32.598749589524	0.024299178733860772	0.01553922593736508	4.65217447280884	95.39134749588735
3168.4536749072195	0.02698720719525942	28.06127449393832	0.023814726474099913	0.012695202052888589	4.65217447280884	95.39134749588735
2516.7922143947135	0.025324837733380505	22.89183961745602	0.02333027421433906	0.009851178168412095	4.65217447280884	95.39134749588735
1999.1591168279679	0.024156713418189243	17.878801363859246	0.02299013877599487	0.00741622021174004	4.65217447280884	95.39134749588735
1587.9885322029147	0.02374587884824439	14.497294951375912	0.0229897972486668	0.005944407854504329	4.65217447280884	95.39134749588735
1261.3841275471439	0.02342048643486256	11.009360816109549	0.022989455721338724	0.004472595497268612	4.65217447280884	95.39134749588735
1001.9530273437505	0.023184134033402408	7.4368066615911115	0.022989114194010653	0.0030007831400328945	4.65217447280884	95.39134749588735
795.8795794866109	0.02326157937222212	5.621177352559446	0.023149720576767792	0.002278488996629878	4.65217447280884	95.39134749588735
632.189621426703	0.023363363713799715	3.8292543662404652	0.023311204998967206	0.0015602837945128975	4.65217447280884	95.39134749588735
502.1660659988852	0.023487789274819346	2.0545948621142798	0.023472689421166617	0.0008420785923959205	4.65217447280884	95.39134749588735
398.88468474333143	0.02366800002711763	0.8890469859621727	0.02366515080035679	0.00036723681734345795	4.65217447280884	95.39134749588735
316.8453674907219	0.02387408664029528	0.05218640181900208	0.023874076737308875	2.1745100892127e-05	4.65217447280884	95.39134749588735
251.67922143947135	0.024085178630841548	-0.7701779428526051	0.024083002674260955	-0.00032374661555920384	4.65217447280884	95.39134749588735
199.91591168279678	0.02430532696582388	-1.4401920262345513	0.02429764903588473	-0.0006108766197649242	4.65217447280884	95.39134749588735
158.79885322029148	0.024536800681857672	-1.8027519502040803	0.02452465620549919	-0.0007718974694097837	4.65217447280884	95.39134749588735
126.13841275471438	0.024769238511205185	-2.158521277165129	0.02475166337511365	-0.0009329183190546441	4.65217447280884	95.39134749588735
100.19530273437505	0.025002613565123198	-2.507662336794274	0.024978670544728108	-0.0010939391686995044	4.65217447280884	95.39134749588735
79.58795794866109	0.025246667342468047	-2.6476133658726284	0.025219717226049546	-0.0011662225085043955	4.65217447280884	95.39134749588735
63.2189621426703	0.025491067540845326	-2.7807781754828764	0.025461051030212747	-0.0012366910725159427	4.65217447280884	95.39134749588735
50.21660659988852	0.025735602819629565	-2.9114130613101574	0.025702384834375945	-0.0013071596365274896	4.65217447280884	95.39134749588735
39.888468474333145	0.02597897425300926	-2.9475182614414175	0.025944605484831972	-0.0013358703061842714	4.65217447280884	95.39134749588735
31.684536749072194	0.02622156270238329	-2.9258323513123647	0.026187381462812576	-0.0013384329180646116	4.65217447280884	95.39134749588735
25.167922143947134	0.026464154839262247	-2.9045440198380037	0.02643015744079318	-0.001340995529944952	4.65217447280884	95.39134749588735
19.99159116827968	0.02669677689381726	-2.8521735758204723	0.026663706010814938	-0.001328411941788584	4.65217447280884	95.39134749588735
15.879885322029146	0.026907925444202247	-2.733176621997214	0.026877315820352073	-0.0012831001534560627	4.65217447280884	95.39134749588735
12.613841275471438	0.027119188253357133	-2.6160331799815117	0.027090925629889212	-0.0012377883651235409	4.65217447280884	95.39134749588735
10.019530273437505	0.02733056267165176	-2.500701235501938	0.027304535439426347	-0.0011924765767910193	4.65217447280884	95.39134749588735
7.958795794866109	0.027447487060607234	-2.3470779618063538	0.027424460894803597	-0.001124050964854243	4.65217447280884	95.39134749588735
6.32189621426703	0.027562674456459074	-2.193929688255519	0.027542470406196718	-0.0010551526508138778	4.65217447280884	95.39134749588735
5.021660659988852	0.027678057137165448	-2.0420572084509803	0.02766047991758984	-0.000986254336773513	4.65217447280884	95.39134749588735
3.9888468474333143	0.02779767766246341	-1.8586361485441676	0.027783053064755574	-0.0009015796288699074	4.65217447280884	95.39134749588735
3.1684536749072194	0.027919634849446543	-1.660446375056925	0.027907911443953982	-0.0008090049214017718	4.65217447280884	95.39134749588735
2.5167922143947137	0.028041923190274955	-1.4639828439552247	0.028032769823152393	-0.0007164302139336363	4.65217447280884	95.39134749588735
1.9991591168279679	0.028136324875098314	-1.3440496168800236	0.02812858377297638	-0.0006599639412316057	4.65217447280884	95.39134749588735
1.5879885322029146	0.028179883922500724	-1.3597450077032862	0.028171948711085453	-0.0006687030025246144	4.65217447280884	95.39134749588735
1.2613841275471438	0.028223445078024274	-1.3753919499525427	0.02821531364919453	-0.0006774420638176231	4.65217447280884	95.39134749588735
1.0019530273437505	0.028267008331922736	-1.390990665285797	0.028258678587303607	-0.0006861811251106318	4.65217447280884	95.39134749588735
0.7958795794866117	0.028334440733441487	-1.493918108792608	0.028324809800402712	-0.0007387025435982183	4.65217447280884	95.39134749588735
0.632189621426703	0.028402408398807696	-1.597968557937637	0.028391362826686282	-0.00079203516091036	4.65217447280884	95.39134749588735
0.5021660659988852	0.02847046928617738	-1.701521865735446	0.028457915852969848	-0.0008453677782225012	4.65217447280884	95.39134749588735
0.39888468474333105	0.02856015902144298	-1.89530083445835	0.02854453466758223	-0.0009445760643310736	4.65217447280884	95.39134749588735
0.31684536749072195	0.02866106045743026	-2.1330252786854964	0.02864120139048862	-0.0010667565110863704	4.65217447280884	95.39134749588735
0.25167922143947163	0.02876245182164774	-2.369077743873837	0.02873786811339501	-0.0011889369578416671	4.65217447280884	95.39134749588735
0.1999159116827968	0.028882589390856896	-2.663596465541477	0.02885138472702435	-0.0013422254855520233	4.65217447280884	95.39134749588735
0.15879885322029147	0.02903926638371119	-3.071147900831917	0.028997559488683388	-0.0015558071231379265	4.65217447280884	95.39134749588735
0.12613841275471424	0.02919739684699919	-3.47430502794899	0.02914373425034243	-0.0017693887607238316	4.65217447280884	95.39134749588735
0.10019530273437505	0.02935695729349173	-3.8730992562527686	0.029289909012001465	-0.0019829703983097347	4.65217447280884	95.39134749588735
0.07958795794866116	0.02964763521401838	-4.57724500568186	0.02955307855278267	-0.0023659716474547544	4.65217447280884	95.39134749588735
0.0632189621426703	0.029942904346123084	-5.268074769567132	0.029816425893541422	-0.0027492303679447047	4.65217447280884	95.39134749588735
0.05021660659988852	0.030242441133547453	-5.945316709608172	0.030079773234300167	-0.0031324890884346515	4.65217447280884	95.39134749588735
0.039888468474333104	0.03063312590626164	-6.867075080312975	0.030413370429852548	-0.003662690525481057	4.65217447280884	95.39134749588735
0.03168453674907219	0.03107781670019944	-7.894974193251336	0.030783246100470646	-0.004268776214450002	4.65217447280884	95.39134749588735
0.025167922143947162	0.03153222597061122	-8.893561099669077	0.03115312177108874	-0.004874861903418948	4.65217447280884	95.39134749588735
0.019991591168279678	0.032084169233003904	-10.109461187821594	0.03158603710915648	-0.005631711561419334	4.65217447280884	95.39134749588735
0.015879885322029146	0.03284012222018285	-11.772687046593973	0.032149322400575726	-0.006700350484891624	4.65217447280884	95.39134749588735
0.012613841275471424	0.03362249096122475	-13.359795796982187	0.03271260769199498	-0.007768989408363925	4.65217447280884	95.39134749588735
0.010019530273437504	0.034429474703737646	-14.873622087952256	0.03327589298341423	-0.008837628331836215	4.65217447280884	95.39134749588735

File: Stanford/W8_20SOC_151Cycles.txt
Freq(Hz)	Zmod(Ohm)	Zphz(Deg)	Zreal(Ohm)	Zimag(Ohm)	Capacity(Ah)	SOH
10019.530273437504	0.045775599777698406	49.23738098144532	0.0298881060544809	0.0346714097129627	4.596755027771	94.25498952596753
7958.795794866109	0.041030893447622195	46.045891076526054	0.028478804266409856	0.029537974281687664	4.596755027771	94.25498952596753
6321.89621426703	0.036446391878018465	42.03627387708994	0.027069502478338815	0.024404538850412626	4.596755027771	94.25498952596753
5021.660659988852	0.0320908293201643	36.90696722250971	0.02566020069026778	0.01927110341913761	4.596755027771	94.25498952596753
3988.8468474333145	0.029346576833536052	32.12846826559711	0.024852377010232126	0.015607079444531595	4.596755027771	94.25498952596753
3168.4536749072195	0.027501901020611008	27.602248322850944	0.02437178311594343	0.012742478075197915	4.596755027771	94.25498952596753
2516.7922143947135	0.025852685946360907	22.46278004595856	0.023891189221654733	0.009877876705864236	4.596755027771	94.25498952596753
1999.1591168279679	0.024698221945418448	17.493232207785823	0.023555990025530518	0.007424116188628529	4.596755027771	94.25498952596753
1587.9885322029147	0.024299728278319273	14.14352547072279	0.023563122600888966	0.00593768032952474	4.596755027771	94.25498952596753
1261.3841275471439	0.023986881965125672	10.69436349028661	0.023570255176247418	0.0044512444704209436	4.596755027771	94.25498952596753
1001.9530273437505	0.023763065948890404	7.167208578626071	0.023577387751605866	0.0029648086113171477	4.596755027771	94.25498952596753
795.8795794866109	0.023851554555489964	5.374863671090181	0.02374668297218355	0.0022342118368950423	4.596755027771	94.25498952596753
632.189621426703	0.02396434026560402	3.6071990844621635	0.023916862859101364	0.0015077384868032828	4.596755027771	94.25498952596753
502.1660659988852	0.024099709613652938	1.8577418537520993	0.024087042746019176	0.0007812651367115262	4.596755027771	94.25498952596753
398.88468474333143	0.024291033321978524	0.7113333940249552	0.02428916129740292	0.00030156809880220676	4.596755027771	94.25498952596753
316.8453674907219	0.024508300562660203	-0.10979513273095133	0.024508255563544384	-4.696489844907483e-05	4.596755027771	94.25498952596753
251.67922143947135	0.02473051249337887	-0.9163306364738931	0.02472734982968585	-0.00039549789570035647	4.596755027771	94.25498952596753
199.91591168279678	0.024961270943169443	-1.5796952091106404	0.02495178434457102	-0.0006881170833046457	4.596755027771	94.25498952596753
158.79885322029148	0.025202432788619993	-1.9553333162701214	0.02518775817570139	-0.0008599165932205127	4.596755027771	94.25498952596753
126.13841275471438	0.025444657342410262	-2.32383511667776	0.02542373200683176	-0.0010317161031363807	4.596755027771	94.25498952596753
100.19530273437505	0.025687914542087843	-2.685372424221472	0.025659705837962125	-0.0012035156130522486	4.596755027771	94.25498952596753
79.58795794866109	0.025948145663815005	-2.8492465094620276	0.025916068082409306	-0.001289836632479939	4.596755027771	94.25498952596753
63.2189621426703	0.02620890949443811	-3.0060007975737366	0.02617284729144135	-0.0013744095265019328	4.596755027771	94.25498952596753
50.21660659988852	0.026469865633544934	-3.1596654575915597	0.02642962650047339	-0.0014589824205239264	4.596755027771	94.25498952596753
39.888468474333145	0.02673657399200873	-3.237078444478744	0.026693913936275012	-0.0015097508380194319	4.596755027771	94.25498952596753
31.684536749072194	0.027006809055022726	-3.2675526511666346	0.026962902891403774	-0.0015393514878634517	4.596755027771	94.25498952596753
25.167922143947134	0.027277051606646608	-3.2974230305683703	0.02723189184653254	-0.0015689521377074713	4.596755027771	94.25498952596753
19.99159116827968	0.027541251485267194	-3.2783774952376583	0.027496179380574685	-0.001575008839972638	4.596755027771	94.25498952596753
15.879885322029146	0.027792464432596635	-3.1561742446180054	0.027750307993563216	-0.0015301913277529797	4.596755027771	94.25498952596753
12.613841275471438	0.028043801543696737	-3.0361609018565754	0.028004436606551747	-0.001485373815533321	4.596755027771	94.25498952596753
10.019530273437505	0.028295259509854797	-2.9182801496740103	0.028258565219540278	-0.0014405563033136623	4.596755027771	94.25498952596753
7.958795794866109	0.02850322739941072	-2.71174808233564	0.028471309346542413	-0.0013485237395035239	4.596755027771	94.25498952596753
6.32189621426703	0.02871067249298574	-2.506359410676454	0.0286832071170993	-0.0012555255780237824	4.596755027771	94.25498952596753
5.021660659988852	0.028918481226766893	-2.3039200221703697	0.02889510488765619	-0.0011625274165440412	4.596755027771	94.25498952596753
3.9888468474333143	0.029063029468889404	-2.1188867465898	0.02904315792483483	-0.0010745509120733555	4.596755027771	94.25498952596753
3.1684536749072194	0.029176011086569427	-1.9427427965300104	0.029159240831814016	-0.0009890889929083267	4.596755027771	94.25498952596753
2.5167922143947137	0.02928926632573016	-1.767959426051308	0.029275323738793203	-0.0009036270737432979	4.596755027771	94.25498952596753
1.9991591168279679	0.029384388288918033	-1.6349422818344599	0.029372425931467484	-0.0008383734337153774	4.596755027771	94.25498952596753
1.5879885322029146	0.02944638439949819	-1.5755148089636288	0.029435252370464467	-0.000809612308501116	4.596755027771	94.25498952596753
1.2613841275471438	0.02950841205520282	-1.5163371096698648	0.02949807880946145	-0.0007808511832868544	4.596755027771	94.25498952596753
1.0019530273437505	0.02957047105752272	-1.4574077380241586	0.029560905248458433	-0.0007520900580725928	4.596755027771	94.25498952596753
0.7958795794866117	0.029655676591342474	-1.5275805464589431	0.029645137210728107	-0.0007905655237877349	4.596755027771	94.25498952596753
0.632189621426703	0.029741357552614384	-1.5997288542284425	0.029729765774195855	-0.0008302867480006803	4.596755027771	94.25498952596753
0.5021660659988852	0.029827085402255153	-1.6714625434739518	0.0298143943376636	-0.0008700079722136255	4.596755027771	94.25498952596753
0.39888468474333105	0.029926739072565885	-1.8251108820670272	0.02991155717969492	-0.0009531309476052063	4.596755027771	94.25498952596753
0.31684536749072195	0.030033637048331237	-2.0187614828503704	0.03001499653972167	-0.001057987273737656	4.596755027771	94.25498952596753
0.25167922143947163	0.030140875672166743	-2.211036282949122	0.030118435899748417	-0.001162843599870106	4.596755027771	94.25498952596753
0.1999159116827968	0.030260234822919105	-2.48443025328012	0.030231791351251883	-0.0013117176649637826	4.596755027771	94.25498952596753
0.15879885322029147	0.030403692992324698	-2.914517814389174	0.03036436598872201	-0.001545906101442069	4.596755027771	94.25498952596753
0.12613841275471424	0.030548848163579303	-3.3405420044127245	0.03049694062619214	-0.0017800945379203574	4.596755027771	94.25498952596753
0.10019530273437505	0.03069567626210363	-3.7625136954846368	0.03062951526366227	-0.002014282974398644	4.596755027771	94.25498952596753
0.07958795794866116	0.030983789075702973	-4.419896891853106	0.03089164484167194	-0.0023877739557282753	4.596755027771	94.25498952596753
0.0632189621426703	0.03127611998737523	-5.065438295073841	0.031153971307659786	-0.0027614766387212813	4.596755027771	94.25498952596753
0.05021660659988852	0.031572347318211895	-5.698945295512664	0.03141629777364763	-0.003135179321714284	4.596755027771	94.25498952596753
0.039888468474333104	0.03194995031785591	-6.59365500571697	0.03173861698069679	-0.0036687215029334607	4.596755027771	94.25498952596753
0.03168453674907219	0.03237670089246254	-7.6049677699317675	0.03209191767755985	-0.004284808100336117	4.596755027771	94.25498952596753
0.025167922143947162	0.03281327420728254	-8.589670035090059	0.03244521837442291	-0.004900894697738774	4.596755027771	94.25498952596753
0.019991591168279678	0.033354998235473395	-9.795820110838564	0.032868692805504314	-0.005674939695346729	4.596755027771	94.25498952596753
0.015879885322029146	0.03411688567710145	-11.455169594025799	0.03343729088375367	-0.006775652489587555	4.596755027771	94.25498952596753
0.012613841275471424	0.03490612574005279	-13.040763106808727	0.034005888962003024	-0.00787636528382839	4.596755027771	94.25498952596753
0.010019530273437504	0.03572090543248212	-14.555139789052644	0.03457448704025238	-0.008977078078069214	4.596755027771	94.25498952596753

File: Stanford/W8_20SOC_185Cycles.txt
Freq(Hz)	Zmod(Ohm)	Zphz(Deg)	Zreal(Ohm)	Zimag(Ohm)	Capacity(Ah)	SOH
10019.530273437504	0.04572889953851696	49.00312042236334	0.0299989778011838	0.0345136724196058	4.53209781646729	92.92921411757807
7958.795794866109	0.04101996809384665	45.790246265775814	0.028602696065604855	0.029402781504456847	4.53209781646729	92.92921411757807
6321.89621426703	0.03647307128690899	41.760826102856925	0.027206414330025915	0.024291890589307898	4.53209781646729	92.92921411757807
5021.660659988852	0.032157016233522365	36.618171451889395	0.025810132594446977	0.019180999674158972	4.53209781646729	92.92921411757807
3988.8468474333145	0.02944101333921387	31.844659958570364	0.025009601829489726	0.015533611388539151	4.53209781646729	92.92921411757807
3168.4536749072195	0.027617408020701995	27.336705099569038	0.024533185042864683	0.012682431053804134	4.53209781646729	92.92921411757807
2516.7922143947135	0.02598810477190702	22.228302975685278	0.024056768256239643	0.009831250719069116	4.53209781646729	92.92921411757807
1999.1591168279679	0.02484897189883844	17.301480223825486	0.023724633363973874	0.00739007281251546	4.53209781646729	92.92921411757807
1587.9885322029147	0.024458047719275483	13.993501265357995	0.023732210146978475	0.005914245495243543	4.53209781646729	92.92921411757807
1261.3841275471439	0.024151129153800327	10.589827811346469	0.023739786929983075	0.004438418177971619	4.53209781646729	92.92921411757807
1001.9530273437505	0.02393144851288416	7.111167107968796	0.02374736371298768	0.002962590860699695	4.53209781646729	92.92921411757807
795.8795794866109	0.02401888901376686	5.3476573293644325	0.023914347327435245	0.0022385310715826896	4.53209781646729	92.92921411757807
632.189621426703	0.024130032053690832	3.6081730156402	0.024082200574084316	0.001518572494719961	4.53209781646729	92.92921411757807
502.1660659988852	0.02426320041746886	1.8862092472930023	0.024250053820733385	0.0007986139178572352	4.53209781646729	92.92921411757807
398.88468474333143	0.024449154282840526	0.7575030389763069	0.024447017546119658	0.00032323094817295604	4.53209781646729	92.92921411757807
316.8453674907219	0.024659463732546117	-0.051482934675868675	0.02465945377769136	-2.2157677239729328e-05	4.53209781646729	92.92921411757807
251.67922143947135	0.02487460558315394	-0.8466312447058855	0.024871890009263063	-0.0003675463026524148	4.53209781646729	92.92921411757807
199.91591168279678	0.0250991367736535	-1.502949412806719	0.025090502071768953	-0.0006583103896516933	4.53209781646729	92.92921411757807
158.79885322029148	0.02533609200485681	-1.8796768604317635	0.025322458993221792	-0.0008310406820185995	4.53209781646729	92.92921411757807
126.13841275471438	0.02557412225100199	-2.249407290833716	0.025554415914674635	-0.0010037709743855065	4.53209781646729	92.92921411757807
100.19530273437505	0.02581319777312457	-2.6123038952334823	0.02578637283612748	-0.0011765012667524135	4.53209781646729	92.92921411757807
79.58795794866109	0.02606385262302259	-2.7753556483744655	0.026033281195421053	-0.0012620157506061794	4.53209781646729	92.92921411757807
63.2189621426703	0.026314928624433506	-2.9313873158560004	0.026280495327408927	-0.0013457465790658288	4.53209781646729	92.92921411757807
50.21660659988852	0.026566196092417827	-3.084468554258092	0.0265277094593968	-0.0014294774075254777	4.53209781646729	92.92921411757807
39.888468474333145	0.026818779741890376	-3.1730837219502366	0.026777663272725582	-0.0014844852631646997	4.53209781646729	92.92921411757807
31.684536749072194	0.027072122315802978	-3.221834784212614	0.027029332626243786	-0.0015215072992499244	4.53209781646729	92.92921411757807
25.167922143947134	0.0273254841257914	-3.269681841164381	0.02728100197976199	-0.0015585293353351489	4.53209781646729	92.92921411757807
19.99159116827968	0.027591435392894367	-3.2782822755942784	0.02754628378292709	-0.001577832941319195	4.53209781646729	92.92921411757807
15.879885322029146	0.02788458643618254	-3.204714051642532	0.027840979628944634	-0.0015588502229609553	4.53209781646729	92.92921411757807
12.613841275471438	0.028177782495507335	-3.132676698260058	0.028135675474962176	-0.0015398675046027154	4.53209781646729	92.92921411757807
10.019530273437505	0.028471022180136352	-3.0621231447999433	0.02843037132097972	-0.0015208847862444755	4.53209781646729	92.92921411757807
7.958795794866109	0.028677109548832295	-2.7957914434070528	0.028642975839672787	-0.001398766286285656	4.53209781646729	92.92921411757807
6.32189621426703	0.028882037333281516	-2.529233002760017	0.028853901504024095	-0.0012745385506697415	4.53209781646729	92.92921411757807
5.021660659988852	0.029087581427453924	-2.266436150780576	0.0290648271683754	-0.0011503108150538277	4.53209781646729	92.92921411757807
3.9888468474333143	0.029240165919949438	-2.0893407113224565	0.029220726872521155	-0.0010660319262070133	4.53209781646729	92.92921411757807
3.1684536749072194	0.029366163697640876	-1.9548895217513866	0.02934907243055279	-0.0010017573472687338	4.53209781646729	92.92921411757807
2.5167922143947137	0.02949232180101522	-1.8215878761134534	0.029477417988584432	-0.0009374827683304543	4.53209781646729	92.92921411757807
1.9991591168279679	0.029591450663456396	-1.7081099815261835	0.029578301731104154	-0.0008820538937814169	4.53209781646729	92.92921411757807
1.5879885322029146	0.029641572759761318	-1.628923600706736	0.029629594377688435	-0.0008425987692123523	4.53209781646729	92.92921411757807
1.2613841275471438	0.029691751283169057	-1.5500047166753559	0.029680887024272715	-0.0008031436446432875	4.53209781646729	92.92921411757807
1.0019530273437505	0.029741985948080456	-1.4713522742247145	0.029732179670857	-0.0007636885200742227	4.53209781646729	92.92921411757807
0.7958795794866117	0.029838943418623337	-1.5386472073120645	0.0298281847089925	-0.0008012123975769486	4.53209781646729	92.92921411757807
0.632189621426703	0.029936809883912976	-1.608190356598415	0.02992501817761447	-0.0008401625408176868	4.53209781646729	92.92921411757807
0.5021660659988852	0.030034720164834265	-1.6772801992438353	0.030021851646236438	-0.0008791126840584247	4.53209781646729	92.92921411757807
0.39888468474333105	0.030128645566293896	-1.8558319418712224	0.030112842416059646	-0.000975707581665653	4.53209781646729	92.92921411757807
0.31684536749072195	0.030220975871599727	-2.088160483907297	0.030200907464712202	-0.0011011679888663025	4.53209781646729	92.92921411757807
0.25167922143947163	0.030313800044491346	-2.319069972458929	0.030288972513364758	-0.001226628396066952	4.53209781646729	92.92921411757807
0.1999159116827968	0.030428113042765863	-2.6227303563444844	0.030396239435956263	-0.0013923690226931669	4.53209781646729	92.92921411757807
0.15879885322029147	0.030584519796181712	-3.0666161946086428	0.030540723077151857	-0.0016361800291395095	4.53209781646729	92.92921411757807
0.12613841275471424	0.03074274349568689	-3.5059590826375975	0.03068520671834745	-0.0018799910355858545	4.53209781646729	92.92921411757807
0.10019530273437505	0.030902756232722043	-3.940777532386472	0.03082969035954304	-0.0021238020420321973	4.53209781646729	92.92921411757807
0.07958795794866116	0.031212452285092576	-4.647277848836494	0.031109837061095144	-0.0025288763673402166	4.53209781646729	92.92921411757807
0.0632189621426703	0.03152702854467926	-5.34020153682208	0.031390189933292345	-0.0029341957686651937	4.53209781646729	92.92921411757807
0.05021660659988852	0.03184612446067716	-6.019336820670179	0.031670542805489546	-0.0033395151699901673	4.53209781646729	92.92921411757807
0.039888468474333104	0.03224730135230357	-6.953721698921986	0.03201009867806521	-0.003904103882686427	4.53209781646729	92.92921411757807
0.03168453674907219	0.03269847483537239	-8.000344012405478	0.032380228202064855	-0.0045509425553048885	4.53209781646729	92.92921411757807
0.025167922143947162	0.03316026026554293	-9.018147941867777	0.0327503577260645	-0.005197781227923351	4.53209781646729	92.92921411757807
0.019991591168279678	0.033730921718704385	-10.281129361552418	0.03318933378720487	-0.0060202327824482385	4.53209781646729	92.92921411757807
0.015879885322029146	0.03453091190816468	-12.044926655625769	0.03377068876940504	-0.007205862699872224	4.53209781646729	92.92921411757807
0.012613841275471424	0.03536212745662138	-13.727338476442629	0.034352043751605214	-0.00839149261729622	4.53209781646729	92.92921411757807
0.010019530273437504	0.036222418791959234	-15.331164354780835	0.03493339873380538	-0.009577122534720206	4.53209781646729	92.92921411757807
