Repository: chrisw-17/rapid-SOH-prediction

# Rapid EIS-based SOH Estimation for Unknown LIBs

---

**This repository accompanies the paper:**

> **Fast state of health evaluation of lithium-ion batteries using EIS for second-life and recycling assessment**  
> *Authors: Christopher Wett, Jörg Lampe, Joey Danz, Thomas Seeger, Bugra Turan*

## Overview

This repository provides a complete workflow for rapid State of Health (SOH) estimation of lithium-ion batteries using Electrochemical Impedance Spectroscopy (EIS) and neural network models. The code and data enable reproducible analysis, model training, and evaluation for the fully connected neural network model as described in the associated publication.

File: Stanford/W8_20SOC_222Cycles.txt
Freq(Hz)	Zmod(Ohm)	Zphz(Deg)	Zreal(Ohm)	Zimag(Ohm)	Capacity(Ah)	SOH
10019.530273437504	0.04575160145759574	48.90755081176761	0.0300714264237421	0.0344806953058685	4.53614377975464	93.01217529888264
7958.795794866109	0.041047768457958274	45.68596291770472	0.02867558537616351	0.02937056517523133	4.53614377975464	93.01217529888264
6321.89621426703	0.036506891940918954	41.64734982033579	0.027279744328584918	0.024260435044594155	4.53614377975464	93.01217529888264
5021.660659988852	0.0321979910453745	36.49602909491964	0.025883903281006336	0.019150304913957004	4.53614377975464	93.01217529888264
3988.8468474333145	0.029491367433593266	31.720261489713874	0.025086101319560027	0.01550574969770808	4.53614377975464	93.01217529888264
3168.4536749072195	0.027677979447011263	27.216253437787906	0.024613658169031334	0.012658529843834747	4.53614377975464	93.01217529888264
2516.7922143947135	0.02605878098240004	22.117477086839035	0.02414121501850264	0.009811309989961412	4.53614377975464	93.01217529888264
1999.1591168279679	0.02492791168850292	17.2054861260704	0.02381238872262993	0.007373664250029796	4.53614377975464	93.01217529888264
1587.9885322029147	0.024541557414505283	13.91152139190907	0.023821708266253593	0.005900360633636264	4.53614377975464	93.01217529888264
1261.3841275471439	0.024238744198267808	10.523793311266708	0.02383102780987726	0.0044270570172427245	4.53614377975464	93.01217529888264
1001.9530273437505	0.024022631435556902	7.062796874619709	0.023840347353500924	0.0029537534008491862	4.53614377975464	93.01217529888264
795.8795794866109	0.024110191607088886	5.310188470709079	0.024006716858283105	0.002231341528490237	4.53614377975464	93.01217529888264
632.189621426703	0.024221246350418033	3.581421298363314	0.024173943137534938	0.0015130260906099473	4.53614377975464	93.01217529888264
502.1660659988852	0.02435413914714042	1.8699758060862517	0.024341169416786768	0.0007947106527296605	4.53614377975464	93.01217529888264
398.88468474333143	0.024538467939351834	0.7447564341409162	0.024536394961812934	0.00031895311335456886	4.53614377975464	93.01217529888264
316.8453674907219	0.024746518100353193	-0.06455658503248687	0.02474650239238938	-2.7882513783081416e-05	4.53614377975464	93.01217529888264
251.67922143947135	0.02495942282066814	-0.8602191941807785	0.02495660982296583	-0.0003747181409207317	4.53614377975464	93.01217529888264
199.91591168279678	0.025182122342537982	-1.5159726847712967	0.02517330831333677	-0.0006662088533187631	4.53614377975464	93.01217529888264
158.79885322029148	0.025418070127797728	-1.8895542999851755	0.025404248897477104	-0.0008381091675173109	4.53614377975464	93.01217529888264
126.13841275471438	0.025655078618308406	-2.2562487718326985	0.025635189481617436	-0.0010100094817158596	4.53614377975464	93.01217529888264
100.19530273437505	0.025893118687102496	-2.616215587732587	0.02586613006575777	-0.001181909795914408	4.53614377975464	93.01217529888264
79.58795794866109	0.02614321780958577	-2.7826296973296376	0.026112392372182984	-0.0012691737629664625	4.53614377975464	93.01217529888264
63.2189621426703	0.026393757327800627	-2.942101179541082	0.026358968024010446	-0.001354706827333559	4.53614377975464	93.01217529888264
50.21660659988852	0.02664449746631684	-3.098572417120429	0.02660554367583791	-0.0014402398917006552	4.53614377975464	93.01217529888264
39.888468474333145	0.026907647789317864	-3.1953094731245977	0.0268658152945961	-0.0014998260267873906	4.53614377975464	93.01217529888264
31.684536749072194	0.027178508015780038	-3.254939438774504	0.02713466308655801	-0.0015431646518780505	4.53614377975464	93.01217529888264
25.167922143947134	0.027449397099335207	-3.313392529611799	0.02740351087851992	-0.0015865032769687105	4.53614377975464	93.01217529888264
19.99159116827968	0.027719816379162588	-3.3204742145495936	0.027673279874721204	-0.0016055531974496968	4.53614377975464	93.01217529888264
15.879885322029146	0.027989226296136743	-3.2199264533213476	0.027945039426750105	-0.0015721196181381094	4.53614377975464	93.01217529888264
12.613841275471438	0.028258720766073327	-3.121296177463778	0.02821679897877901	-0.0015386860388265217	4.53614377975464	93.01217529888264
10.019530273437505	0.028528297392766785	-3.0245296224330973	0.028488558530807916	-0.001505252459514934	4.53614377975464	93.01217529888264
7.958795794866109	0.02876246279291773	-2.8834124801156373	0.028726048431614352	-0.0014468612298777547	4.53614377975464	93.01217529888264
6.32189621426703	0.028996075369331523	-2.743634284434482	0.028962837481860557	-0.0013879595899332394	4.53614377975464	93.01217529888264
5.021660659988852	0.029229857759642642	-2.6060911920567293	0.02919962653210676	-0.0013290579499887244	4.53614377975464	93.01217529888264
3.9888468474333143	0.029387749923485654	-2.422741097410516	0.02936148111484687	-0.00124228511535061	4.53614377975464	93.01217529888264
3.1684536749072194	0.029507902040552748	-2.2171233030350472	0.029485812403873716	-0.0011415558323725865	4.53614377975464	93.01217529888264
2.5167922143947137	0.02962843109953923	-2.0131758145313756	0.029610143692900562	-0.0010408265493945632	4.53614377975464	93.01217529888264
1.9991591168279679	0.0297420792472564	-1.8602752539768397	0.02972640407463958	-0.0009654940400287887	4.53614377975464	93.01217529888264
1.5879885322029146	0.029842772729482565	-1.7973864444345167	0.029828089850507295	-0.0009360235326165737	4.53614377975464	93.01217529888264
1.2613841275471438	0.029943501923333192	-1.7349206728314936	0.029929775626375006	-0.0009065530252043586	4.53614377975464	93.01217529888264
1.0019530273437505	0.030044266469617976	-1.6728738319718857	0.03003146140224272	-0.0008770825177921436	4.53614377975464	93.01217529888264
0.7958795794866117	0.030106019984412584	-1.7367821247415764	0.030092189559862804	-0.0009124509823185342	4.53614377975464	93.01217529888264
0.632189621426703	0.0301670900831539	-1.8027545278018178	0.030152158855377056	-0.0009490207822958279	4.53614377975464	93.01217529888264
0.5021660659988852	0.030228200015908063	-1.8684602754270625	0.030212128150891304	-0.0009855905822731212	4.53614377975464	93.01217529888264
0.39888468474333105	0.030324072878048697	-2.0177545476880407	0.030305270877713675	-0.0010676857878645675	4.53614377975464	93.01217529888264
0.31684536749072195	0.030437619699901254	-2.2078068669321436	0.03041502514205051	-0.0011725777604288579	4.53614377975464	93.01217529888264
0.25167922143947163	0.030551498927668386	-2.3964444272785768	0.030524779406387346	-0.0012774697329931484	4.53614377975464	93.01217529888264
0.1999159116827968	0.030682483906154225	-2.670062863503839	0.030649173522862432	-0.0014293288693933833	4.53614377975464	93.01217529888264
0.15879885322029147	0.030847300812582544	-3.1075028037834547	0.03080194233126431	-0.0016722188981779637	4.53614377975464	93.01217529888264
0.12613841275471424	0.031013896626227177	-3.5402681965816702	0.030954711139666188	-0.001915108926962546	4.53614377975464	93.01217529888264
0.10019530273437505	0.031182242834864565	-3.9683849812304204	0.031107479948068065	-0.0021579989557471264	4.53614377975464	93.01217529888264
0.07958795794866116	0.0314956169349848	-4.672536028630194	0.03139094277829885	-0.002565657343619564	4.53614377975464	93.01217529888264
0.0632189621426703	0.031813875094517226	-5.3631265473226035	0.03167460422759896	-0.002973566134208818	4.53614377975464	93.01217529888264
0.05021660659988852	0.032136663139509414	-6.039940861841191	0.03195826567689907	-0.003381474924798069	4.53614377975464	93.01217529888264
0.039888468474333104	0.03254259467953378	-6.964728722662309	0.03230246242838943	-0.0039460600019398055	4.53614377975464	93.01217529888264
0.03168453674907219	0.03299892267507853	-7.99823533946402	0.03267792085945985	-0.00459155594746384	4.53614377975464	93.01217529888264
0.025167922143947162	0.03346569280701511	-9.003231347800435	0.03305337929053027	-0.005237051892987874	4.53614377975464	93.01217529888264
0.019991591168279678	0.03404333864204576	-10.256780890785121	0.033499313540035845	-0.006061757026092132	4.53614377975464	93.01217529888264
0.015879885322029146	0.03485485904862592	-12.017386372621434	0.034090996165659374	-0.007257077905919019	4.53614377975464	93.01217529888264
0.012613841275471424	0.035697776588641816	-13.696371453201401	0.0346826787912829	-0.008452398785745916	4.53614377975464	93.01217529888264
0.010019530273437504	0.036569920264009556	-15.296594273107337	0.03527436141690642	-0.009647719665572804	4.53614377975464	93.01217529888264

File: Stanford/W8_20SOC_297Cycles.txt
Freq(Hz)	Zmod(Ohm)	Zphz(Deg)	Zreal(Ohm)	Zimag(Ohm)	Capacity(Ah)	SOH
10019.530273437504	0.04579690098762511	48.78739929199218	0.0301735134524698	0.0344516360424866	4.49580335617065	92.18500783413614
7958.795794866109	0.041108788638366436	45.55045071205925	0.028787701705103218	0.029346221798587344	4.49580335617065	92.18500783413614
6321.89621426703	0.03658524735681489	41.49725910751101	0.027401889957736635	0.02424080755468809	4.49580335617065	92.18500783413614
5021.660659988852	0.03229550437145509	36.335293260733344	0.026016078210370056	0.01913539331078886	4.49580335617065	92.18500783413614
3988.8468474333145	0.02960060820912382	31.55963293682311	0.025222556619936973	0.0154925351025622	4.49580335617065	92.18500783413614
3168.4536749072195	0.027794433907176595	27.06239347625059	0.02475126617734473	0.012645369857724164	4.49580335617065	92.18500783413614
2516.7922143947135	0.026182475729314685	21.976580808030185	0.02427997573475249	0.009798204612886127	4.49580335617065	92.18500783413614
1999.1591168279679	0.025057625515368852	17.083939166497636	0.023951967837378813	0.00736123856328777	4.49580335617065	92.18500783413614
1587.9885322029147	0.024674641011482343	13.810422806910966	0.02396131864803539	0.005890086390948594	4.49580335617065	92.18500783413614
1261.3841275471439	0.02437457638455005	10.445068454096049	0.023970669458691966	0.00441893421860941	4.49580335617065	92.18500783413614
1001.9530273437505	0.024160521333586326	7.0080164951277615	0.02398002026934854	0.002947782046270227	4.49580335617065	92.18500783413614
795.8795794866109	0.024248992527229684	5.267811970881181	0.024146575298551368	0.00222632880254242	4.49580335617065	92.18500783413614
632.189621426703	0.024360767364090822	3.551314115658354	0.024313987943763635	0.001508965485976785	4.49580335617065	92.18500783413614
502.1660659988852	0.02449419541018905	1.8520045898748814	0.024481400588975903	0.0007916021694111524	4.49580335617065	92.18500783413614
398.88468474333143	0.0246784936595242	0.7375814978052048	0.024676448828539754	0.00031768304272513043	4.49580335617065	92.18500783413614
316.8453674907219	0.02488620013565312	-0.0618011821384736	0.02488618565871055	-2.684309912802743e-05	4.49580335617065	92.18500783413614
251.67922143947135	0.025098670097857524	-0.847800562608058	0.025095922488881345	-0.0003713692409811853	4.49580335617065	92.18500783413614
199.91591168279678	0.025320262645157892	-1.4956917962111318	0.025311635790008037	-0.0006609039671255571	4.49580335617065	92.18500783413614
158.79885322029148	0.02555379857282897	-1.8649391937989457	0.025540263169055083	-0.0008316121428432587	4.49580335617065	92.18500783413614
126.13841275471438	0.025788376569708057	-2.2274838749054324	0.025768890548102132	-0.0010023203185609612	4.49580335617065	92.18500783413614
100.19530273437505	0.026023968456421718	-2.5834784480025483	0.025997517927149178	-0.0011730284942786638	4.49580335617065	92.18500783413614
79.58795794866109	0.026270941508834588	-2.7646171947316676	0.026240365124845098	-0.0012671250433249433	4.49580335617065	92.18500783413614
63.2189621426703	0.0265183822917782	-2.9389671494071425	0.026483503132850167	-0.0013596548036950169	4.49580335617065	92.18500783413614
50.21660659988852	0.026766064086454038	-3.1100919433795413	0.026726641140855236	-0.0014521845640650902	4.49580335617065	92.18500783413614
39.888468474333145	0.027028209163956252	-3.2280438357292507	0.02698532410840188	-0.0015219636576059034	4.49580335617065	92.18500783413614
31.684536749072194	0.027299357086260436	-3.3126889440000227	0.027253741055750576	-0.0015774966843874578	4.49580335617065	92.18500783413614
25.167922143947134	0.027570563417984802	-3.39566895510624	0.02752215800309927	-0.0016330297111690122	4.49580335617065	92.18500783413614
19.99159116827968	0.027850674947877317	-3.437830083125943	0.0278005563421416	-0.001670078477117643	4.49580335617065	92.18500783413614
15.879885322029146	0.02814993576340779	-3.395341970191926	0.02810052266421559	-0.0016671860969582084	4.49580335617065	92.18500783413614
12.613841275471438	0.028449211733124206	-3.35374775559438	0.028400488986289586	-0.0016642937167987736	4.49580335617065	92.18500783413614
10.019530273437505	0.028748502383754915	-3.3130195656809494	0.028700455308363577	-0.0016614013366393389	4.49580335617065	92.18500783413614
7.958795794866109	0.029000207946156265	-3.136468750779911	0.02895676699495622	-0.0015867281178951818	4.49580335617065	92.18500783413614
6.32189621426703	0.029251216688304618	-2.9601767093525866	0.029212185898148904	-0.001510586905193065	4.49580335617065	92.18500783413614
5.021660659988852	0.029502497642958227	-2.7868861069712803	0.029467604801341588	-0.0014344456924909486	4.49580335617065	92.18500783413614
3.9888468474333143	0.029693454359152015	-2.6067750726291656	0.029662727535604925	-0.0013504913652108512	4.49580335617065	92.18500783413614
3.1684536749072194	0.029854368987671985	-2.423921489204878	0.02982765707664465	-0.0012626246354959052	4.49580335617065	92.18500783413614
2.5167922143947137	0.03001558442137175	-2.2430303141130916	0.029992586617684374	-0.0011747579057809591	4.49580335617065	92.18500783413614
1.9991591168279679	0.030148907163325977	-2.0887841905527877	0.030128874653842702	-0.0010988699813368325	4.49580335617065	92.18500783413614
1.5879885322029146	0.030231494373395937	-1.9801822462372156	0.030213441287397752	-0.00104461362313491	4.49580335617065	92.18500783413614
1.2613841275471438	0.03031418960635967	-1.8721724343925774	0.030298007920952805	-0.0009903572649329873	4.49580335617065	92.18500783413614
1.0019530273437505	0.03039699198058602	-1.7647506868678149	0.030382574554507855	-0.0009361009067310646	4.49580335617065	92.18500783413614
0.7958795794866117	0.030503395275492583	-1.8085936404720637	0.030488199640276763	-0.0009627076542601475	4.49580335617065	92.18500783413614
0.632189621426703	0.03061025473298913	-1.85491105648917	0.030594214896716633	-0.0009908126321386682	4.49580335617065	92.18500783413614
0.5021660659988852	0.030717134054999057	-1.9009061823445146	0.030700230153156503	-0.0010189176100171887	4.49580335617065	92.18500783413614
0.39888468474333105	0.030825495578761734	-2.049510446493787	0.030805776402417523	-0.001102414586494154	4.49580335617065	92.18500783413614
0.31684536749072195	0.030934904116882957	-2.2484251582213766	0.030911087797156754	-0.0012136490090668502	4.49580335617065	92.18500783413614
0.25167922143947163	0.031044682877080235	-2.445935450656039	0.031016399191895985	-0.0013248834316395464	4.49580335617065	92.18500783413614
0.1999159116827968	0.031173103694611803	-2.728498996287505	0.031137763388667958	-0.0014839424201596768	4.49580335617065	92.18500783413614
0.15879885322029147	0.03133834400966414	-3.1749878282218504	0.031290240830842905	-0.0017356941020537494	4.49580335617065	92.18500783413614
0.12613841275471424	0.03150546735315163	-3.6167663787128728	0.03144271827301786	-0.0019874457839478238	4.49580335617065	92.18500783413614
0.10019530273437505	0.0316744439189131	-4.053857092315525	0.031595195715192814	-0.0022391974658418964	4.49580335617065	92.18500783413614
0.07958795794866116	0.03199148309078893	-4.762997128572217	0.03188100665977437	-0.002656389411900389	4.49580335617065	92.18500783413614
0.0632189621426703	0.032313551936467004	-5.458525327977718	0.032167020234711845	-0.0030738327817871397	4.49580335617065	92.18500783413614
0.05021660659988852	0.03264028818220649	-6.140227554236314	0.03245303380964932	-0.0034912761516738863	4.49580335617065	92.18500783413614
0.039888468474333104	0.0330612527451355	-7.0794585590651185	0.03280919994294527	-0.00407465730848251	4.49580335617065	92.18500783413614
0.03168453674907219	0.03353876651372197	-8.131196989008751	0.03320159430541949	-0.004743732163633852	4.49580335617065	92.18500783413614
0.025167922143947162	0.03402726192982888	-9.153074118344525	0.03359398866789371	-0.0054128070187851925	4.49580335617065	92.18500783413614
0.019991591168279678	0.03462689524792953	-10.430924214580882	0.03405464757842149	-0.006269198738323406	4.49580335617065	92.18500783413614
0.015879885322029146	0.035461479118088134	-12.23154793419625	0.034656481820377116	-0.007512973384517684	4.49580335617065	92.18500783413614
0.012613841275471424	0.036329457574050414	-13.947760432945932	0.03525831606233274	-0.008756748030711973	4.49580335617065	92.18500783413614
0.010019530273437504	0.03722849491528591	-15.58249184355767	0.035860150304288366	-0.010000522676906251	4.49580335617065	92.18500783413614

File: Stanford/W8_20SOC_322Cycles.txt
Freq(Hz)	Zmod(Ohm)	Zphz(Deg)	Zreal(Ohm)	Zimag(Ohm)	Capacity(Ah)	SOH
10019.530273437504	0.04581550136208531	48.72967147827152	0.030220478587274	0.0344351976764379	4.48379182815552	91.93871529942044
7958.795794866109	0.041134390284407366	45.494833993518476	0.028834120441883482	0.029336522670775148	4.48379182815552	91.93871529942044
6321.89621426703	0.03661765850681847	41.44623222880008	0.027447762296492963	0.024237847665112403	4.48379182815552	91.93871529942044
5021.660659988852	0.032334265360687044	36.29309959495368	0.026061404151102453	0.019139172659449675	4.48379182815552	91.93871529942044
3988.8468474333145	0.029643303055474628	31.529240036016642	0.025267163133581058	0.015501480033200498	4.48379182815552	91.93871529942044
3168.4536749072195	0.027839463441237253	27.045680058495126	0.02479505912869773	0.012658624234108885	4.48379182815552	91.93871529942044
2516.7922143947135	0.026228904969993902	21.97702536009514	0.024322955123814403	0.009815768435017273	4.48379182815552	91.93871529942044
1999.1591168279679	0.025103626660874945	17.10279728314984	0.023993510602896725	0.007382649963073817	4.48379182815552	91.93871529942044
1587.9885322029147	0.024717937222794976	13.843452171709744	0.023999957792483616	0.005914257900112096	4.48379182815552	91.93871529942044
1261.3841275471439	0.024414610445491862	10.492019943792863	0.024006404982070507	0.004445865837150368	4.48379182815552	91.93871529942044
1001.9530273437505	0.024196743985376475	7.068313373650066	0.024012852171657398	0.0029774737741886407	4.48379182815552	91.93871529942044
795.8795794866109	0.024277113304551342	5.338769676342223	0.02417179838325534	0.00225884778621278	4.48379182815552	91.93871529942044
632.189621426703	0.024380535614631486	3.6316610114269983	0.024331576542010364	0.001544312091711179	4.48379182815552	91.93871529942044
502.1660659988852	0.024505407238976238	1.9404605215779644	0.024491354700765387	0.0008297763972095816	4.48379182815552	91.93871529942044
398.88468474333143	0.024682983731903137	0.8281110048098242	0.024680405678268312	0.00035673724994200024	4.48379182815552	91.93871529942044
316.8453674907219	0.0248850183675956	0.027757745266219047	0.024885015447271397	1.2055896256977236e-05	4.48379182815552	91.93871529942044
251.67922143947135	0.025091830008750766	-0.7595537306489436	0.025089625216274482	-0.00033262545742804577	4.48379182815552	91.93871529942044
199.91591168279678	0.025308536848786017	-1.4088302525610283	0.025300886394331496	-0.0006222419846738755	4.48379182815552	91.93871529942044
158.79885322029148	0.025538830729113744	-1.7790789639087032	0.025526520070044155	-0.0007928733341191773	4.48379182815552	91.93871529942044
126.13841275471438	0.025770171978866333	-2.1426951185253458	0.025752153745756817	-0.0009635046835644802	4.48379182815552	91.93871529942044
100.19530273437505	0.02600253264311823	-2.4998268390052054	0.02597778742146948	-0.0011341360330097828	4.48379182815552	91.93871529942044
79.58795794866109	0.026251354397741372	-2.674783518758867	0.026222753816713976	-0.0012250673384870939	4.48379182815552	91.93871529942044
63.2189621426703	0.026500730325093053	-2.8428910151648847	0.0264681155864905	-0.0013143686938927566	4.48379182815552	91.93871529942044
50.21660659988852	0.02675033013013275	-3.0078627822270576	0.02671347735626702	-0.001403670049298419	4.48379182815552	91.93871529942044
39.888468474333145	0.0270018888143221	-3.114991235638546	0.026961993162291448	-0.0014672846545787292	4.48379182815552	91.93871529942044
31.684536749072194	0.02725461332167168	-3.186148133677762	0.02721248397024817	-0.0015148146694661314	4.48379182815552	91.93871529942044
25.167922143947134	0.027507379093273242	-3.2559974139281973	0.027462974778204894	-0.0015623446843535337	4.48379182815552	91.93871529942044
19.99159116827968	0.02776771015963448	-3.2851846874373143	0.027722078590558783	-0.0015912530057631776	4.48379182815552	91.93871529942044
15.879885322029146	0.028044332691533908	-3.2295610483422883	0.027999793548371295	-0.0015799232139640975	4.48379182815552	91.93871529942044
12.613841275471438	0.028320981138395557	-3.17502405785173	0.028277508506183806	-0.0015685934221650174	4.48379182815552	91.93871529942044
10.019530273437505	0.02859765474812972	-3.1215422772675527	0.028555223463996318	-0.0015572636303659373	4.48379182815552	91.93871529942044
7.958795794866109	0.028849919199892694	-2.9545920205356144	0.028811568955107135	-0.0014870548696816592	4.48379182815552	91.93871529942044
6.32189621426703	0.029101929242607946	-2.788211454989959	0.029067477418055265	-0.0014156419719006492	4.48379182815552	91.93871529942044
5.021660659988852	0.029354180474507167	-2.6246890685685216	0.029323385881003392	-0.0013442290741196396	4.48379182815552	91.93871529942044
3.9888468474333143	0.029523824447997556	-2.471129006613453	0.029496369484590012	-0.0012729482568923998	4.48379182815552	91.93871529942044
3.1684536749072194	0.029652190347017143	-2.322699404149456	0.029627828620765163	-0.0012017335787541247	4.48379182815552	91.93871529942044
2.5167922143947137	0.029780753529503365	-2.1755503591301393	0.02975928775694031	-0.0011305189006158495	4.48379182815552	91.93871529942044
1.9991591168279679	0.029890683620002682	-2.0501185464123752	0.029871551098941136	-0.0010692998711517927	4.48379182815552	91.93871529942044
1.5879885322029146	0.02996672401854631	-1.9623259991275912	0.02994915029173292	-0.001026131184066778	4.48379182815552	91.93871529942044
1.2613841275471438	0.030042834418158307	-1.8749780742219821	0.030026749484524707	-0.0009829624969817632	4.48379182815552	91.93871529942044
1.0019530273437505	0.030119014288163007	-1.7880718055118383	0.03010434867731649	-0.0009397938098967482	4.48379182815552	91.93871529942044
0.7958795794866117	0.030234303216691225	-1.8276275988704334	0.030218922970238912	-0.0009642538657388492	4.48379182815552	91.93871529942044
0.632189621426703	0.03035033200184929	-1.8692049415917018	0.030334182337234214	-0.000989966945864791	4.48379182815552	91.93871529942044
0.5021660659988852	0.030466376647288868	-1.9104655745727035	0.03044944170422952	-0.0010156800259907325	4.48379182815552	91.93871529942044
0.39888468474333105	0.030578523821042525	-2.068422307632565	0.03055860000541891	-0.0011036687831394595	4.48379182815552	91.93871529942044
0.31684536749072195	0.03068907566824411	-2.2836216536547105	0.030664703208612205	-0.001222841976275358	4.48379182815552	91.93871529942044
0.25167922143947163	0.030800057336760597	-2.4972731425105184	0.0307708064118055	-0.0013420151694112565	4.48379182815552	91.93871529942044
0.1999159116827968	0.030934825464854522	-2.7926145217903087	0.030898088064977004	-0.0015071763234397813	4.48379182815552	91.93871529942044
0.15879885322029147	0.03111631514792251	-3.2452045373862854	0.031066417400047456	-0.0017614704967328903	4.48379182815552	91.93871529942044
0.12613841275471424	0.031299723813667815	-3.6925180615486672	0.031234746735117908	-0.002015764670026001	4.48379182815552	91.93871529942044
0.10019530273437505	0.031485017926343443	-4.1345932519803945	0.03140307607018836	-0.00227005884331911	4.48379182815552	91.93871529942044
0.07958795794866116	0.03180763095458766	-4.858285995057107	0.031693353122783485	-0.002693836442286977	4.48379182815552	91.93871529942044
0.0632189621426703	0.03213542558407293	-5.5677603716445985	0.031983815502464145	-0.0031178716095797286	4.48379182815552	91.93871529942044
0.05021660659988852	0.03246804762270064	-6.262802961862347	0.032274277882144806	-0.003541906776872477	4.48379182815552	91.93871529942044
0.039888468474333104	0.03289612436841375	-7.198900944829888	0.03263680768366705	-0.0041223515960524615	4.48379182815552	91.93871529942044
0.03168453674907219	0.0333810796281526	-8.238953904439358	0.03303655458939558	-0.0047835695879699155	4.48379182815552	91.93871529942044
0.025167922143947162	0.03387671721792024	-9.248898406272918	0.033436301495124096	-0.005444787579887369	4.48379182815552	91.93871529942044
0.019991591168279678	0.03447905999654418	-10.51805631962474	0.03389972313016591	-0.006293993163595557	4.48379182815552	91.93871529942044
0.015879885322029146	0.03530755892163376	-12.31725031497978	0.03449482806599411	-0.007531968779950221	4.48379182815552	91.93871529942044
0.012613841275471424	0.036169259361876045	-14.032341746125253	0.03508993300182231	-0.008769944396304897	4.48379182815552	91.93871529942044
0.010019530273437504	0.03706184555026028	-15.666228422079355	0.03568503793765051	-0.01000792001265956	4.48379182815552	91.93871529942044

File: Stanford/W8_20SOC_347Cycles.txt
Freq(Hz)	Zmod(Ohm)	Zphz(Deg)	Zreal(Ohm)	Zimag(Ohm)	Capacity(Ah)	SOH
10019.530273437504	0.046318400651216445	47.87319183349617	0.0310691654094736	0.0343526010608422	4.45690250396729	91.38735831946168
7958.795794866109	0.041667015970921914	44.61844071177281	0.02965858281635181	0.029266169637427154	4.45690250396729	91.38735831946168
6321.89621426703	0.037183454071801354	40.56288171387439	0.028248000223230017	0.02417973821401211	4.45690250396729	91.38735831946168
5021.660659988852	0.032936322643135264	35.42970237751405	0.02683741763010823	0.019093306790597085	4.45690250396729	91.38735831946168
3988.8468474333145	0.030278272099013962	30.703744213965518	0.026033830802718164	0.0154600587009678	4.45690250396729	91.38735831946168
3168.4536749072195	0.028505031265396715	26.272304871493134	0.02556047560257465	0.012617404424501509	4.45690250396729	91.38735831946168
2516.7922143947135	0.026924140664886426	21.28749052125676	0.025087120402431135	0.009774750148035218	4.45690250396729	91.38735831946168
1999.1591168279679	0.025823328459418482	16.516837636051623	0.02475776055403636	0.007341497467956641	4.45690250396729	91.38735831946168
1587.9885322029147	0.025454046386228554	13.338130360727417	0.02476743771642482	0.005872180718889047	4.45690250396729	91.38735831946168
1261.3841275471439	0.025165266397450717	10.076212338939284	0.02477711487881328	0.004402863969821445	4.45690250396729	91.38735831946168
1001.9530273437505	0.024959782831390467	6.749628547648624	0.024786792041201735	0.0029335472207538435	4.45690250396729	91.38735831946168
795.8795794866109	0.025050993456113543	5.064620877823202	0.02495318851981435	0.0022114827227109487	4.45690250396729	91.38735831946168
632.189621426703	0.02516479745538576	3.402422081857777	0.025120439969087582	0.0014934948041612646	4.45690250396729	91.38735831946168
502.1660659988852	0.02529958000046385	1.756560098987573	0.02528769141836082	0.0007755068856115839	4.45690250396729	91.38735831946168
398.88468474333143	0.025486508413296395	0.6791142463269072	0.025484718155063545	0.00030207889367244323	4.45690250396729	91.38735831946168
316.8453674907219	0.025697604039536075	-0.09222382798858289	0.025697570750319983	-4.1363088371399056e-05	4.45690250396729	91.38735831946168
251.67922143947135	0.02591328062768605	-0.8508577965493631	0.025910423345576424	-0.0003848050704152412	4.45690250396729	91.38735831946168
199.91591168279678	0.026138054829464855	-1.479543658333358	0.026129340590992672	-0.0006748855814238462	4.45690250396729	91.38735831946168
158.79885322029148	0.026375051756936843	-1.846079618561566	0.02636136245371594	-0.0008496615590414907	4.45690250396729	91.38735831946168
126.13841275471438	0.026613108831332558	-2.206072687164657	0.026593384316439206	-0.001024437536659136	4.45690250396729	91.38735831946168
100.19530273437505	0.02685219785659774	-2.5596688310185556	0.026825406179162473	-0.0011992135142767815	4.45690250396729	91.38735831946168
79.58795794866109	0.02709946844942655	-2.7397817681723513	0.02706849178158941	-0.0012953543574989372	4.45690250396729	91.38735831946168
63.2189621426703	0.027347146186121777	-2.9132467313936012	0.027311803649177884	-0.0013898870291748709	4.45690250396729	91.38735831946168
50.21660659988852	0.027595070084901252	-3.0835962912171695	0.027555115516766357	-0.001484419700850804	4.45690250396729	91.38735831946168
39.888468474333145	0.027856701904928685	-3.2144700140915115	0.027812873135505876	-0.001562027198326917	4.45690250396729	91.38735831946168
31.684536749072194	0.02812689083633477	-3.320280747514275	0.02807967642911857	-0.001629036449897876	4.45690250396729	91.38735831946168
25.167922143947134	0.028397173868057464	-3.4240776256764063	0.028346479722731265	-0.001696045701468835	4.45690250396729	91.38735831946168
19.99159116827968	0.028675675987920167	-3.4909162565043252	0.02862246725567017	-0.0017460703199671018	4.45690250396729	91.38735831946168
15.879885322029146	0.0289717717526255	-3.481593288255736	0.028918300269482538	-0.0017593942168471165	4.45690250396729	91.38735831946168
12.613841275471438	0.02926786826888585	-3.4724589565634223	0.0292141332832949	-0.0017727181137271312	4.45690250396729	91.38735831946168
10.019530273437505	0.029563965514119727	-3.4635075940430036	0.029509966297107268	-0.0017860420106071459	4.45690250396729	91.38735831946168
7.958795794866109	0.029874052333910734	-3.300317775232531	0.029824506138520925	-0.0017198361673615987	4.45690250396729	91.38735831946168
6.32189621426703	0.030184669458584973	-3.137359709406299	0.030139428554315607	-0.001652003856937842	4.45690250396729	91.38735831946168
5.021660659988852	0.030495525778373497	-2.9777226020706355	0.03045435097011029	-0.0015841715465140856	4.45690250396729	91.38735831946168
3.9888468474333143	0.030708733411126184	-2.7880547008985466	0.030672383485500502	-0.0014937198646378363	4.45690250396729	91.38735831946168
3.1684536749072194	0.030873292802498713	-2.5840917515778243	0.030841898565433793	-0.0013919415750352805	4.45690250396729	91.38735831946168
2.5167922143947137	0.031038239279751974	-2.382294107690976	0.031011413645367084	-0.0012901632854327248	4.45690250396729	91.38735831946168
1.9991591168279679	0.031192251463344967	-2.229543290331116	0.031168638609462423	-0.0012134737678559352	4.45690250396729	91.38735831946168
1.5879885322029146	0.03132598094446156	-2.1625772967302774	0.031303669836464404	-0.0011820900568050247	4.45690250396729	91.38735831946168
1.2613841275471438	0.031459752854276546	-2.096180713339666	0.031438701063466384	-0.0011507063457541142	4.45690250396729	91.38735831946168
1.0019530273437505	0.03159356665384147	-2.0303464844598293	0.031573732290468365	-0.0011193226347032037	4.45690250396729	91.38735831946168
0.7958795794866117	0.03168240972914618	-2.017629982222144	0.03166276793693728	-0.0011154428793770915	4.45690250396729	91.38735831946168
0.632189621426703	0.03177042050613642	-2.005956823485131	0.03175095137801447	-0.0011120727169094769	4.45690250396729	91.38735831946168
0.5021660659988852	0.03185843259456625	-1.9943481607923437	0.03183913481909167	-0.0011087025544418623	4.45690250396729	91.38735831946168
0.39888468474333105	0.031968344224944475	-2.1372830331007178	0.03194610505372377	-0.0011922266483288865	4.45690250396729	91.38735831946168
0.31684536749072195	0.03208961287032058	-2.3561987202198313	0.03206248274226125	-0.0013192628886025757	4.45690250396729	91.38735831946168
0.25167922143947163	0.03221134644492545	-2.5734629006565197	0.03217886043079872	-0.001446299128876265	4.45690250396729	91.38735831946168
0.1999159116827968	0.03235201717994008	-2.855043186667916	0.03231186014831248	-0.001611430844632842	4.45690250396729	91.38735831946168
0.15879885322029147	0.032529747379961636	-3.2609316681310263	0.032477076376412964	-0.0018503985097161942	4.45690250396729	91.38735831946168
0.12613841275471424	0.03270909227555957	-3.6623891170222507	0.032642292604513456	-0.0020893661747995486	4.45690250396729	91.38735831946168
0.10019530273437505	0.03289002545258951	-4.059448921272346	0.03280750883261394	-0.0023283338398829008	4.45690250396729	91.38735831946168
0.07958795794866116	0.03323217366677241	-4.773980718729297	0.03311688316284554	-0.0027657577979568674	4.45690250396729	91.38735831946168
0.0632189621426703	0.03357963135219588	-5.474319591770852	0.03342647657385591	-0.0032034833551680066	4.45690250396729	91.38735831946168
0.05021660659988852	0.033932002893542625	-6.16021365664835	0.03373606998486628	-0.0036412089123791414	4.45690250396729	91.38735831946168
0.039888468474333104	0.034369224119883045	-7.087060530840763	0.03410663727715497	-0.004240384445699899	4.45690250396729	91.38735831946168
0.03168453674907219	0.034858071867012286	-8.118912046323711	0.03450869274031766	-0.004922936079225551	4.45690250396729	91.38735831946168
0.025167922143947162	0.03535791046745567	-9.121907692936988	0.03491074820348035	-0.005605487712751203	4.45690250396729	91.38735831946168
0.019991591168279678	0.03596999893565466	-10.381829537567183	0.03538112221951027	-0.006482053217852651	4.45690250396729	91.38735831946168
0.015879885322029146	0.0368197737797411	-12.166441732108675	0.0359927832522818	-0.007759851477030524	4.45690250396729	91.38735831946168
0.012613841275471424	0.037703639800050634	-13.868971413219521	0.03660444428505334	-0.00903764973620841	4.45690250396729	91.38735831946168
0.010019530273437504	0.03861925636742571	-15.492149166486334	0.03721610531782487	-0.010315447995386284	4.45690250396729	91.38735831946168
