Repository: chrisw-17/rapid-SOH-prediction

# Rapid EIS-based SOH Estimation for Unknown LIBs

---

**This repository accompanies the paper:**

> **Fast state of health evaluation of lithium-ion batteries using EIS for second-life and recycling assessment**  
> *Authors: Christopher Wett, Jörg Lampe, Joey Danz, Thomas Seeger, Bugra Turan*

## Overview

This repository provides a complete workflow for rapid State of Health (SOH) estimation of lithium-ion batteries using Electrochemical Impedance Spectroscopy (EIS) and neural network models. The code and data enable reproducible analysis, model training, and evaluation for the fully connected neural network model as described in the associated publication.

File: Stanford/W8_20SOC_75Cycles.txt
Freq(Hz)	Zmod(Ohm)	Zphz(Deg)	Zreal(Ohm)	Zimag(Ohm)	Capacity(Ah)	SOH
10019.530273437504	0.046474799513816716	51.358509063720724	0.0290209735557957	0.036300001153213	4.77346992492676	97.87847189121669
7958.795794866109	0.04145072485359799	48.21073575750492	0.02762246358142436	0.030905696830545195	4.77346992492676	97.87847189121669
6321.89621426703	0.03658588375966681	44.21090385271434	0.02622395360705302	0.025511392507877387	4.77346992492676	97.87847189121669
5021.660659988852	0.03195308887433194	39.019286718690765	0.024825443632681687	0.020117088185209603	4.77346992492676	97.87847189121669
3988.8468474333145	0.02901950830699708	34.13458484519772	0.02402007881533051	0.01628396991170098	4.77346992492676	97.87847189121669
3168.4536749072195	0.027035256573805563	29.469339118128588	0.023537410302392685	0.013300203542364133	4.77346992492676	97.87847189121669
2516.7922143947135	0.025257672001264404	24.10735683452543	0.023054741789454863	0.010316437173027288	4.77346992492676	97.87847189121669
1999.1591168279679	0.02400755250575661	18.86605824733485	0.022717796682585285	0.007763007871010922	4.77346992492676	97.87847189121669
1587.9885322029147	0.023560593426620372	15.314627068641567	0.022723957289855285	0.006222807059787398	4.77346992492676	97.87847189121669
1261.3841275471439	0.02320743546573607	11.6405887860734	0.02273011789712528	0.004682606248563866	4.77346992492676	97.87847189121669
1001.9530273437505	0.022952408853147702	7.869058146197599	0.02273627850439528	0.003142405437340335	4.77346992492676	97.87847189121669
795.8795794866109	0.023028994650625738	5.945395760684746	0.022905123112123768	0.002385357381400591	4.77346992492676	97.87847189121669
632.189621426703	0.02313253697931114	4.047021324599153	0.0230748552304074	0.0016325817575048645	4.77346992492676	97.87847189121669
502.1660659988852	0.02326123169231723	2.167606841171414	0.023244587348691035	0.0008798061336091413	4.77346992492676	97.87847189121669
398.88468474333143	0.023450325649732907	0.942273814339304	0.023447154490324706	0.00038564152443300455	4.77346992492676	97.87847189121669
316.8453674907219	0.023667191453328643	0.0700394484816222	0.02366717377029209	2.8931216884567974e-05	4.77346992492676	97.87847189121669
251.67922143947135	0.023889441830077175	-0.7861610139729429	0.023887193050259478	-0.0003277790906638685	4.77346992492676	97.87847189121669
199.91591168279678	0.024121190182222075	-1.4779548332832013	0.02411316561323311	-0.0006221413952783925	4.77346992492676	97.87847189121669
158.79885322029148	0.02436454781090309	-1.8387550430098358	0.024352002149141943	-0.0007817808887206803	4.77346992492676	97.87847189121669
126.13841275471438	0.02460885246349658	-2.1924053496405507	0.024590838685050777	-0.0009414203821629689	4.77346992492676	97.87847189121669
100.19530273437505	0.02485407621353092	-2.539090038147074	0.02482967522095961	-0.0011010598756052575	4.77346992492676	97.87847189121669
79.58795794866109	0.025099773224040514	-2.6482399729477595	0.025072967231498964	-0.0011597112168295692	4.77346992492676	97.87847189121669
63.2189621426703	0.025345551376839876	-2.750600022667528	0.025316350361200012	-0.0012162972436858058	4.77346992492676	97.87847189121669
50.21660659988852	0.025591408869898413	-2.850993635079535	0.02555973349090106	-0.0012728832705420422	4.77346992492676	97.87847189121669
39.888468474333145	0.02583563546491818	-2.844049912436644	0.02580381334259437	-0.0012819036066283023	4.77346992492676	97.87847189121669
31.684536749072194	0.02607884085012026	-2.7718311488146807	0.02604832946932476	-0.0012611391451416041	4.77346992492676	97.87847189121669
25.167922143947134	0.02632208690233069	-2.7009470415060477	0.026292845596055152	-0.0012403746836549057	4.77346992492676	97.87847189121669
19.99159116827968	0.02653691159702805	-2.5919763230148014	0.026509762017380218	-0.001200081201563825	4.77346992492676	97.87847189121669
15.879885322029146	0.026690448711155702	-2.399804584575269	0.026667040464750158	-0.0011175890363683745	4.77346992492676	97.87847189121669
12.613841275471438	0.026844282643271284	-2.209833249357318	0.026824318912120098	-0.0010350968711729232	4.77346992492676	97.87847189121669
10.019530273437505	0.026998408319667485	-2.0220288459103006	0.02698159735949004	-0.0009526047059774722	4.77346992492676	97.87847189121669
7.958795794866109	0.02711157788969764	-1.8204689545175892	0.027097894000426736	-0.0008612760363429879	4.77346992492676	97.87847189121669
6.32189621426703	0.027224237291101558	-1.6202569312704882	0.027213352520140326	-0.0007697666508603505	4.77346992492676	97.87847189121669
5.021660659988852	0.027337226373026192	-1.4216975160965195	0.027328811039853913	-0.0006782572653777134	4.77346992492676	97.87847189121669
3.9888468474333143	0.027427467399517742	-1.2979006850009953	0.02742043060613926	-0.0006212514189198399	4.77346992492676	97.87847189121669
3.1684536749072194	0.027506260679428757	-1.2114080276986252	0.02750011286131698	-0.0005815231547556932	4.77346992492676	97.87847189121669
2.5167922143947137	0.027585116283447057	-1.1254096761305779	0.0275797951164947	-0.0005417948905915465	4.77346992492676	97.87847189121669
1.9991591168279679	0.02765108954592604	-1.0934609967868436	0.027646054187384913	-0.0005276750373074504	4.77346992492676	97.87847189121669
1.5879885322029146	0.027693731856263847	-1.1582521926347373	0.02768807340350397	-0.0005597993647897645	4.77346992492676	97.87847189121669
1.2613841275471438	0.027736409471132786	-1.2228440843032273	0.027730092619623028	-0.0005919236922720787	4.77346992492676	97.87847189121669
1.0019530273437505	0.02777912222781571	-1.2872374265751827	0.027772111835742085	-0.0006240480197543929	4.77346992492676	97.87847189121669
0.7958795794866117	0.027844153401092548	-1.400100951107372	0.027835840438096147	-0.0006803423611866264	4.77346992492676	97.87847189121669
0.632189621426703	0.02790970602770517	-1.513335292982671	0.027899971271616458	-0.0007370845242566611	4.77346992492676	97.87847189121669
0.5021660659988852	0.027975367153194375	-1.6260385275452007	0.02796410210513677	-0.0007938266873266952	4.77346992492676	97.87847189121669
0.39888468474333105	0.028057245811344212	-1.7869368661962972	0.028043601456946322	-0.0008749056189958501	4.77346992492676	97.87847189121669
0.31684536749072195	0.0281474522981682	-1.9711576017455918	0.028130796567320378	-0.000968171144834606	4.77346992492676	97.87847189121669
0.25167922143947163	0.02823794790929898	-2.1541994560559927	0.028217991677694437	-0.001061436670673362	4.77346992492676	97.87847189121669
0.1999159116827968	0.02834755264404127	-2.4040249367240127	0.028322603564279722	-0.0011890619190525094	4.77346992492676	97.87847189121669
0.15879885322029147	0.02849456819022229	-2.782544888175656	0.02846097232591296	-0.001383282549172305	4.77346992492676	97.87847189121669
0.12613841275471424	0.028642814577525107	-3.1571628441251542	0.028599341087546196	-0.0015775031792921025	4.77346992492676	97.87847189121669
0.10019530273437505	0.02879227279379767	-3.527907293611558	0.028737709849179432	-0.0017717238094118982	4.77346992492676	97.87847189121669
0.07958795794866116	0.029038341192336812	-4.174874171497826	0.02896128790636013	-0.002114015611929897	4.77346992492676	97.87847189121669
0.0632189621426703	0.029288197478502045	-4.811306409756465	0.029184995458300753	-0.0024565324420202763	4.77346992492676	97.87847189121669
0.05021660659988852	0.029541606076384598	-5.436896081273044	0.029408703010241375	-0.0027990492721106527	4.77346992492676	97.87847189121669
0.039888468474333104	0.029885697196196225	-6.296931327715494	0.029705391741129433	-0.0032778954237086795	4.77346992492676	97.87847189121669
0.03168453674907219	0.03028258223592098	-7.260517261884789	0.030039769459254385	-0.0038271448509514753	4.77346992492676	97.87847189121669
0.025167922143947162	0.03068780936514226	-8.198914886313098	0.03037414717737934	-0.004376394278194271	4.77346992492676	97.87847189121669
0.019991591168279678	0.0311894887821006	-9.32463292972406	0.030777355479817112	-0.005053573009045253	4.77346992492676	97.87847189121669
0.015879885322029146	0.03189151148358372	-10.835565076663057	0.03132290971187432	-0.00599531749695726	4.77346992492676	97.87847189121669
0.012613841275471424	0.0326147485522667	-12.280455387971841	0.03186846394393153	-0.006937061984869275	4.77346992492676	97.87847189121669
0.010019530273437504	0.03335782015883035	-13.66182010837774	0.03241401817598873	-0.007878806472781281	4.77346992492676	97.87847189121669

File: Stanford/W8_50SOC_0Cycles.txt
Freq(Hz)	Zmod(Ohm)	Zphz(Deg)	Zreal(Ohm)	Zimag(Ohm)	Capacity(Ah)	SOH
10019.530273437504	0.04638969898223868	51.91030120849607	0.028617544690249	0.0365108245259446	4.87693548202515	100.0
7958.795794866109	0.04129179288084652	48.8182961622324	0.02718854630371894	0.03107724423441144	4.87693548202515	100.0
6321.89621426703	0.03634765204677223	44.870831974256745	0.025759547917188878	0.025643663942878283	4.87693548202515	100.0
5021.660659988852	0.03162946603498407	39.71459562842552	0.024330549530658826	0.02021008365134515	4.87693548202515	100.0
3988.8468474333145	0.028637577338741418	34.808765587296946	0.02351322328862841	0.016347451373578036	4.87693548202515	100.0
3168.4536749072195	0.026613183764201208	30.081797265342615	0.023028672823667877	0.013339481925757214	4.87693548202515	100.0
2516.7922143947135	0.024798741964182858	24.62102281843005	0.022544122358707345	0.010331512477936393	4.87693548202515	100.0
1999.1591168279679	0.023525763492371555	19.24651739209666	0.022210886414850382	0.0077548741166841035	4.87693548202515	100.0
1587.9885322029147	0.023080520691843184	15.566484450915613	0.02223392046373991	0.006193804664234177	4.87693548202515	100.0
1261.3841275471439	0.022733989085062946	11.758098236666974	0.02225695451262943	0.004632735211784243	4.87693548202515	100.0
1001.9530273437505	0.02249073188756832	7.8496890806941035	0.022279988561518957	0.003071665759334309	4.87693548202515	100.0
795.8795794866109	0.022596911934943547	5.917088863403781	0.022476518170710162	0.0023294977822118476	4.87693548202515	100.0
632.189621426703	0.02272980058809198	4.0157844261659745	0.022673994272123132	0.0015917972616366265	4.87693548202515	100.0
502.1660659988852	0.02288741222354837	2.1386211396129324	0.022871470373536103	0.0008540967410614086	4.87693548202515	100.0
398.88468474333143	0.023097278018521964	1.0048225690896342	0.023093726180332022	0.0004050468772194335	4.87693548202515	100.0
316.8453674907219	0.023329409236941826	0.26872494817492754	0.02332915264461771	0.00010941768062423476	4.87693548202515	100.0
251.67922143947135	0.023565314835759073	-0.4527520667732293	0.0235645791089034	-0.00018621151597096402	4.87693548202515	100.0
199.91591168279678	0.02379340819424932	-0.982180428345585	0.023789912340049815	-0.00040785334486328307	4.87693548202515	100.0
158.79885322029148	0.02399803140787503	-1.1213029842211362	0.023993435911249607	-0.0004696217905017481	4.87693548202515	100.0
126.13841275471438	0.02420279371846075	-1.258072304753749	0.0241969594824494	-0.0005313902361402134	4.87693548202515	100.0
100.19530273437505	0.024407691625247786	-1.392546076235859	0.024400483053649193	-0.0005931586817786787	4.87693548202515	100.0
79.58795794866109	0.02452311827278929	-1.3253998074407893	0.02451655719975773	-0.000567232661453402	4.87693548202515	100.0
63.2189621426703	0.024636750944123504	-1.2548042723734913	0.024630842912766397	-0.0005395131966836261	4.87693548202515	100.0
50.21660659988852	0.02475042067380227	-1.18485707144329	0.024745128625775065	-0.0005117937319138504	4.87693548202515	100.0
39.888468474333145	0.024832098126140102	-1.0982550326707594	0.02482753637843737	-0.0004759566404829236	4.87693548202515	100.0
31.684536749072194	0.024893784288439313	-1.0013351214233936	0.02488998271393984	-0.0004350364342488406	4.87693548202515	100.0
25.167922143947134	0.02495554132990581	-0.9048946273732669	0.02495242904944231	-0.00039411622801475754	4.87693548202515	100.0
19.99159116827968	0.025013237144787898	-0.8223578596307476	0.025010660770954995	-0.00035899897160001097	4.87693548202515	100.0
15.879885322029146	0.02506204355119935	-0.7691341369615484	0.025059785473546196	-0.00033642084069787707	4.87693548202515	100.0
12.613841275471438	0.02511087149980717	-0.7161173551514329	0.025108910176137398	-0.000313842709795743	4.87693548202515	100.0
10.019530273437505	0.025159720865189316	-0.66330639988211	0.025158034878728596	-0.000291264578893609	4.87693548202515	100.0
7.958795794866109	0.02516374557601312	-0.6533886722303587	0.02516210936798128	-0.00028695569007877454	4.87693548202515	100.0
6.32189621426703	0.025166853973157658	-0.6443482284472342	0.02516526253279293	-0.0002830204265590668	4.87693548202515	100.0
5.021660659988852	0.025169962996708144	-0.6353100178117208	0.025168415697604578	-0.0002790851630393591	4.87693548202515	100.0
3.9888468474333143	0.025185885534563624	-0.6784043592042158	0.025184120089732545	-0.0002982037324897503	4.87693548202515	100.0
3.1684536749072194	0.025208254769798644	-0.7475009754984064	0.025206109485340564	-0.0003288664654545231	4.87693548202515	100.0
2.5167922143947137	0.025230660601566406	-0.8164749708605125	0.025228098880948586	-0.0003595291984192959	4.87693548202515	100.0
1.9991591168279679	0.025267989626814417	-0.8844740403250563	0.025264978999576575	-0.00039004606363291546	4.87693548202515	100.0
1.5879885322029146	0.025332236021204508	-0.9506659210954619	0.0253287490837828	-0.0004202995179428316	4.87693548202515	100.0
1.2613841275471438	0.02539651605392944	-1.0165228185288828	0.025392519167989028	-0.0004505529722527479	4.87693548202515	100.0
1.0019530273437505	0.025460829470212776	-1.0820470964263535	0.02545628925219525	-0.00048080642656266417	4.87693548202515	100.0
0.7958795794866117	0.025526933643832222	-1.3051850113437675	0.02552031073519394	-0.000581447534828527	4.87693548202515	100.0
0.632189621426703	0.02559346242867256	-1.5300851461033014	0.025584336876105496	-0.0006833927844383222	4.87693548202515	100.0
0.5021660659988852	0.02566038349831137	-1.7538156551945165	0.02564836301701705	-0.0007853380340481165	4.87693548202515	100.0
0.39888468474333105	0.025766694072065825	-1.9829856200319218	0.02575126359977088	-0.0008915976775134588	4.87693548202515	100.0
0.31684536749072195	0.025892948659441715	-2.213384446816003	0.025873630491059958	-0.0010000177461310232	4.87693548202515	100.0
0.25167922143947163	0.026019617873678753	-2.4415436689688987	0.02599599738234904	-0.0011084378147485877	4.87693548202515	100.0
0.1999159116827968	0.02616162885178336	-2.711905241766372	0.026132329537217606	-0.0012378114301975687	4.87693548202515	100.0
0.15879885322029147	0.026333386617532397	-3.064523714254244	0.026295728908886054	-0.0014077968244063557	4.87693548202515	100.0
0.12613841275471424	0.026506128840255366	-3.412559149951578	0.0264591282805545	-0.001577782218615144	4.87693548202515	100.0
0.10019530273437505	0.026679836397958137	-3.7560751331024633	0.02662252765222295	-0.001747767612823931	4.87693548202515	100.0
0.07958795794866116	0.02693307512919172	-4.228002087079833	0.02685977850284161	-0.001985657244585109	4.87693548202515	100.0
0.0632189621426703	0.027188227265747964	-4.691303765493882	0.027097141587453938	-0.0022236500721641056	4.87693548202515	100.0
0.05021660659988852	0.02744512400105104	-5.145961353663528	0.02733450467206626	-0.0024616428997430995	4.87693548202515	100.0
0.039888468474333104	0.027753822113370852	-5.818137216136798	0.027610852994518358	-0.0028134389660572894	4.87693548202515	100.0
0.03168453674907219	0.028092944080963682	-6.589903774254972	0.02790733409849799	-0.0032240053739042932	4.87693548202515	100.0
0.025167922143947162	0.028437041055851972	-7.343127042919749	0.02820381520247762	-0.0036345717817512974	4.87693548202515	100.0
0.019991591168279678	0.028844724259013004	-8.265868073530731	0.028545073972610014	-0.004146910835394906	4.87693548202515	100.0
0.015879885322029146	0.02938524986388539	-9.539060198788121	0.028978935741515964	-0.004869722050801766	4.87693548202515	100.0
0.012613841275471424	0.029939757609618884	-10.765678636336258	0.029412797510421914	-0.0055925332662086335	4.87693548202515	100.0
0.010019530273437504	0.03050748508248032	-11.947168696980981	0.02984665927932786	-0.0063153444816154945	4.87693548202515	100.0

File: Stanford/W8_50SOC_125Cycles.txt
Freq(Hz)	Zmod(Ohm)	Zphz(Deg)	Zreal(Ohm)	Zimag(Ohm)	Capacity(Ah)	SOH
10019.530273437504	0.04516730085015296	49.63523864746093	0.0292526660492553	0.0344146276327229	4.72929668426514	96.97271373992623
7958.795794866109	0.04041371499448635	46.51097449862657	0.02781335008459417	0.029320401032853834	4.72929668426514	96.97271373992623
6321.89621426703	0.035811970113591864	42.56938822096287	0.026374034119933037	0.024226174432984766	4.72929668426514	96.97271373992623
5021.660659988852	0.03142883385319774	37.49835938677092	0.02493471815527191	0.019131947833115722	4.72929668426514	96.97271373992623
3988.8468474333145	0.028666550535102326	32.733648828301426	0.024114112049459922	0.015500990924701148	4.72929668426514	96.97271373992623
3168.4536749072195	0.02681068069412112	28.192016568239303	0.023630110537973127	0.012666115238907724	4.72929668426514	96.97271373992623
2516.7922143947135	0.025147477690947675	23.013211075574937	0.023146109026486332	0.0098312395531143	4.72929668426514	96.97271373992623
1999.1591168279679	0.023977577467441797	17.98570121390263	0.022805879701440088	0.0074037876962143884	4.72929668426514	96.97271373992623
1587.9885322029147	0.023563983721219997	14.58959006376355	0.022804161944528556	0.005935615117377188	4.72929668426514	96.97271373992623
1261.3841275471439	0.02323595282669824	11.084951550085716	0.02280244418761702	0.004467442538539981	4.72929668426514	96.97271373992623
1001.9530273437505	0.022997146476444578	7.493818235514871	0.02280072643070549	0.0029992699597027744	4.72929668426514	96.97271373992623
795.8795794866109	0.023079373543643915	5.699919350008006	0.022965262422367655	0.00229220527851209	4.72929668426514	96.97271373992623
632.189621426703	0.023185240644704994	3.9305708323876125	0.023130705399082293	0.001589292765271937	4.72929668426514	96.97271373992623
502.1660659988852	0.02331300493497863	2.1789594035529283	0.02329614837579693	0.0008863802520317869	4.72929668426514	96.97271373992623
398.88468474333143	0.023491418541188545	1.064229735881935	0.023487366328100272	0.00043631186887194547	4.72929668426514	96.97271373992623
316.8453674907219	0.023692591040915506	0.2917270846338745	0.023692283933811092	0.00012063263135053242	4.72929668426514	96.97271373992623
251.67922143947135	0.0238979975018642	-0.4676321274979921	0.023897201539521917	-0.00019504660617088065	4.72929668426514	96.97271373992623
199.91591168279678	0.0241084177368035	-1.0693029718597704	0.024104219350565812	-0.00044990584796181265	4.72929668426514	96.97271373992623
158.79885322029148	0.02432253385525756	-1.3507324607316398	0.024315775327279757	-0.0005733440270929016	4.72929668426514	96.97271373992623
126.13841275471438	0.02453722654129394	-1.6272436925336808	0.0245273313039937	-0.0006967822062239911	4.72929668426514	96.97271373992623
100.19530273437505	0.024752480792197593	-1.898951928740715	0.02473888728070765	-0.0008202203853550806	4.72929668426514	96.97271373992623
79.58795794866109	0.02495147825617365	-1.8893305029649778	0.024937913951389248	-0.0008226268421417012	4.72929668426514	96.97271373992623
63.2189621426703	0.025150139236789937	-1.8742445798262977	0.025136684384530084	-0.0008225580723828222	4.72929668426514	96.97271373992623
50.21660659988852	0.025348801933645214	-1.859395117353904	0.025335454817670917	-0.0008224893026239432	4.72929668426514	96.97271373992623
39.888468474333145	0.02550757075857604	-1.7793219184313862	0.02549527180978662	-0.000792010952489424	4.72929668426514	96.97271373992623
31.684536749072194	0.025641449121616394	-1.6593262036105838	0.02563069684339352	-0.0007424906588635938	4.72929668426514	96.97271373992623
25.167922143947134	0.025775438783996237	-1.5405775310505296	0.02576612187700042	-0.0006929703652377638	4.72929668426514	96.97271373992623
19.99159116827968	0.02588962907165997	-1.4173016430062026	0.025881708564271296	-0.0006403555748698429	4.72929668426514	96.97271373992623
15.879885322029146	0.025960931524437073	-1.2824936529147755	0.025954428171451077	-0.000581054136459896	4.72929668426514	96.97271373992623
12.613841275471438	0.026032376905857288	-1.1484248801413097	0.02602714777863086	-0.0005217526980499489	4.72929668426514	96.97271373992623
10.019530273437505	0.02610396404235274	-1.015090717208101	0.026099867385810646	-0.00046245125964000167	4.72929668426514	96.97271373992623
7.958795794866109	0.026135688147542687	-0.9179197891554756	0.026132334179999436	-0.0004186946983621171	4.72929668426514	96.97271373992623
6.32189621426703	0.026166668672423742	-0.8217066148873167	0.02616397776165091	-0.00037525604623877873	4.72929668426514	96.97271373992623
5.021660659988852	0.026197722808380067	-0.725721267948567	0.02619562134330239	-0.0003318173941154406	4.72929668426514	96.97271373992623
3.9888468474333143	0.02624539328052889	-0.7379505376522995	0.02624321644143752	-0.0003380225695045021	4.72929668426514	96.97271373992623
3.1684536749072194	0.026301389052315043	-0.8040567702814764	0.026298799231460095	-0.0003690867981809802	4.72929668426514	96.97271373992623
2.5167922143947137	0.026357419687415232	-0.869882032805565	0.026354382021482672	-0.0004001510268574583	4.72929668426514	96.97271373992623
1.9991591168279679	0.02640773824505066	-0.9356937555360864	0.0264042168580535	-0.000431243935603406	4.72929668426514	96.97271373992623
1.5879885322029146	0.026447714232830533	-1.00176018581106	0.026443671925270258	-0.00046238863539266176	4.72929668426514	96.97271373992623
1.2613841275471438	0.026487725278950058	-1.0676271100856576	0.026483126992487012	-0.0004935333351819176	4.72929668426514	96.97271373992623
1.0019530273437505	0.026527771224776904	-1.1332952573844617	0.02652258205970377	-0.0005246780349711734	4.72929668426514	96.97271373992623
0.7958795794866117	0.026588034644120902	-1.2974652775786462	0.02658121779149494	-0.0006020356784162783	4.72929668426514	96.97271373992623
0.632189621426703	0.02664889246885581	-1.462712286533406	0.026640208902337262	-0.0006802495545536128	4.72929668426514	96.97271373992623
0.5021660659988852	0.026709970949431304	-1.6272049081000075	0.026699200013179585	-0.0007584634306909466	4.72929668426514	96.97271373992623
0.39888468474333105	0.026797247385109774	-1.8199896266902733	0.02678372926711082	-0.0008510663692591788	4.72929668426514	96.97271373992623
0.31684536749072195	0.026897859288004436	-2.025903072550306	0.02688104670137923	-0.0009508746055896101	4.72929668426514	96.97271373992623
0.25167922143947163	0.02699881600866794	-2.230279196679647	0.026978364135647644	-0.0010506828419200415	4.72929668426514	96.97271373992623
0.1999159116827968	0.027117497729562914	-2.4763504308772775	0.027092173808580068	-0.0011716660951559877	4.72929668426514	96.97271373992623
0.15879885322029147	0.027270580576192	-2.803215854102399	0.027237948434905145	-0.0013336903763725794	4.72929668426514	96.97271373992623
0.12613841275471424	0.02742454103592399	-3.1264216751220575	0.02738372306123022	-0.0014957146575891723	4.72929668426514	96.97271373992623
0.10019530273437505	0.027579364411065482	-3.446008784257494	0.027529497687555297	-0.001657738938805764	4.72929668426514	96.97271373992623
0.07958795794866116	0.02782066032719728	-3.9852925904822905	0.02775338783872141	-0.001933547132810369	4.72929668426514	96.97271373992623
0.0632189621426703	0.028064510354029203	-4.51558897619909	0.02797739670406149	-0.0022095282471562934	4.72929668426514	96.97271373992623
0.05021660659988852	0.028310722931002473	-5.036705601387961	0.028201405569401573	-0.0024855093615022156	4.72929668426514	96.97271373992623
0.039888468474333104	0.0286186341281579	-5.757338008479752	0.028474272544296683	-0.002870892271485693	4.72929668426514	96.97271373992623
0.03168453674907219	0.028962454772678847	-6.567959194537816	0.028772370855462262	-0.003312772526934734	4.72929668426514	96.97271373992623
0.025167922143947162	0.029311936051447073	-7.359405891154066	0.029070469166627845	-0.0037546527823837743	4.72929668426514	96.97271373992623
0.019991591168279678	0.02973713006445758	-8.312368385304094	0.029424729736573865	-0.004299091113253203	4.72929668426514	96.97271373992623
0.015879885322029146	0.030319607364025013	-9.59858749761887	0.02989513735096884	-0.005055625923201572	4.72929668426514	96.97271373992623
0.012613841275471424	0.030916784008552734	-10.835722139534878	0.030365544965363818	-0.005812160733149947	4.72929668426514	96.97271373992623
0.010019530273437504	0.03152782473687413	-12.025440040079483	0.03083595257975879	-0.006568695543098316	4.72929668426514	96.97271373992623

File: Stanford/W8_50SOC_148Cycles.txt
Freq(Hz)	Zmod(Ohm)	Zphz(Deg)	Zreal(Ohm)	Zimag(Ohm)	Capacity(Ah)	SOH
10019.530273437504	0.045241501182317664	49.62491989135737	0.0293069296516799	0.0344658860849556	4.65217447280884	95.39134749588735
7958.795794866109	0.04049127559143546	46.49900960769475	0.027872862526195055	0.0293708517686738	4.65217447280884	95.39134749588735
6321.89621426703	0.03589324748782806	42.557815409482316	0.02643879540071021	0.024275817452392	4.65217447280884	95.39134749588735
5021.660659988852	0.03151410601353536	37.4913172180187	0.02500472827522537	0.019180783136110224	4.65217447280884	95.39134749588735
3988.8468474333145	0.028750793455766848	32.7351675620052	0.024184564535961788	0.015547185035949923	4.65217447280884	95.39134749588735
3168.4536749072195	0.02689096541215536	28.203201954153275	0.02369839046458267	0.012708670669504072	4.65217447280884	95.39134749588735
2516.7922143947135	0.025223540103080446	23.035870202204393	0.02321221639320355	0.009870156303058222	4.65217447280884	95.39134749588735
1999.1591168279679	0.024051860330359835	18.020202287415884	0.02287205642476222	0.007440498656248147	4.65217447280884	95.39134749588735
1587.9885322029147	0.023642750877731596	14.634764379236902	0.022875686616149124	0.005973494028306554	4.65217447280884	95.39134749588735
1261.3841275471439	0.023318910443998073	11.142786924668481	0.02287931680753603	0.004506489400364954	4.65217447280884	95.39134749588735
1001.9530273437505	0.02308392798111512	7.566165926171971	0.022882946998922935	0.0030394847724233534	4.65217447280884	95.39134749588735
795.8795794866109	0.023159050080775245	5.781110631715723	0.02304126248439431	0.0023327716924506814	4.65217447280884	95.39134749588735
632.189621426703	0.02325762555401951	4.019352502193562	0.023200421844068675	0.0016302063268931366	4.65217447280884	95.39134749588735
502.1660659988852	0.023377992894331474	2.2740989626455246	0.02335958120374304	0.0009276409613355951	4.65217447280884	95.39134749588735
398.88468474333143	0.023548097405486055	1.1657607903392242	0.02354322341733785	0.00047908510681680234	4.65217447280884	95.39134749588735
316.8453674907219	0.02374045564823603	0.3995161182935391	0.02373987850894614	0.00016553780939478676	4.65217447280884	95.39134749588735
251.67922143947135	0.023936991198122988	-0.35427898856620166	0.023936533600554432	-0.0001480094880272287	4.65217447280884	95.39134749588735
199.91591168279678	0.02413785138151479	-0.9591736168731624	0.024134469116333237	-0.00040406656487831303	4.65217447280884	95.39134749588735
158.79885322029148	0.024341071324938807	-1.2615366314943561	0.02433517139825734	-0.0005358976238016453	4.65217447280884	95.39134749588735
126.13841275471438	0.02454495791081244	-1.5588845602333379	0.024535873680181442	-0.0006677286827249781	4.65217447280884	95.39134749588735
100.19530273437505	0.024749494663719552	-1.8513255242468434	0.024736575962105545	-0.000799559741648311	4.65217447280884	95.39134749588735
79.58795794866109	0.02493645663304024	-1.860624024173097	0.024923309272769846	-0.0008096445549505892	4.65217447280884	95.39134749588735
63.2189621426703	0.025123052604857494	-1.8641300691991218	0.025109756903219028	-0.0008172395289517419	4.65217447280884	95.39134749588735
50.21660659988852	0.02530964866936003	-1.8675844174157046	0.025296204533668213	-0.0008248345029528946	4.65217447280884	95.39134749588735
39.888468474333145	0.025464775380639217	-1.7866107982630088	0.025452396273886745	-0.0007939200863091569	4.65217447280884	95.39134749588735
31.684536749072194	0.02560030770382036	-1.6539355861330716	0.02558964230867513	-0.0007388917676816803	4.65217447280884	95.39134749588735
25.167922143947134	0.025735975851985702	-1.522658480823404	0.025726888343463514	-0.0006838634490542035	4.65217447280884	95.39134749588735
19.99159116827968	0.02585668698443444	-1.3978939588911352	0.025848991702594717	-0.0006307850427926709	4.65217447280884	95.39134749588735
15.879885322029146	0.02594490126118183	-1.285198905009607	0.025938374477096793	-0.0005819200446522454	4.65217447280884	95.39134749588735
12.613841275471438	0.02603321523037001	-1.1732680243354747	0.026027757251598865	-0.0005330550465118197	4.65217447280884	95.39134749588735
10.019530273437505	0.02612162788085585	-1.0620944161857981	0.02611714002610094	-0.0004841900483713941	4.65217447280884	95.39134749588735
7.958795794866109	0.026161224730607637	-1.0652779369969156	0.02615670308870255	-0.00048637735845243724	4.65217447280884	95.39134749588735
6.32189621426703	0.026199822462625585	-1.070776246446687	0.02619524728558039	-0.000489608742153776	4.65217447280884	95.39134749588735
5.021660659988852	0.026238420435208194	-1.076258379393973	0.026233791482458232	-0.0004928401258551149	4.65217447280884	95.39134749588735
3.9888468474333143	0.026278400058205066	-1.0458924482945704	0.02627402195843339	-0.00047966628694553473	4.65217447280884	95.39134749588735
3.1684536749072194	0.026319086986194735	-0.9977054777299015	0.026315096835496016	-0.0004582775636583368	4.65217447280884	95.39134749588735
2.5167922143947137	0.026359792472641305	-0.9496672964549481	0.02635617171255864	-0.00043688884037113886	4.65217447280884	95.39134749588735
1.9991591168279679	0.026396359057663098	-0.9447938089679541	0.026392770391965754	-0.0004352499719109846	4.65217447280884	95.39134749588735
1.5879885322029146	0.02642545300416476	-1.0175392419086702	0.026421285864082218	-0.00046927578647275336	4.65217447280884	95.39134749588735
1.2613841275471438	0.02645458945487496	-1.0901245514904	0.026449801336198682	-0.0005033016010345222	4.65217447280884	95.39134749588735
1.0019530273437505	0.026483768269509076	-1.1625500335958336	0.026478316808315146	-0.0005373274155962911	4.65217447280884	95.39134749588735
0.7958795794866117	0.026564388424216705	-1.2943349226303633	0.02655761045752721	-0.0006000492803928377	4.65217447280884	95.39134749588735
0.632189621426703	0.026646102019492215	-1.4264142082258708	0.026637844924004773	-0.0006633028251561888	4.65217447280884	95.39134749588735
0.5021660659988852	0.026727956346768972	-1.557685202607703	0.026718079390482336	-0.0007265563699195393	4.65217447280884	95.39134749588735
0.39888468474333105	0.026826292521085923	-1.7645566449260892	0.0268135714910635	-0.0008260474081414633	4.65217447280884	95.39134749588735
0.31684536749072195	0.026933241262112866	-2.0079349769207417	0.026916703825147787	-0.000943684307622847	4.65217447280884	95.39134749588735
0.25167922143947163	0.027040672121387707	-2.249383783665867	0.027019836159232074	-0.0010613212071042307	4.65217447280884	95.39134749588735
0.1999159116827968	0.02716174207638984	-2.5209704951362473	0.027135454665034513	-0.0011947103189405201	4.65217447280884	95.39134749588735
0.15879885322029147	0.027309090570253897	-2.8516481188420557	0.027275273639018032	-0.0013586300787994023	4.65217447280884	95.39134749588735
0.12613841275471424	0.027457338927701108	-3.1787657350588097	0.02741509261300155	-0.0015225498386582858	4.65217447280884	95.39134749588735
0.10019530273437505	0.027606472651776553	-3.5023595415226865	0.02755491158698507	-0.001686469598517168	4.65217447280884	95.39134749588735
0.07958795794866116	0.027851834746961	-4.020176387969771	0.027783303192410035	-0.001952629634785422	4.65217447280884	95.39134749588735
0.0632189621426703	0.0280995783541798	-4.529202888070641	0.028011829403943065	-0.002218945048233632	4.65217447280884	95.39134749588735
0.05021660659988852	0.028349500962996703	-5.029293365519497	0.028240355615476092	-0.002485260461681839	4.65217447280884	95.39134749588735
0.039888468474333104	0.028658169750494338	-5.7503260605506386	0.02851396035242229	-0.002871368744804188	4.65217447280884	95.39134749588735
0.03168453674907219	0.02900142731778486	-6.572155842754158	0.028810844570372474	-0.003319340538510159	4.65217447280884	95.39134749588735
0.025167922143947162	0.029350511365613632	-7.374598412043963	0.029107728788322653	-0.00376731233221613	4.65217447280884	95.39134749588735
0.019991591168279678	0.02977577660877453	-8.332721539769128	0.029461439275782996	-0.004315144082761969	4.65217447280884	95.39134749588735
0.015879885322029146	0.030358927653471382	-9.612579822601393	0.029932670023182808	-0.005069492435339325	4.65217447280884	95.39134749588735
0.012613841275471424	0.0309566520087434	-10.843608846390476	0.030403900770582623	-0.005823840787916688	4.65217447280884	95.39134749588735
0.010019530273437504	0.03156812187351073	-12.027477342782566	0.030875131517982435	-0.006578189140494044	4.65217447280884	95.39134749588735

File: Stanford/W8_50SOC_157Cycles.txt
Freq(Hz)	Zmod(Ohm)	Zphz(Deg)	Zreal(Ohm)	Zimag(Ohm)	Capacity(Ah)	SOH
10019.530273437504	0.045704301446676164	49.084030151367244	0.029934099172305	0.0345374127211529	4.55724382400513	93.44482494799648
7958.795794866109	0.040957335067345904	45.91898854645935	0.028492984334775796	0.02942198394937132	4.55724382400513	93.44482494799648
6321.89621426703	0.03636773663423771	41.94022223927721	0.027051869497246594	0.024306555177589742	4.55724382400513	93.44482494799648
5021.660659988852	0.03200328244046139	36.8456359599112	0.025610754659717398	0.019191126405808185	4.55724382400513	93.44482494799648
3988.8468474333145	0.02926486431587692	32.096029525224175	0.02479198570100927	0.015549589333086523	4.55724382400513	93.44482494799648
3168.4536749072195	0.027433655702204893	27.600019780350017	0.024311799486820815	0.012709912308892544	4.55724382400513	93.44482494799648
2516.7922143947135	0.0257947152678919	22.49765615501843	0.02383161327263236	0.009870235284698563	4.55724382400513	93.44482494799648
1999.1591168279679	0.02464490127836953	17.56839618847083	0.023495396717944022	0.007438917400200466	4.55724382400513	93.44482494799648
1587.9885322029147	0.024244448750466066	14.25299930842956	0.023498156681647554	0.005969080982757554	4.55724382400513	93.44482494799648
1261.3841275471439	0.023927730457154787	10.838116012366694	0.023500916645351082	0.004499244565314637	4.55724382400513	93.44482494799648
1001.9530273437505	0.023698103887640726	7.344408118088054	0.023503676609054613	0.0030294081478717187	4.55724382400513	93.44482494799648
795.8795794866109	0.023778342275263226	5.608281410045609	0.02366452213145833	0.002323780034617984	4.55724382400513	93.44482494799648
632.189621426703	0.023881397889690136	3.8952404966530096	0.023826230077957644	0.0016223210033538007	4.55724382400513	93.44482494799648
502.1660659988852	0.024005606791681577	2.19842195242777	0.023987938024456954	0.0009208619720896209	4.55724382400513	93.44482494799648
398.88468474333143	0.02417128467087937	1.1114605966957063	0.02416673689561498	0.0004688608096330328	4.55724382400513	93.44482494799648
316.8453674907219	0.024355078294330357	0.3515836979080266	0.02435461976157378	0.00014944896159393734	4.55724382400513	93.44482494799648
251.67922143947135	0.02454309113793966	-0.3967810675989136	0.02454250262753258	-0.0001699628864451582	4.55724382400513	93.44482494799648
199.91591168279678	0.024737657814362088	-1.0015910544468536	0.02473387815090467	-0.00043241849714169587	4.55724382400513	93.44482494799648
158.79885322029148	0.024939356589730115	-1.3137752100947881	0.02493280067823901	-0.0005718019315454979	4.55724382400513	93.44482494799648
126.13841275471438	0.025141783864839316	-1.6209413062017293	0.02513172320557335	-0.0007111853659493006	4.55724382400513	93.44482494799648
100.19530273437505	0.02534492218433919	-1.92319213113513	0.02533064573290769	-0.0008505688003531034	4.55724382400513	93.44482494799648
79.58795794866109	0.025552347848602736	-1.9637278331906853	0.025537341479352226	-0.0008755973634891612	4.55724382400513	93.44482494799648
63.2189621426703	0.02575986331052114	-1.9983997714372597	0.02574419619633699	-0.0008982872487357685	4.55724382400513	93.44482494799648
50.21660659988852	0.025967388054772396	-2.032517543431824	0.02595105091332175	-0.0009209771339823759	4.55724382400513	93.44482494799648
39.888468474333145	0.0261403110614372	-1.980686681260304	0.026124693119549992	-0.0009034776134654483	4.55724382400513	93.44482494799648
31.684536749072194	0.026291633905379645	-1.8762516585670495	0.026277538236662963	-0.0008608121950951051	4.55724382400513	93.44482494799648
25.167922143947134	0.02644304309976106	-1.7730122570278057	0.02643038335377593	-0.0008181467767247618	4.55724382400513	93.44482494799648
19.99159116827968	0.026578542593644054	-1.6524386559184185	0.026567489687262587	-0.0007664320709281542	4.55724382400513	93.44482494799648
15.879885322029146	0.026679645464594084	-1.4930649049089477	0.02667058735456216	-0.0006951634909175173	4.55724382400513	93.44482494799648
12.613841275471438	0.02678095320390443	-1.334895704768667	0.026773685021861737	-0.00062389491090688	4.55724382400513	93.44482494799648
10.019530273437505	0.026882463495409067	-1.1779198344838928	0.026876782689161313	-0.0005526263308962427	4.55724382400513	93.44482494799648
7.958795794866109	0.026921399029605438	-1.1120405619042786	0.026916328538929103	-0.000522478416464548	4.55724382400513	93.44482494799648
6.32189621426703	0.026959085938588728	-1.048189085757768	0.026954574686910267	-0.0004931714630721412	4.55724382400513	93.44482494799648
5.021660659988852	0.026996806235328824	-0.984515958981196	0.02699282083489143	-0.0004638645096797346	4.55724382400513	93.44482494799648
3.9888468474333143	0.027044547641386956	-0.9727448440989929	0.02704065008950883	-0.00045912946321817336	4.55724382400513	93.44482494799648
3.1684536749072194	0.02709729735838221	-0.9868582340377298	0.02709327806675634	-0.0004666987529525825	4.55724382400513	93.44482494799648
2.5167922143947137	0.027150048713145965	-1.000916781430497	0.02714590604400385	-0.0004742680426869916	4.55724382400513	93.44482494799648
1.9991591168279679	0.027199089136539147	-1.0196275004057496	0.027194782376061554	-0.00048400555374260204	4.55724382400513	93.44482494799648
1.5879885322029146	0.027241430014041244	-1.0467628499900046	0.027236883912168768	-0.0004976584822440224	4.55724382400513	93.44482494799648
1.2613841275471438	0.027283776982778816	-1.0738139724349707	0.02727898544827598	-0.0005113114107454428	4.55724382400513	93.44482494799648
1.0019530273437505	0.027326130014433323	-1.1007812472860792	0.027321086984383194	-0.0005249643392468633	4.55724382400513	93.44482494799648
0.7958795794866117	0.02740051357699677	-1.2845055310683584	0.02739362804961115	-0.000614236569036183	4.55724382400513	93.44482494799648
0.632189621426703	0.027475777059111955	-1.4701237577345667	0.02746673309795526	-0.000704909872048806	4.55724382400513	93.44482494799648
0.5021660659988852	0.027551327331234086	-1.6547259216022656	0.027539838146299362	-0.000795583175061428	4.55724382400513	93.44482494799648
0.39888468474333105	0.027653451016893496	-1.8460698993062126	0.02763909834400155	-0.0008908399824539968	4.55724382400513	93.44482494799648
0.31684536749072195	0.027769051323886185	-2.0397762978814873	0.027751455686847473	-0.0009883919716216424	4.55724382400513	93.44482494799648
0.25167922143947163	0.02788496639481006	-2.231874439944033	0.027863813029693398	-0.0010859439607892882	4.55724382400513	93.44482494799648
0.1999159116827968	0.02801483577091275	-2.4651128462747876	0.027988910730868684	-0.001204947870522356	4.55724382400513	93.44482494799648
0.15879885322029147	0.028171815637160515	-2.7782996800933284	0.028138701560035877	-0.0013655294978125116	4.55724382400513	93.44482494799648
0.12613841275471424	0.028329627897665056	-3.088006421781758	0.02828849238920307	-0.0015261111251026686	4.55724382400513	93.44482494799648
0.10019530273437505	0.028488258719149794	-3.3942729569101435	0.028438283218370265	-0.001686692752392824	4.55724382400513	93.44482494799648
0.07958795794866116	0.028719654144905286	-3.9021749054640047	0.02865307326462893	-0.0019544632753731098	4.55724382400513	93.44482494799648
0.0632189621426703	0.028953381191364147	-4.402225758609116	0.028867962091871036	-0.002222396696077461	4.55724382400513	93.44482494799648
0.05021660659988852	0.029189278197206427	-4.894231132659338	0.02908285091911314	-0.0024903301167818097	4.55724382400513	93.44482494799648
0.039888468474333104	0.029496397875452975	-5.604453066343984	0.029355399570929887	-0.0028806255671426856	4.55724382400513	93.44482494799648
0.03168453674907219	0.02984454635476923	-6.414240963632106	0.02965772494633232	-0.003334111295332961	4.55724382400513	93.44482494799648
0.025167922143947162	0.030198518283079404	-7.205199951700064	0.029960050321734755	-0.0037875970235232365	4.55724382400513	93.44482494799648
0.019991591168279678	0.030630201760778738	-8.147267355173854	0.030321053627985584	-0.004340848626113926	4.55724382400513	93.44482494799648
0.015879885322029146	0.03122281476790843	-9.401722392664784	0.03080340654499663	-0.005100422262399417	4.55724382400513	93.44482494799648
0.012613841275471424	0.03182983344359827	-10.608891254781259	0.03128575946200768	-0.0058599958986849145	4.55724382400513	93.44482494799648
0.010019530273437504	0.032450449379850976	-11.770385269960778	0.03176811237901872	-0.006619569534970404	4.55724382400513	93.44482494799648
