Repository: chrisw-17/rapid-SOH-prediction

# Rapid EIS-based SOH Estimation for Unknown LIBs

---

**This repository accompanies the paper:**

> **Fast state of health evaluation of lithium-ion batteries using EIS for second-life and recycling assessment**  
> *Authors: Christopher Wett, Jörg Lampe, Joey Danz, Thomas Seeger, Bugra Turan*

## Overview

This repository provides a complete workflow for rapid State of Health (SOH) estimation of lithium-ion batteries using Electrochemical Impedance Spectroscopy (EIS) and neural network models. The code and data enable reproducible analysis, model training, and evaluation for the fully connected neural network model as described in the associated publication.

File: Stanford/W8_50SOC_222Cycles.txt
Freq(Hz)	Zmod(Ohm)	Zphz(Deg)	Zreal(Ohm)	Zimag(Ohm)	Capacity(Ah)	SOH
10019.530273437504	0.045706100761890384	48.98820114135745	0.0299930029328494	0.034488656423905	4.53614377975464	93.01217529888264
7958.795794866109	0.04098588502521912	45.79123310894333	0.028578424373258624	0.029378843265901705	4.53614377975464	93.01217529888264
6321.89621426703	0.03642609424254541	41.7785990436514	0.02716384581366785	0.024269030107898416	4.53614377975464	93.01217529888264
5021.660659988852	0.03209517655746788	36.65177127340887	0.02574926725407708	0.019159216949895145	4.53614377975464	93.01217529888264
3988.8468474333145	0.029377840887903257	31.887135024281502	0.024944440313205564	0.01551877677833809	4.53614377975464	93.01217529888264
3168.4536749072195	0.027560329095945284	27.387076827499953	0.024471344301335077	0.012677738282608745	4.53614377975464	93.01217529888264
2516.7922143947135	0.025936009401216358	22.288351544893548	0.02399824828946459	0.0098366997868794	4.53614377975464	93.01217529888264
1999.1591168279679	0.024800535879624476	17.37522013541831	0.023668876800098656	0.0074061360329319295	4.53614377975464	93.01217529888264
1587.9885322029147	0.024412106585175296	14.087608589637634	0.023677904654144974	0.005942034930491303	4.53614377975464	93.01217529888264
1261.3841275471439	0.02410648591180411	10.70523484024048	0.023686932508191292	0.0044779338280506705	4.53614377975464	93.01217529888264
1001.9530273437505	0.023886852559236303	7.2483958208004795	0.02369596036223761	0.0030138327256100375	4.53614377975464	93.01217529888264
795.8795794866109	0.023966464236738188	5.519625341554385	0.02385533917728665	0.002305255028725292	4.53614377975464	93.01217529888264
632.189621426703	0.024068831163706363	3.813512268564952	0.024015538220904516	0.0016007990340067254	4.53614377975464	93.01217529888264
502.1660659988852	0.024192348028401384	2.123333806096067	0.02417573726452238	0.0008963430392881619	4.53614377975464	93.01217529888264
398.88468474333143	0.024362172763763873	1.0367214616725937	0.024358184782700097	0.00044079004448329654	4.53614377975464	93.01217529888264
316.8453674907219	0.024552738891359543	0.2742700744318053	0.02455245758425263	0.00011753144581339102	4.53614377975464	93.01217529888264
251.67922143947135	0.024747585507462234	-0.47630639980287265	0.02474673038580516	-0.00020572715285651453	4.53614377975464	93.01217529888264
199.91591168279678	0.024948335015072824	-1.069228735765789	0.024943990963755467	-0.0004655478755126228	4.53614377975464	93.01217529888264
158.79885322029148	0.02515458771263495	-1.340099543402529	0.025147707588676342	-0.0005882907674572385	4.53614377975464	93.01217529888264
126.13841275471438	0.025361393465710157	-1.6065586735192576	0.02535142421359722	-0.0007110336594018546	4.53614377975464	93.01217529888264
100.19530273437505	0.025568738854587072	-1.8687017859391137	0.025555140838518096	-0.0008337765513464708	4.53614377975464	93.01217529888264
79.58795794866109	0.025767415600099045	-1.9456842144258981	0.025752559713452722	-0.0008748570816307276	4.53614377975464	93.01217529888264
63.2189621426703	0.025965950577310482	-2.017815623563233	0.025949849792748978	-0.000914267530374092	4.53614377975464	93.01217529888264
50.21660659988852	0.026164526083538205	-2.0888522621149206	0.02614713987204523	-0.0009536779791174564	4.53614377975464	93.01217529888264
39.888468474333145	0.026343966055747126	-2.0431717514334395	0.0263272177983843	-0.000939228695682635	4.53614377975464	93.01217529888264
31.684536749072194	0.026511496195122834	-1.9260782371601113	0.026496517777776195	-0.0008910533968301295	4.53614377975464	93.01217529888264
25.167922143947134	0.02667913567090492	-1.8104557691085792	0.02666581775716809	-0.0008428780979776238	4.53614377975464	93.01217529888264
19.99159116827968	0.026825675743910187	-1.6923203356565697	0.026813975121006618	-0.0007922230288557918	4.53614377975464	93.01217529888264
15.879885322029146	0.026926513511644497	-1.566744301616004	0.026916447114758865	-0.0007362096244704158	4.53614377975464	93.01217529888264
12.613841275471438	0.027027479658489888	-1.4421058975613286	0.02701891910851111	-0.0006801962200850396	4.53614377975464	93.01217529888264
10.019530273437505	0.027128572751056124	-1.3183958276523002	0.027121391102263356	-0.0006241828156996634	4.53614377975464	93.01217529888264
7.958795794866109	0.02719887704904965	-1.2327145642989437	0.027192582218919396	-0.0005851367332756775	4.53614377975464	93.01217529888264
6.32189621426703	0.027268609210343044	-1.1482311649897226	0.027263133608602583	-0.0005464376505052645	4.53614377975464	93.01217529888264
5.021660659988852	0.02733840035625124	-1.0641789325227113	0.027333684998285767	-0.0005077385677348516	4.53614377975464	93.01217529888264
3.9888468474333143	0.027384609168552336	-1.0298881910406363	0.02738018532509945	-0.0004922101965314189	4.53614377975464	93.01217529888264
3.1684536749072194	0.02741899022104311	-1.020392095206137	0.0274146421274016	-0.0004882845155800029	4.53614377975464	93.01217529888264
2.5167922143947137	0.02745337202482322	-1.0109197843798459	0.02744909892970375	-0.00048435883462858684	4.53614377975464	93.01217529888264
1.9991591168279679	0.027502699386674146	-1.033137410963595	0.02749822838872875	-0.0004958921607353219	4.53614377975464	93.01217529888264
1.5879885322029146	0.027579050318829432	-1.1122480485775228	0.02757385402484937	-0.0005353416711072532	4.53614377975464	93.01217529888264
1.2613841275471438	0.027655453538582574	-1.1909217204423717	0.02764947966096999	-0.0005747911814791846	4.53614377975464	93.01217529888264
1.0019530273437505	0.02773190861376634	-1.2691617427160267	0.027725105297090612	-0.0006142406918511161	4.53614377975464	93.01217529888264
0.7958795794866117	0.027797170717316192	-1.3814779311520808	0.027789091073851722	-0.0006701620526375942	4.53614377975464	93.01217529888264
0.632189621426703	0.027862331502094204	-1.4939064700443543	0.02785286118748194	-0.0007263886036091318	4.53614377975464	93.01217529888264
0.5021660659988852	0.027927599067632262	-1.605809940973938	0.027916631301112157	-0.0007826151545806686	4.53614377975464	93.01217529888264
0.39888468474333105	0.02801520336534938	-1.778631809329215	0.028001705790252084	-0.0008695357600733149	4.53614377975464	93.01217529888264
0.31684536749072195	0.028114250008059748	-1.980940041653738	0.028097448408043364	-0.0009718263595051685	4.53614377975464	93.01217529888264
0.25167922143947163	0.028213644703594734	-2.181825328383342	0.028193191025834643	-0.0010741169589370222	4.53614377975464	93.01217529888264
0.1999159116827968	0.02833171766807601	-2.422916329413365	0.028306389151314518	-0.0011977308704020965	4.53614377975464	93.01217529888264
0.15879885322029147	0.028486030676026536	-2.741878424679324	0.02845341922047882	-0.001362673232734547	4.53614377975464	93.01217529888264
0.12613841275471424	0.028641216960452985	-3.057393754877758	0.028600449289643122	-0.001527615595066999	4.53614377975464	93.01217529888264
0.10019530273437505	0.02879726240329478	-3.3694990610117466	0.028747479358807424	-0.0016925579573994493	4.53614377975464	93.01217529888264
0.07958795794866116	0.02904060063858311	-3.8879089781126064	0.028973766883739677	-0.0019690906572283123	4.53614377975464	93.01217529888264
0.0632189621426703	0.029286409778251723	-4.3979751299320435	0.029200174858267727	-0.0022457929437656563	4.53614377975464	93.01217529888264
0.05021660659988852	0.0295345011707036	-4.899511310935202	0.029426582832795773	-0.002522495230302998	4.53614377975464	93.01217529888264
0.039888468474333104	0.029847893212162458	-5.613836049824757	0.029704736931611922	-0.002919817293664885	4.53614377975464	93.01217529888264
0.03168453674907219	0.030199295798049516	-6.4250995777459785	0.030009613797119163	-0.0033794298995313233	4.53614377975464	93.01217529888264
0.025167922143947162	0.030556612893000993	-7.217545721351154	0.030314490662626408	-0.0038390425053977622	4.53614377975464	93.01217529888264
0.019991591168279678	0.030990634158464755	-8.159069530003812	0.03067694288068072	-0.004398247496362041	4.53614377975464	93.01217529888264
0.015879885322029146	0.031583393937378065	-9.409244753525856	0.031158464508987793	-0.005163415734352369	4.53614377975464	93.01217529888264
0.012613841275471424	0.03219063265431933	-10.612809108041587	0.031639986137294865	-0.005928583972342703	4.53614377975464	93.01217529888264
0.010019530273437504	0.03281154644007143	-11.771317190294058	0.03212150776560194	-0.006693752210333031	4.53614377975464	93.01217529888264

File: Stanford/W8_50SOC_25Cycles.txt
Freq(Hz)	Zmod(Ohm)	Zphz(Deg)	Zreal(Ohm)	Zimag(Ohm)	Capacity(Ah)	SOH
10019.530273437504	0.046513199806213316	51.41239929199227	0.0290107689891451	0.0363572969137033	4.83460330963135	99.1319923638559
7958.795794866109	0.04144301144743498	48.314737072940694	0.027561189445250125	0.030950024785050823	4.83460330963135	99.1319923638559
6321.89621426703	0.036527364877670734	44.36904067493899	0.02611160990135515	0.02554275265639835	4.83460330963135	99.1319923638559
5021.660659988852	0.031837922630654186	39.23015029737036	0.024662030357460184	0.0201354805277459	4.83460330963135	99.1319923638559
3988.8468474333145	0.02887562910214684	34.353372743488286	0.023838939590829035	0.016294382934912068	4.83460330963135	99.1319923638559
3168.4536749072195	0.026880608757575006	29.668400794522835	0.023356685482453874	0.013305351196099508	4.83460330963135	99.1319923638559
2516.7922143947135	0.025093147627036225	24.275272518425528	0.02287443137407871	0.010316319457286949	4.83460330963135	99.1319923638559
1999.1591168279679	0.023836644577983998	18.99640472724866	0.022538477147390483	0.007759038124258117	4.83460330963135	99.1319923638559
1587.9885322029147	0.02338875780532511	15.418512306413572	0.022546985946506237	0.006218312986993048	4.83460330963135	99.1319923638559
1261.3841275471439	0.02303541124685435	11.716000611870726	0.02255549474562199	0.004677587849727972	4.83460330963135	99.1319923638559
1001.9530273437505	0.022781004447648426	7.91456973378324	0.02256400354473774	0.003136862712462896	4.83460330963135	99.1319923638559
795.8795794866109	0.02287433515694379	6.001710896194849	0.022748955747754932	0.0023916984046661515	4.83460330963135	99.1319923638559
632.189621426703	0.022994209524954862	4.117104969721458	0.02293487052473703	0.0016508742202461714	4.83460330963135	99.1319923638559
502.1660659988852	0.023138688468361788	2.254037796277733	0.023120785301719134	0.0009100500358261949	4.83460330963135	99.1319923638559
398.88468474333143	0.023332175256896133	1.0826598087986765	0.02332800991094999	0.0004408580419310111	4.83460330963135	99.1319923638559
316.8453674907219	0.023546846839099408	0.28236051518969063	0.02354656090592173	0.00011604123286185826	4.83460330963135	99.1319923638559
251.67922143947135	0.023766028925826233	-0.5033282284837886	0.023765111900893473	-0.00020877557620729446	4.83460330963135	99.1319923638559
199.91591168279678	0.023984275362825207	-1.1085230492846048	0.023979786593896896	-0.0004640038695818433	4.83460330963135	99.1319923638559
158.79885322029148	0.024192774295141432	-1.3473653258943858	0.024186085296113928	-0.0005688639070618491	4.83460330963135	99.1319923638559
126.13841275471438	0.02440168643916812	-1.582121984293	0.02439238399833096	-0.0006737239445418554	4.83460330963135	99.1319923638559
100.19530273437505	0.02461100127218111	-1.812889284355977	0.024598682700547995	-0.0007785839820218616	4.83460330963135	99.1319923638559
79.58795794866109	0.02478607731951804	-1.7834206379728776	0.02477407113396104	-0.0007713807999717417	4.83460330963135	99.1319923638559
63.2189621426703	0.024960457920520585	-1.7491515065786973	0.024948827419732204	-0.0007618858067304561	4.83460330963135	99.1319923638559
50.21660659988852	0.02513484732684202	-1.7153578921609127	0.025123583705503372	-0.0007523908134891706	4.83460330963135	99.1319923638559
39.888468474333145	0.02526761586647264	-1.599964994626932	0.02525776483411516	-0.0007054978101705501	4.83460330963135	99.1319923638559
31.684536749072194	0.025374489916073485	-1.4344062367784474	0.02536653851414542	-0.0006351868317998786	4.83460330963135	99.1319923638559
25.167922143947134	0.025481574051076664	-1.270237610817124	0.025475312194175682	-0.0005648758534292069	4.83460330963135	99.1319923638559
19.99159116827968	0.02557004455626486	-1.1373123097564837	0.02556500721418941	-0.000507528075887161	4.83460330963135	99.1319923638559
15.879885322029146	0.025617940113352423	-1.069560707861772	0.025613476698913718	-0.0004781914318713261	4.83460330963135	99.1319923638559
12.613841275471438	0.0256658713577489	-1.0020620653240064	0.02566194618363803	-0.0004488547878554912	4.83460330963135	99.1319923638559
10.019530273437505	0.02571383808988815	-0.9348151544100246	0.02571041566836234	-0.00041951814383965624	4.83460330963135	99.1319923638559
7.958795794866109	0.025763294734087564	-0.9083413526351332	0.025760057193531437	-0.0004084225036078566	4.83460330963135	99.1319923638559
6.32189621426703	0.025812786569050325	-0.8827961275275295	0.025809722688165438	-0.000397699911168059	4.83460330963135	99.1319923638559
5.021660659988852	0.025862283515457746	-0.8573486776557555	0.02585938818279944	-0.0003869773187282614	4.83460330963135	99.1319923638559
3.9888468474333143	0.025895629300408975	-0.8435593939712596	0.025892822738049655	-0.000381244698505586	4.83460330963135	99.1319923638559
3.1684536749072194	0.025920886140717348	-0.8355883726190269	0.02591812968092055	-0.0003780107974885799	4.83460330963135	99.1319923638559
2.5167922143947137	0.02594614348173563	-0.8276328699361027	0.02594343662379145	-0.00037477689647157385	4.83460330963135	99.1319923638559
1.9991591168279679	0.025979257418297298	-0.8689645449162954	0.025976269647610985	-0.0003939939095461525	4.83460330963135	99.1319923638559
1.5879885322029146	0.026026649126906942	-0.9989554260967617	0.026022693418997087	-0.00045375323250811193	4.83460330963135	99.1319923638559
1.2613841275471438	0.026074174315413277	-1.1284731052498087	0.026069117190383184	-0.0005135125554700717	4.83460330963135	99.1319923638559
1.0019530273437505	0.026121832255269737	-1.2575188451206816	0.026115540961769285	-0.0005732718784320313	4.83460330963135	99.1319923638559
0.7958795794866117	0.026183434155692815	-1.4091638549169603	0.026175515482048297	-0.0006439048334584158	4.83460330963135	99.1319923638559
0.632189621426703	0.02624547507124055	-1.560520666739021	0.026235741070389385	-0.0007147392549684372	4.83460330963135	99.1319923638559
0.5021660659988852	0.026307698274806186	-1.7111625446988417	0.02629596665873047	-0.000785573676478458	4.83460330963135	99.1319923638559
0.39888468474333105	0.02640618763229772	-1.9003097627502352	0.026391665197617153	-0.0008756445448905548	4.83460330963135	99.1319923638559
0.31684536749072195	0.02652306633929548	-2.107445940940233	0.02650512675424125	-0.0009753480303325534	4.83460330963135	99.1319923638559
0.25167922143947163	0.026640288651306063	-2.312761906162535	0.02661858831086535	-0.001075051515774552	4.83460330963135	99.1319923638559
0.1999159116827968	0.02677474004882714	-2.561416423724145	0.026747989170184523	-0.0011965701124294328	4.83460330963135	99.1319923638559
0.15879885322029147	0.026942648668224763	-2.894171128099036	0.026908283292579684	-0.0013603703560687653	4.83460330963135	99.1319923638559
0.12613841275471424	0.027111454761548685	-3.2227930907223485	0.027068577414974846	-0.0015241705997080994	4.83460330963135	99.1319923638559
0.10019530273437505	0.02728114166904658	-3.547337605532896	0.027228871537370008	-0.0016879708433474318	4.83460330963135	99.1319923638559
0.07958795794866116	0.027514568843192196	-4.059407744519701	0.02744553991573492	-0.0019477775439110479	4.83460330963135	99.1319923638559
0.0632189621426703	0.027750253691651648	-4.563109203396194	0.027662293967507832	-0.002207730147958676	4.83460330963135	99.1319923638559
0.05021660659988852	0.02798804703129375	-5.058289251579004	0.027879048019280744	-0.0024676827520063015	4.83460330963135	99.1319923638559
0.039888468474333104	0.028294563109814524	-5.7524102878836745	0.02815208025513424	-0.0028359617211376103	4.83460330963135	99.1319923638559
0.03168453674907219	0.02864033704661502	-6.536252762857976	0.028454175706903402	-0.0032601826611981482	4.83460330963135	99.1319923638559
0.025167922143947162	0.028991342860379396	-7.3012551853378325	0.02875627115867256	-0.003684403601258686	4.83460330963135	99.1319923638559
0.019991591168279678	0.02941253854599961	-8.23172313762111	0.029109504378611695	-0.004211196807500123	4.83460330963135	99.1319923638559
0.015879885322029146	0.029979984415703875	-9.50385836572228	0.02956849368389416	-0.004950115840195902	4.83460330963135	99.1319923638559
0.012613841275471424	0.030561656572415535	-10.728153896529651	0.03002748298917663	-0.0056890348728916885	4.83460330963135	99.1319923638559
0.010019530273437504	0.031156758245574574	-11.906201805209347	0.030486472294459097	-0.006427953905587467	4.83460330963135	99.1319923638559

File: Stanford/W8_50SOC_272Cycles.txt
Freq(Hz)	Zmod(Ohm)	Zphz(Deg)	Zreal(Ohm)	Zimag(Ohm)	Capacity(Ah)	SOH
10019.530273437504	0.045749198645353255	48.89722061157227	0.0300760630294672	0.0344734623926798	4.51061201095581	92.4886545573651
7958.795794866109	0.04103314289415879	45.69408459840444	0.028661206010496282	0.02936416329126961	4.51061201095581	92.4886545573651
6321.89621426703	0.036478239681164995	41.675669019964914	0.027246348991525365	0.024254864189859424	4.51061201095581	92.4886545573651
5021.660659988852	0.03215305024541517	36.54478769897231	0.02583149197255446	0.019145565088449258	4.51061201095581	92.4886545573651
3988.8468474333145	0.029443468467963915	31.783714560262542	0.025028197710666986	0.015508293096912668	4.51061201095581	92.4886545573651
3168.4536749072195	0.02763427025736337	27.293982720308996	0.024557619714421983	0.012671866737731675	4.51061201095581	92.4886545573651
2516.7922143947135	0.026017714468669673	22.211623432993786	0.02408704171817698	0.009835440378550678	4.51061201095581	92.4886545573651
1999.1591168279679	0.024886847555377307	17.318056315657966	0.023758653009334444	0.007408210878925674	4.51061201095581	92.4886545573651
1587.9885322029147	0.024497221502335388	14.043443173150903	0.02376504893333511	0.005944435257505206	4.51061201095581	92.4886545573651
1261.3841275471439	0.024190037233948088	10.674395257893188	0.02377144485733578	0.004480659636084733	4.51061201095581	92.4886545573651
1001.9530273437505	0.02396846472723114	7.230935753919655	0.02377784078133645	0.00301688401466426	4.51061201095581	92.4886545573651
795.8795794866109	0.02405328672770508	5.527910403427037	0.023941424297815428	0.002317068190012207	4.51061201095581	92.4886545573651
632.189621426703	0.024160334163346422	3.8480595662465222	0.024105865339601563	0.0016214200916358176	4.51061201095581	92.4886545573651
502.1660659988852	0.024287956390563862	2.1844439932940505	0.024270306381387698	0.0009257719932594311	4.51061201095581	92.4886545573651
398.88468474333143	0.02445302639163545	1.111102185554826	0.024448428573917366	0.00047417293900075435	4.51061201095581	92.4886545573651
316.8453674907219	0.02463429315801919	0.3542028003030208	0.024633822432825803	0.0001522883555602724	4.51061201095581	92.4886545573651
251.67922143947135	0.024819795732769385	-0.39151102623088235	0.02481921629173424	-0.00016959622788020957	4.51061201095581	92.4886545573651
199.91591168279678	0.025013472489158393	-0.991395397763496	0.02500972809389094	-0.00043278936623500905	4.51061201095581	92.4886545573651
158.79885322029148	0.025217722613106612	-1.2932684175280187	0.025211298850134053	-0.0005691608567162531	4.51061201095581	92.4886545573651
126.13841275471438	0.025422661495674886	-1.5902826133414734	0.02541286960637717	-0.0007055323471974978	4.51061201095581	92.4886545573651
100.19530273437505	0.025628272613700077	-1.8825387731263887	0.025614440362620283	-0.0008419038376787425	4.51061201095581	92.4886545573651
79.58795794866109	0.02582478998467864	-1.9790859213547218	0.025809385482932372	-0.0008918513027170569	4.51061201095581	92.4886545573651
63.2189621426703	0.02602118025296239	-2.0702961131292676	0.026004195101992228	-0.0009400313051612553	4.51061201095581	92.4886545573651
50.21660659988852	0.02621763547618642	-2.1601396087255105	0.026199004721052084	-0.0009882113076054536	4.51061201095581	92.4886545573651
39.888468474333145	0.026398370814065104	-2.129039435880606	0.02638014783803452	-0.0009807046855843057	4.51061201095581	92.4886545573651
31.684536749072194	0.026569307512353934	-2.023892446750423	0.026552733232185283	-0.0009383280803804765	4.51061201095581	92.4886545573651
25.167922143947134	0.026740332547016982	-1.9200901038077225	0.026725318626336047	-0.0008959514751766472	4.51061201095581	92.4886545573651
19.99159116827968	0.026895067658545754	-1.8145800427078995	0.026881580721192507	-0.0008516350672471777	4.51061201095581	92.4886545573651
15.879885322029146	0.02701451202725482	-1.7036241159895182	0.02700257111717107	-0.0008031270963016954	4.51061201095581	92.4886545573651
12.613841275471438	0.02713405681393708	-1.5936454591318787	0.02712356151314963	-0.0007546191253562128	4.51061201095581	92.4886545573651
10.019530273437505	0.027253700697181728	-1.4846320172675938	0.02724455190912819	-0.0007061111544107302	4.51061201095581	92.4886545573651
7.958795794866109	0.02732995586748405	-1.3644496196058384	0.027322206644561225	-0.0006507778349945588	4.51061201095581	92.4886545573651
6.32189621426703	0.027405441532373346	-1.24468503439854	0.02739897511996861	-0.0005953049299938011	4.51061201095581	92.4886545573651
5.021660659988852	0.02748104628164752	-1.1255789141831967	0.027475743595375992	-0.0005398320249930437	4.51061201095581	92.4886545573651
3.9888468474333143	0.02753373790585463	-1.0797744269873193	0.027528848645827622	-0.0005188596182116796	4.51061201095581	92.4886545573651
3.1684536749072194	0.027574916921830277	-1.0704800516188109	0.027570104280724192	-0.0005151632710464704	4.51061201095581	92.4886545573651
2.5167922143947137	0.02761609666126213	-1.0612133946206324	0.027611359915620762	-0.0005114669238812612	4.51061201095581	92.4886545573651
1.9991591168279679	0.027662519908775395	-1.071603338651681	0.02765768184114228	-0.0005173421281352972	4.51061201095581	92.4886545573651
1.5879885322029146	0.027718422897250787	-1.1173231891869377	0.027713152575645838	-0.0005405018314595733	4.51061201095581	92.4886545573651
1.2613841275471438	0.027774343464189527	-1.1628589649005867	0.0277686233101494	-0.0005636615347838493	4.51061201095581	92.4886545573651
1.0019530273437505	0.027830281503628145	-1.2082117180502374	0.027824094044652956	-0.0005868212381081254	4.51061201095581	92.4886545573651
0.7958795794866117	0.027895875142113	-1.30839895592122	0.02788860193030927	-0.0006369712058703996	4.51061201095581	92.4886545573651
0.632189621426703	0.027961733357243432	-1.40913179302166	0.027953277256159814	-0.0006876212488271004	4.51061201095581	92.4886545573651
0.5021660659988852	0.028027677595335167	-1.5093909252070963	0.028017952582010355	-0.000738271291783801	4.51061201095581	92.4886545573651
0.39888468474333105	0.028129235033340676	-1.6849550704531182	0.0281170723888828	-0.0008271057001646145	4.51061201095581	92.4886545573651
0.31684536749072195	0.028248920065414233	-1.8968806261342972	0.028233440209183443	-0.0009350608625252412	4.51061201095581	92.4886545573651
0.25167922143947163	0.028368988310067896	-2.1070151389123835	0.028349808029484086	-0.0010430160248858678	4.51061201095581	92.4886545573651
0.1999159116827968	0.028498722255305798	-2.358379754910888	0.02847458342142735	-0.0011727187050767228	4.51061201095581	92.4886545573651
0.15879885322029147	0.02864722569501014	-2.6901947250216707	0.028615654213963386	-0.0013445720240020161	4.51061201095581	92.4886545573651
0.12613841275471424	0.028796679998223777	-3.018576385189257	0.028756725006499423	-0.0015164253429273112	4.51061201095581	92.4886545573651
0.10019530273437505	0.028947070436968543	-3.3435565068208377	0.02889779579903546	-0.0016882786618526045	4.51061201095581	92.4886545573651
0.07958795794866116	0.029188721783562712	-3.8750258294039406	0.029121991422909582	-0.0019725858466006496	4.51061201095581	92.4886545573651
0.0632189621426703	0.029432982285439325	-4.398036144468887	0.029346313373729713	-0.0022570639303834037	4.51061201095581	92.4886545573651
0.05021660659988852	0.029679654804382186	-4.912395078935513	0.02957063532454984	-0.0025415420141661547	4.51061201095581	92.4886545573651
0.039888468474333104	0.029991920576809238	-5.6286267714390705	0.02984731514002674	-0.0029416116020922955	4.51061201095581	92.4886545573651
0.03168453674907219	0.030342283722530956	-6.436395115211638	0.03015103363754824	-0.0034013750287202153	4.51061201095581	92.4886545573651
0.025167922143947162	0.030698539342774982	-7.225569063098207	0.030454752135069745	-0.0038611384553481343	4.51061201095581	92.4886545573651
0.019991591168279678	0.031136446093694176	-8.166890806327627	0.030820675384611314	-0.0044231486728277085	4.51061201095581	92.4886545573651
0.015879885322029146	0.03174348987470422	-9.422093328539606	0.03131524193046431	-0.005196611613536187	4.51061201095581	92.4886545573651
0.012613841275471424	0.03236519280775612	-10.629634806675261	0.031809808476317314	-0.005970074554244673	4.51061201095581	92.4886545573651
0.010019530273437504	0.033000726408957425	-11.79116586140323	0.03230437502217031	-0.006743537494953151	4.51061201095581	92.4886545573651

File: Stanford/W8_50SOC_297Cycles.txt
Freq(Hz)	Zmod(Ohm)	Zphz(Deg)	Zreal(Ohm)	Zimag(Ohm)	Capacity(Ah)	SOH
10019.530273437504	0.045798201113939216	48.886058807373004	0.0301150002357973	0.0345045212410019	4.49580335617065	92.18500783413614
7958.795794866109	0.04107825129587928	45.68162437269183	0.028699105964495982	0.029390203237916523	4.49580335617065	92.18500783413614
6321.89621426703	0.03651975142618535	41.66184789357329	0.027283211693194663	0.024275885234831145	4.49580335617065	92.18500783413614
5021.660659988852	0.032191361719904006	36.529701141749605	0.02586731742189335	0.019161567231745787	4.49580335617065	92.18500783413614
3988.8468474333145	0.029479949050373027	31.768679432578814	0.02506328150291744	0.015520931554455941	4.49580335617065	92.18500783413614
3168.4536749072195	0.02766959860495425	27.279945104071498	0.024592122666023376	0.012682042017693584	4.49580335617065	92.18500783413614
2516.7922143947135	0.026052035367875332	22.19912334821913	0.024120963829129313	0.009843152480931226	4.49580335617065	92.18500783413614
1999.1591168279679	0.02492001071568103	17.310395166400856	0.023791304461384315	0.007414901624119641	4.49580335617065	92.18500783413614
1587.9885322029147	0.0245282882888957	14.047116566356932	0.023794805549620032	0.005953499411182443	4.49580335617065	92.18500783413614
1261.3841275471439	0.024218553550282306	10.68921474998464	0.02379830663785575	0.004492097198245238	4.49580335617065	92.18500783413614
1001.9530273437505	0.02399398181052488	7.256449368649373	0.02380180772609147	0.0030306949853080344	4.49580335617065	92.18500783413614
795.8795794866109	0.024067830963443167	5.536618184831616	0.023955548257643813	0.0023221100233563738	4.49580335617065	92.18500783413614
632.189621426703	0.024164313787091145	3.8384227255146257	0.024110108409388476	0.0016176320003444017	4.49580335617065	92.18500783413614
502.1660659988852	0.02428184487570829	2.1551990491479467	0.02426466856113314	0.0009131539773324327	4.49580335617065	92.18500783413614
398.88468474333143	0.02444856772434331	1.0805194528516222	0.024444220315644794	0.00046103897017457424	4.49580335617065	92.18500783413614
316.8453674907219	0.024637470687828688	0.3326896228889325	0.02463705535319301	0.0001430573917049707	4.49580335617065	92.18500783413614
251.67922143947135	0.02483050654512185	-0.4036365717755258	0.02482989039074123	-0.00017492418676463286	4.49580335617065	92.18500783413614
199.91591168279678	0.025030821214275974	-0.9979628839127692	0.025027024415010445	-0.0004359582451556718	4.49580335617065	92.18500783413614
158.79885322029148	0.02523997410031406	-1.302977363879449	0.025233447775729743	-0.0005739389636922835	4.49580335617065	92.18500783413614
126.13841275471438	0.02544983051167685	-1.6029699997690534	0.025439871136449042	-0.0007119196822288959	4.49580335617065	92.18500783413614
100.19530273437505	0.02566037318759625	-1.898047751775035	0.025646294497168345	-0.0008499004007655081	4.49580335617065	92.18500783413614
79.58795794866109	0.025843408444733457	-1.9825922096179702	0.025827938171377133	-0.0008940748608705166	4.49580335617065	92.18500783413614
63.2189621426703	0.0260259236487804	-2.061766889722953	0.026009075074826554	-0.0009363308839202954	4.49580335617065	92.18500783413614
50.21660659988852	0.02620848785797311	-2.1398386804155973	0.02619021197827598	-0.000978586906970074	4.49580335617065	92.18500783413614
39.888468474333145	0.026397929922807584	-2.114723656670026	0.026379951460009553	-0.0009740971086087912	4.49580335617065	92.18500783413614
31.684536749072194	0.026591709002618626	-2.0265156104421678	0.02657507772470899	-0.0009403359004230771	4.49580335617065	92.18500783413614
25.167922143947134	0.02678555019608789	-1.9395840454948152	0.026770203989408426	-0.000906574692237363	4.49580335617065	92.18500783413614
19.99159116827968	0.02694538525388252	-1.837853292825339	0.026931524285252802	-0.0008641678962956632	4.49580335617065	92.18500783413614
15.879885322029146	0.027031727882367858	-1.7024379729523416	0.02701979599378447	-0.0008030795481472959	4.49580335617065	92.18500783413614
12.613841275471438	0.02711822054439102	-1.5678857107889677	0.02710806770231614	-0.0007419911999989284	4.49580335617065	92.18500783413614
10.019530273437505	0.027204861808943118	-1.4341897515929762	0.027196339410847804	-0.000680902851850561	4.49580335617065	92.18500783413614
7.958795794866109	0.027286049333831722	-1.364261287659618	0.027278314695838583	-0.0006496426733947243	4.49580335617065	92.18500783413614
6.32189621426703	0.02736716231717468	-1.296030721292759	0.02736016121231819	-0.0006189925125111113	4.49580335617065	92.18500783413614
5.021660659988852	0.027448313881004	-1.2282035096525337	0.027442007728797804	-0.0005883423516274983	4.49580335617065	92.18500783413614
3.9888468474333143	0.027535534075281195	-1.1723085254545367	0.027529770566760446	-0.0005633554406429741	4.49580335617065	92.18500783413614
3.1684536749072194	0.02762579774439578	-1.1225272689207246	0.02762049599158196	-0.0005412043913974796	4.49580335617065	92.18500783413614
2.5167922143947137	0.02771608213223755	-1.0730702974477206	0.027711221416403472	-0.000519053342151985	4.49580335617065	92.18500783413614
1.9991591168279679	0.027780369696808117	-1.0568619303718378	0.027775643770393092	-0.0005123998746665359	4.49580335617065	92.18500783413614
1.5879885322029146	0.02779769197374727	-1.1001807153083154	0.027792567512775795	-0.0005337322504148058	4.49580335617065	92.18500783413614
1.2613841275471438	0.027815030120601245	-1.1434455205178915	0.0278094912551585	-0.0005550646261630758	4.49580335617065	92.18500783413614
1.0019530273437505	0.02783238410771162	-1.1866563975876	0.027826414997541203	-0.0005763970019113457	4.49580335617065	92.18500783413614
0.7958795794866117	0.027914290657405253	-1.277817470135435	0.02790734887529793	-0.0006224963120448951	4.49580335617065	92.18500783413614
0.632189621426703	0.027997464060501506	-1.369325761339214	0.027989468731834742	-0.0006690545035486705	4.49580335617065	92.18500783413614
0.5021660659988852	0.02808070845623579	-1.4602917364096906	0.028071588588371554	-0.0007156126950524456	4.49580335617065	92.18500783413614
0.39888468474333105	0.02817600625253128	-1.667417926568575	0.0281640756478461	-0.000819860503429768	4.49580335617065	92.18500783413614
0.31684536749072195	0.028277817186066152	-1.9313020533636127	0.028261754065999248	-0.000952996286222195	4.49580335617065	92.18500783413614
0.25167922143947163	0.0283802236371481	-2.193287319041797	0.028359432484152392	-0.0010861320690146222	4.49580335617065	92.18500783413614
0.1999159116827968	0.028502150238442103	-2.4701483046207477	0.028475666386380636	-0.0012284103818664019	4.49580335617065	92.18500783413614
0.15879885322029147	0.02866151228124444	-2.7765840016039074	0.028627864186277458	-0.001388408578185288	4.49580335617065	92.18500783413614
0.12613841275471424	0.028821685090698018	-3.079622332922497	0.028780061986174284	-0.0015484067745041759	4.49580335617065	92.18500783413614
0.10019530273437505	0.02898265522468637	-3.3793028106083622	0.028932259786071106	-0.001708404970823062	4.49580335617065	92.18500783413614
0.07958795794866116	0.029221121697870688	-3.91320319354409	0.029152994959844438	-0.0019942011315446325	4.49580335617065	92.18500783413614
0.0632189621426703	0.029462202912441397	-4.438770303508314	0.02937383429162916	-0.00228018847067103	4.49580335617065	92.18500783413614
0.05021660659988852	0.02970572276789741	-4.955763397092422	0.029594673623413878	-0.0025661758097974257	4.49580335617065	92.18500783413614
0.039888468474333104	0.030021395734305106	-5.66334558942163	0.02987485845469381	-0.002962605972410537	4.49580335617065	92.18500783413614
0.03168453674907219	0.030378371488086815	-6.456610758421832	0.03018569052688298	-0.0034160710887587153	4.49580335617065	92.18500783413614
0.025167922143947162	0.03074103448289194	-7.231304673379736	0.030496522599072148	-0.0038695362051068935	4.49580335617065	92.18500783413614
0.019991591168279678	0.031179677116032593	-8.16514775986401	0.030863602712057153	-0.004428351012774943	4.49580335617065	92.18500783413614
0.015879885322029146	0.031776205875339206	-9.42770113508063	0.03134700727203459	-0.0052050355348404985	4.49580335617065	92.18500783413614
0.012613841275471424	0.03238759163992722	-10.643159628341525	0.03183041183201203	-0.00598172005690606	4.49580335617065	92.18500783413614
0.010019530273437504	0.033013008985372294	-11.813075594100242	0.03231381639198947	-0.0067584045789716145	4.49580335617065	92.18500783413614

File: Stanford/W8_50SOC_347Cycles.txt
Freq(Hz)	Zmod(Ohm)	Zphz(Deg)	Zreal(Ohm)	Zimag(Ohm)	Capacity(Ah)	SOH
10019.530273437504	0.04629179835319512	48.02070999145515	0.030962822393015	0.034412704401594	4.45690250396729	91.38735831946168
7958.795794866109	0.04161443708554788	44.78276526510427	0.029537205866623506	0.02931407244890625	4.45690250396729	91.38735831946168
6321.89621426703	0.037103221068523755	40.74174719351836	0.028111589340232015	0.024215440496218495	4.45690250396729	91.38735831946168
5021.660659988852	0.03282671951187091	35.616361071608935	0.02668597281384053	0.01911680854353076	4.45690250396729	91.38735831946168
3988.8468474333145	0.030155153341641146	30.889463829259387	0.025877926090086455	0.015481156750511697	4.45690250396729	91.38735831946168
3168.4536749072195	0.028377167407213275	26.453981232333806	0.02540586372137551	0.012641428662453592	4.45690250396729	91.38735831946168
2516.7922143947135	0.0267911885522879	21.46023397284325	0.024933801352664566	0.009801700574395488	4.45690250396729	91.38735831946168
1999.1591168279679	0.025684634269188863	16.683304429918454	0.024603470126823717	0.0073735808980768605	4.45690250396729	91.38735831946168
1587.9885322029147	0.025307691007748274	13.515437030440182	0.02460684483266749	0.0059145930988266805	4.45690250396729	91.38735831946168
1261.3841275471439	0.025010304362788862	10.26206662357778	0.024610219538511263	0.004455605299576494	4.45690250396729	91.38735831946168
1001.9530273437505	0.024795337022694593	6.941396177792724	0.024613594244355035	0.002996617500326308	4.45690250396729	91.38735831946168
795.8795794866109	0.024885546333068966	5.289927753250538	0.024779556824824165	0.0022943364750254796	4.45690250396729	91.38735831946168
632.189621426703	0.024997419745972277	3.6610517256490285	0.024946406391441054	0.0015961836076697437	4.45690250396729	91.38735831946168
502.1660659988852	0.025129307273092146	2.0479804235501855	0.025113255958057946	0.0008980307403140106	4.45690250396729	91.38735831946168
398.88468474333143	0.025295140400315164	1.0110539148692457	0.02529120218737796	0.0004463404404988376	4.45690250396729	91.38735831946168
316.8453674907219	0.02547535625796974	0.2825906008017921	0.025475046402226198	0.00012564742297417722	4.45690250396729	91.38735831946168
251.67922143947135	0.025659631924151678	-0.4355244468323574	0.025658890617074433	-0.00019504559455048315	4.45690250396729	91.38735831946168
199.91591168279678	0.025856860192394308	-1.0178087877301873	0.025852780555614015	-0.0004593000678111026	4.45690250396729	91.38735831946168
158.79885322029148	0.02607531838691226	-1.3220263253233264	0.026068377494735343	-0.0006016010063325281	4.45690250396729	91.38735831946168
126.13841275471438	0.0262944994655382	-1.6211804935876126	0.026283974433856674	-0.0007439019448539543	4.45690250396729	91.38735831946168
100.19530273437505	0.02651438550112105	-1.9153807502682945	0.026499571372978002	-0.0008862028833753804	4.45690250396729	91.38735831946168
79.58795794866109	0.026712917136002844	-1.9840616740250487	0.02669690265037243	-0.0009248409547007231	4.45690250396729	91.38735831946168
63.2189621426703	0.026911037457801195	-2.0472468375251602	0.026893860375693884	-0.0009613590109118788	4.45690250396729	91.38735831946168
50.21660659988852	0.027109190028906993	-2.1095083814914237	0.027090818101015338	-0.0009978770671230344	4.45690250396729	91.38735831946168
39.888468474333145	0.027287761735554524	-2.108015000769204	0.027269294960560898	-0.0010037394534049616	4.45690250396729	91.38735831946168
31.684536749072194	0.027454069692399767	-2.0673943220161375	0.02743619942754372	-0.0009904057992525962	4.45690250396729	91.38735831946168
25.167922143947134	0.027620391282325404	-2.027262834022468	0.027603103894526543	-0.000977072145100231	4.45690250396729	91.38735831946168
19.99159116827968	0.027776347234413815	-1.9543563095656558	0.027760190065912467	-0.0009472661669999139	4.45690250396729	91.38735831946168
15.879885322029146	0.027909996232307627	-1.8106644596240122	0.027896060675447556	-0.0008818664746855742	4.45690250396729	91.38735831946168
12.613841275471438	0.02804381909748928	-1.6683430937133255	0.028031931284982648	-0.0008164667823712342	4.45690250396729	91.38735831946168
10.019530273437505	0.028177813352752615	-1.5273744294902674	0.028167801894517737	-0.0007510670900568941	4.45690250396729	91.38735831946168
7.958795794866109	0.028272044744070374	-1.4096279601213244	0.028263488777804772	-0.0006954970291963157	4.45690250396729	91.38735831946168
6.32189621426703	0.028365577688121677	-1.2931076753690436	0.028358353861451354	-0.0006401279946801991	4.45690250396729	91.38735831946168
5.021660659988852	0.028459227174664672	-1.1773537705241157	0.028453218945097933	-0.0005847589601640828	4.45690250396729	91.38735831946168
3.9888468474333143	0.028507246858733154	-1.1514581875743544	0.028501490315859006	-0.0005728640674247789	4.45690250396729	91.38735831946168
3.1684536749072194	0.028532381454221493	-1.1702771379647283	0.028526429972497314	-0.000582738769440927	4.45690250396729	91.38735831946168
2.5167922143947137	0.028557519122397176	-1.1890629597326265	0.028551369629135622	-0.0005926134714570748	4.45690250396729	91.38735831946168
1.9991591168279679	0.0285955501675679	-1.2052142854336554	0.028589224072355958	-0.000601461824653154	4.45690250396729	91.38735831946168
1.5879885322029146	0.02865686055287685	-1.2166240329280684	0.028650400295598354	-0.0006084567766137186	4.45690250396729	91.38735831946168
1.2613841275471438	0.02871817206974449	-1.227985062664398	0.02871157651884075	-0.0006154517285742832	4.45690250396729	91.38735831946168
1.0019530273437505	0.028779484710938833	-1.2392976851155282	0.028772752742083147	-0.0006224466805348477	4.45690250396729	91.38735831946168
0.7958795794866117	0.02888232447480147	-1.3690852771552213	0.02887407935029272	-0.0006900787931212699	4.45690250396729	91.38735831946168
0.632189621426703	0.028986084430020452	-1.500132791003219	0.028976149864202615	-0.0007588343900647689	4.45690250396729	91.38735831946168
0.5021660659988852	0.029089994938890487	-1.6302447685946708	0.029078220378112512	-0.0008275899870082672	4.45690250396729	91.38735831946168
0.39888468474333105	0.02919797631722139	-1.7876560094369922	0.02918376579079797	-0.0009108431746855247	4.45690250396729	91.38735831946168
0.31684536749072195	0.029308162640338146	-1.9579747093354858	0.0292910512529475	-0.0010013560054821919	4.45690250396729	91.38735831946168
0.25167922143947163	0.029418606003171855	-2.1270160723435683	0.02939833671509703	-0.0010918688362788593	4.45690250396729	91.38735831946168
0.1999159116827968	0.029540123543731592	-2.3478971663690373	0.029515324529627573	-0.001210172256205862	4.45690250396729	91.38735831946168
0.15879885322029147	0.029683322183523226	-2.6692039168993484	0.02965111726494397	-0.0013823388844214812	4.45690250396729	91.38735831946168
0.12613841275471424	0.029827445327289266	-2.9874155521276844	0.029786910000260368	-0.0015545055126371021	4.45690250396729	91.38735831946168
0.10019530273437505	0.029972479638556603	-3.3025572311784406	0.029922702735576765	-0.0017266721408527213	4.45690250396729	91.38735831946168
0.07958795794866116	0.030212136853477366	-3.8147640124394395	0.030145197564043352	-0.002010044048781011	4.45690250396729	91.38735831946168
0.0632189621426703	0.030454314569943713	-4.3191674383288525	0.03036782415591281	-0.0022935849582355556	4.45690250396729	91.38735831946168
0.05021660659988852	0.030698815200108455	-4.815574190220299	0.030590450747782265	-0.0025771258676900977	4.45690250396729	91.38735831946168
0.039888468474333104	0.031019709767961198	-5.516271857837273	0.03087605557725118	-0.0029818762682317372	4.45690250396729	91.38735831946168
0.03168453674907219	0.031384299027416324	-6.309711369023778	0.031194183668570904	-0.003449221751895596	4.45690250396729	91.38735831946168
0.025167922143947162	0.03175476800990993	-7.084783236903921	0.03151231175989063	-0.003916567235559455	4.45690250396729	91.38735831946168
0.019991591168279678	0.032199340016282114	-8.009268520942086	0.03188525291548651	-0.004486440014042968	4.45690250396729	91.38735831946168
0.015879885322029146	0.03279745070923715	-9.243626810171712	0.03237155089737663	-0.005268345615408546	4.45690250396729	91.38735831946168
0.012613841275471424	0.03341023455108941	-10.433241427747573	0.03285784887926676	-0.006050251216774133	4.45690250396729	91.38735831946168
0.010019530273437504	0.034036899046271114	-11.579530525800386	0.03334414686115689	-0.006832156818139712	4.45690250396729	91.38735831946168
