Repository: chrisw-17/rapid-SOH-prediction

# Rapid EIS-based SOH Estimation for Unknown LIBs

---

**This repository accompanies the paper:**

> **Fast state of health evaluation of lithium-ion batteries using EIS for second-life and recycling assessment**  
> *Authors: Christopher Wett, Jörg Lampe, Joey Danz, Thomas Seeger, Bugra Turan*

## Overview

This repository provides a complete workflow for rapid State of Health (SOH) estimation of lithium-ion batteries using Electrochemical Impedance Spectroscopy (EIS) and neural network models. The code and data enable reproducible analysis, model training, and evaluation for the fully connected neural network model as described in the associated publication.

File: Stanford/W8_80SOC_322Cycles.txt
Freq(Hz)	Zmod(Ohm)	Zphz(Deg)	Zreal(Ohm)	Zimag(Ohm)	Capacity(Ah)	SOH
10019.530273437504	0.045715201646089484	48.881259918212855	0.0300633078554541	0.0344394712841358	4.48379182815552	91.93871529942044
7958.795794866109	0.04100298073123008	45.693847192159474	0.028640259647616503	0.029342459954181322	4.48379182815552	91.93871529942044
6321.89621426703	0.036450217798356915	41.69506814504592	0.027217211439778902	0.024245448624226847	4.48379182815552	91.93871529942044
5021.660659988852	0.03212478027393674	36.58854671309496	0.025794163231941312	0.019148437294272395	4.48379182815552	91.93871529942044
3988.8468474333145	0.0294114427058181	31.838827028297455	0.0249860617812411	0.015515465790675566	4.48379182815552	91.93871529942044
3168.4536749072195	0.02759747130304765	27.350071365882243	0.02451251763677624	0.012678994495987148	4.48379182815552	91.93871529942044
2516.7922143947135	0.025975902477722558	22.266167566534016	0.02403897349231138	0.009842523201298728	4.48379182815552	91.93871529942044
1999.1591168279679	0.024841255901400672	17.367971980265626	0.023708677005544555	0.007415296987015193	4.48379182815552	91.93871529942044
1587.9885322029147	0.024451061082107702	14.087902193048285	0.02371565708415177	0.005951638186909877	4.48379182815552	91.93871529942044
1261.3841275471439	0.024143435400379467	10.71291991690137	0.023722637162758988	0.004487979386804555	4.48379182815552	91.93871529942044
1001.9530273437505	0.023921564527281173	7.263144012820576	0.023729617241366203	0.0030243205866992326	4.48379182815552	91.93871529942044
795.8795794866109	0.023990369057840997	5.560611017555283	0.02387747637538877	0.0023246353421914863	4.48379182815552	91.93871529942044
632.189621426703	0.02408127284128946	3.879069265209138	0.024026104064698444	0.00162911789901968	4.48379182815552	91.93871529942044
502.1660659988852	0.024192752327699466	2.2115983565533432	0.02417473175400812	0.0009336004558478765	4.48379182815552	91.93871529942044
398.88468474333143	0.02435190231117443	1.1358927641383416	0.024347116913060973	0.0004827465118703246	4.48379182815552	91.93871529942044
316.8453674907219	0.024532663847644003	0.37819703795214493	0.024532129401292086	0.00016193362763649807	4.48379182815552	91.93871529942044
251.67922143947135	0.024717652514043474	-0.36828633040540004	0.024717141889523203	-0.00015887925659732835	4.48379182815552	91.93871529942044
199.91591168279678	0.024908646694945157	-0.9822521495049503	0.024904986449479912	-0.00042700131712232573	4.48379182815552	91.93871529942044
158.79885322029148	0.02510568051325215	-1.326678992368024	0.025098950606638765	-0.0005812679924065388	4.48379182815552	91.93871529942044
126.13841275471438	0.0253036074206052	-1.6657296580714713	0.02529291476379762	-0.0007355346676907525	4.48379182815552	91.93871529942044
100.19530273437505	0.02550240662293375	-1.9995058495961213	0.025486878920956472	-0.0008898013429749663	4.48379182815552	91.93871529942044
79.58795794866109	0.025705006422877888	-2.156066593688985	0.025686808762805134	-0.0009670629675832262	4.48379182815552	91.93871529942044
63.2189621426703	0.025907853621197574	-2.3066867436267935	0.02588686060920616	-0.0010427497575788863	4.48379182815552	91.93871529942044
50.21660659988852	0.026110877077904982	-2.454965630332077	0.026086912455607184	-0.0011184365475745458	4.48379182815552	91.93871529942044
39.888468474333145	0.026321142903168514	-2.5237287909676116	0.02629561326681334	-0.0011590024379648852	4.48379182815552	91.93871529942044
31.684536749072194	0.026535871298379414	-2.5434368550693573	0.026509729907407586	-0.0011775762397638202	4.48379182815552	91.93871529942044
25.167922143947134	0.02675060278279874	-2.562828521696571	0.026723846548001827	-0.001196150041562755	4.48379182815552	91.93871529942044
19.99159116827968	0.026965742129713338	-2.5378297108621632	0.026939294237496213	-0.0011940161606109564	4.48379182815552	91.93871529942044
15.879885322029146	0.02718183479090896	-2.41873364608445	0.027157618083039143	-0.0011471367207329755	4.48379182815552	91.93871529942044
12.613841275471438	0.02739804304254544	-2.301516745079224	0.027375941928582077	-0.001100257280854994	4.48379182815552	91.93871529942044
10.019530273437505	0.027614364169556906	-2.1861358386356353	0.027594265774125007	-0.0010533778409770125	4.48379182815552	91.93871529942044
7.958795794866109	0.027738484079014473	-1.9896707781441703	0.02772176061416406	-0.0009630614999684259	4.48379182815552	91.93871529942044
6.32189621426703	0.027861042773290226	-1.7932520872455726	0.02784739790511458	-0.0008718568284573061	4.48379182815552	91.93871529942044
5.021660659988852	0.027983926026746885	-1.5985561557767485	0.027973035196065102	-0.0007806521569461866	4.48379182815552	91.93871529942044
3.9888468474333143	0.028077582456340015	-1.5305578663853232	0.02806756498445444	-0.0007499549559804165	4.48379182815552	91.93871529942044
3.1684536749072194	0.028156496528346602	-1.525456579091508	0.028146517749424033	-0.0007495567571251897	4.48379182815552	91.93871529942044
2.5167922143947137	0.028235410822304904	-1.5203838066241666	0.02822547051439362	-0.0007491585582699628	4.48379182815552	91.93871529942044
1.9991591168279679	0.028310673935791442	-1.5540712046275333	0.02830026059339254	-0.0007677949236445297	4.48379182815552	91.93871529942044
1.5879885322029146	0.028379405963379095	-1.6573701576713127	0.028367533610774362	-0.0008208042859682413	4.48379182815552	91.93871529942044
1.2613841275471438	0.028448229791545484	-1.760169628277246	0.02843480662815618	-0.0008738136482919533	4.48379182815552	91.93871529942044
1.0019530273437505	0.028517144755630747	-1.8624725733673717	0.028502079645538	-0.0009268230106156652	4.48379182815552	91.93871529942044
0.7958795794866117	0.02863485394376563	-2.0009621653639487	0.028617393578492217	-0.0009998225614890725	4.48379182815552	91.93871529942044
0.632189621426703	0.02875363235999825	-2.138988385464689	0.028733597612773547	-0.0010731924902610958	4.48379182815552	91.93871529942044
0.5021660659988852	0.028872576269795346	-2.2758781646576227	0.028849801647054876	-0.0011465624190331182	4.48379182815552	91.93871529942044
0.39888468474333105	0.029013094236519703	-2.497593367945679	0.028985533331038125	-0.001264315898994649	4.48379182815552	91.93871529942044
0.31684536749072195	0.029164871596248813	-2.7598703063866687	0.029131043451342296	-0.0014042943643296202	4.48379182815552	91.93871529942044
0.25167922143947163	0.029317253752797614	-3.019426165426152	0.029276553571646467	-0.0015442728296645915	4.48379182815552	91.93871529942044
0.1999159116827968	0.029491955268986146	-3.3289134728531162	0.02944219174274981	-0.0017125334948650474	4.48379182815552	91.93871529942044
0.15879885322029147	0.029709961485838064	-3.7354777634119407	0.029646841731398844	-0.001935610199231509	4.48379182815552	91.93871529942044
0.12613841275471424	0.029929441810028008	-4.136099098986077	0.02985149172004788	-0.002158686903597973	4.48379182815552	91.93871529942044
0.10019530273437505	0.030150364049170184	-4.530868515973049	0.03005614170869691	-0.0023817636079644347	4.48379182815552	91.93871529942044
0.07958795794866116	0.030518284436286815	-5.135223571266653	0.030395790997270175	-0.002731588289690721	4.48379182815552	91.93871529942044
0.0632189621426703	0.03088974253898007	-5.725434041640239	0.030735645447754718	-0.003081605593580982	4.48379182815552	91.93871529942044
0.05021660659988852	0.03126440035625051	-6.301558828403084	0.03107549989823926	-0.0034316228974712397	4.48379182815552	91.93871529942044
0.039888468474333104	0.03173875625631327	-7.05239247391755	0.03149863024597601	-0.0038967860250403376	4.48379182815552	91.93871529942044
0.03168453674907219	0.03226910528626	-7.875263767610362	0.03196476598597889	-0.004421412832719883	4.48379182815552	91.93871529942044
0.025167922143947162	0.03280589420949671	-8.671366254242136	0.032430901725981766	-0.004946039640399429	4.48379182815552	91.93871529942044
0.019991591168279678	0.033421952038891874	-9.602403162992607	0.032953678452673385	-0.005575119238886154	4.48379182815552	91.93871529942044
0.015879885322029146	0.03420158746540101	-10.819571112780503	0.03359359226290518	-0.006420213705722946	4.48379182815552	91.93871529942044
0.012613841275471424	0.03499596606613068	-11.981986794426103	0.03423350607313698	-0.007265308172559746	4.48379182815552	91.93871529942044
0.010019530273437504	0.035804106542893524	-13.09236844436183	0.03487341988336878	-0.008110402639396538	4.48379182815552	91.93871529942044

File: Stanford/W8_80SOC_347Cycles.txt
Freq(Hz)	Zmod(Ohm)	Zphz(Deg)	Zreal(Ohm)	Zimag(Ohm)	Capacity(Ah)	SOH
10019.530273437504	0.04623460024595257	48.068050384521506	0.0308961559852456	0.0343957236475468	4.45690250396729	91.38735831946168
7958.795794866109	0.04154947296590496	44.85025799323552	0.029456597806651847	0.029303029696630695	4.45690250396729	91.38735831946168
6321.89621426703	0.03702829818450213	40.831246435914764	0.028017039628058096	0.024210335745714594	4.45690250396729	91.38735831946168
5021.660659988852	0.03273907066474014	35.72811712759494	0.02657748144946435	0.019117641794798513	4.45690250396729	91.38735831946168
3988.8468474333145	0.030055784112615728	31.01745734973487	0.025758117607337292	0.015487722103354792	4.45690250396729	91.38735831946168
3168.4536749072195	0.028266561806082356	26.593208873613698	0.025276165978775838	0.012653614098369233	4.45690250396729	91.38735831946168
2516.7922143947135	0.026667878902574466	21.605557728371178	0.024794214350214387	0.009819506093383678	4.45690250396729	91.38735831946168
1999.1591168279679	0.025551164631401477	16.824958317690026	0.02445740878094455	0.007395753493915164	4.45690250396729	91.38735831946168
1587.9885322029147	0.025172774149121953	13.644505300408083	0.02446234956300876	0.005938182568755163	4.45690250396729	91.38735831946168
1261.3841275471439	0.024874166871089804	10.377397513658728	0.02446729034507297	0.004480611643595157	4.45690250396729	91.38735831946168
1001.9530273437505	0.02465824145240976	7.042040102451854	0.024472231127137183	0.0030230407184351498	4.45690250396729	91.38735831946168
795.8795794866109	0.02472952678844138	5.408584009654107	0.024619427329487156	0.002330942545053531	4.45690250396729	91.38735831946168
632.189621426703	0.024821837132118284	3.7953279129552246	0.024767399595781187	0.0016430203517619453	4.45690250396729	91.38735831946168
502.1660659988852	0.024933671360587936	2.1952838083508475	0.02491537186207522	0.0009550981584703627	4.45690250396729	91.38735831946168
398.88468474333143	0.02509276567932001	1.1429431536276993	0.025087773293625108	0.0005005203341833552	4.45690250396729	91.38735831946168
316.8453674907219	0.02527373059383001	0.3853204272261111	0.025273159067134423	0.00016996734045145173	4.45690250396729	91.38735831946168
251.67922143947135	0.025459051301160208	-0.36140157331229694	0.025458544840643735	-0.0001605856532804516	4.45690250396729	91.38735831946168
199.91591168279678	0.02565028168456266	-0.9738653099562661	0.025646576548042255	-0.0004359608500996233	4.45690250396729	91.38735831946168
158.79885322029148	0.025847108536833883	-1.3126491979313075	0.025840325642284865	-0.0005921067602605921	4.45690250396729	91.38735831946168
126.13841275471438	0.026044825387126158	-1.6463009120448204	0.02603407473652748	-0.0007482526704215617	4.45690250396729	91.38735831946168
100.19530273437505	0.02624341211981535	-1.9749140728575023	0.026227823830770092	-0.0009043985805825312	4.45690250396729	91.38735831946168
79.58795794866109	0.026440626569691362	-2.1040088729355277	0.02642280102490403	-0.0009707313718013576	4.45690250396729	91.38735831946168
63.2189621426703	0.02663792691123543	-2.227241678738413	0.02661780333497776	-0.0010352273898847327	4.45690250396729	91.38735831946168
50.21660659988852	0.026835348668003887	-2.348661846082601	0.02681280564505149	-0.0010997234079681076	4.45690250396729	91.38735831946168
39.888468474333145	0.02705004511242921	-2.395777806998637	0.02702640102646204	-0.0011307467184595292	4.45690250396729	91.38735831946168
31.684536749072194	0.027275506943403992	-2.397120295301894	0.027251639061580804	-0.001140810009161341	4.45690250396729	91.38735831946168
25.167922143947134	0.027500968789107617	-2.398440771298372	0.02747687709669957	-0.001150873299863153	4.45690250396729	91.38735831946168
19.99159116827968	0.02771356464148117	-2.3748987462733564	0.02768976090434486	-0.0011483928760533785	4.45690250396729	91.38735831946168
15.879885322029146	0.027898392230965928	-2.2983459571798326	0.027875949459795307	-0.0011188077528145233	4.45690250396729	91.38735831946168
12.613841275471438	0.028083268967901167	-2.222800953678142	0.028062138015245753	-0.0010892226295756678	4.45690250396729	91.38735831946168
10.019530273437505	0.028268193887999577	-2.1482442228428598	0.0282483265706962	-0.0010596375063368125	4.45690250396729	91.38735831946168
7.958795794866109	0.02837818089282134	-2.023206294342872	0.02836049021393151	-0.00100187105516885	4.45690250396729	91.38735831946168
6.32189621426703	0.028486769854682396	-1.8980767929396352	0.028471139969533113	-0.0009435282660819823	4.45690250396729	91.38735831946168
5.021660659988852	0.028595493652330946	-1.7738982203896088	0.028581789725134716	-0.0008851854769951148	4.45690250396729	91.38735831946168
3.9888468474333143	0.028691379704492374	-1.668814870875321	0.02867921051112649	-0.0008355559860647964	4.45690250396729	91.38735831946168
3.1684536749072194	0.028780859189167608	-1.5734747195359349	0.028770006915459004	-0.0007902896628037861	4.45690250396729	91.38735831946168
2.5167922143947137	0.028870417870896028	-1.4787258149725788	0.02886080331979152	-0.000745023339542776	4.45690250396729	91.38735831946168
1.9991591168279679	0.02895397579750271	-1.4338359799192821	0.028944909932878713	-0.0007245022152567091	4.45690250396729	91.38735831946168
1.5879885322029146	0.02902659255848261	-1.4779614987216063	0.029016935987078926	-0.0007486664664067849	4.45690250396729	91.38735831946168
1.2613841275471438	0.02909922644946044	-1.5218667621283863	0.02908896204127914	-0.0007728307175568609	4.45690250396729	91.38735831946168
1.0019530273437505	0.029171877342482302	-1.565553363984014	0.02916098809547935	-0.0007969949687069368	4.45690250396729	91.38735831946168
0.7958795794866117	0.029285499865570844	-1.748421787878858	0.029271865463450245	-0.0008935293313700187	4.45690250396729	91.38735831946168
0.632189621426703	0.029400183015977594	-1.9324392698511197	0.029383462667950798	-0.0009914045663194275	4.45690250396729	91.38735831946168
0.5021660659988852	0.029515167073302196	-2.115024846499009	0.02949505987245135	-0.0010892798012688354	4.45690250396729	91.38735831946168
0.39888468474333105	0.029656521664032934	-2.3707657766725023	0.02963113765075143	-0.0012267675947284424	4.45690250396729	91.38735831946168
0.31684536749072195	0.02981162160055013	-2.6610799383551162	0.029779474033422865	-0.0013840913073495116	4.45690250396729	91.38735831946168
0.25167922143947163	0.02996747898248155	-2.9483816319594665	0.0299278104160943	-0.0015414150199705807	4.45690250396729	91.38735831946168
0.1999159116827968	0.030155044760961005	-3.2660218621390036	0.030106066282227614	-0.001717992300820767	4.45690250396729	91.38735831946168
0.15879885322029147	0.03040375067389883	-3.643088749407285	0.030342311540454657	-0.0019318864931966591	4.45690250396729	91.38735831946168
0.12613841275471424	0.030653751983089755	-4.0140210326981745	0.0305785567986817	-0.002145780685572553	4.45690250396729	91.38735831946168
0.10019530273437505	0.030905017251832884	-4.378936865985462	0.030814802056908744	-0.0023596748779484453	4.45690250396729	91.38735831946168
0.07958795794866116	0.031261107904168715	-4.994092153548298	0.031142430720761713	-0.0027213739542070728	4.45690250396729	91.38735831946168
0.0632189621426703	0.03162088080824823	-5.595704031530495	0.03147019826232863	-0.003083297653352569	4.45690250396729	91.38735831946168
0.05021660659988852	0.03198406133425552	-6.18371686049642	0.031797965803895545	-0.0034452213524980625	4.45690250396729	91.38735831946168
0.039888468474333104	0.03245506077787866	-6.926967440619106	0.03221816113364313	-0.003914212981226834	4.45690250396729	91.38735831946168
0.03168453674907219	0.03298606686143225	-7.7329874811406905	0.032686088081039504	-0.004438496698816644	4.45690250396729	91.38735831946168
0.025167922143947162	0.033523393354003096	-8.513319442341572	0.03315401502843587	-0.004962780416406455	4.45690250396729	91.38735831946168
0.019991591168279678	0.03414178543943494	-9.423758355968403	0.03368101991411454	-0.005590206663213048	4.45690250396729	91.38735831946168
0.015879885322029146	0.03492734902510037	-10.6100220312017	0.03433020165080722	-0.006430938075902533	4.45690250396729	91.38735831946168
0.012613841275471424	0.035727222664531655	-11.743636840929058	0.0349793833874999	-0.007271669488592026	4.45690250396729	91.38735831946168
0.010019530273437504	0.0365404666252628	-12.827200919300283	0.035628565124192574	-0.00811240090128151	4.45690250396729	91.38735831946168

File: Stanford/W8_80SOC_75Cycles.txt
Freq(Hz)	Zmod(Ohm)	Zphz(Deg)	Zreal(Ohm)	Zimag(Ohm)	Capacity(Ah)	SOH
10019.530273437504	0.04643850028514854	51.4183502197266	0.028960407836997	0.0363019157435051	4.77346992492676	97.87847189121669
7958.795794866109	0.04139001593357736	48.316015594859664	0.027525255643898565	0.030911061462198575	4.77346992492676	97.87847189121669
6321.89621426703	0.03649622545728677	44.36734881875219	0.026090103450800133	0.025520207180892044	4.77346992492676	97.87847189121669
5021.660659988852	0.031828563738813286	39.22966525335309	0.024654951257701705	0.020129352899585538	4.77346992492676	97.87847189121669
3988.8468474333145	0.02887562668427588	34.36720868443762	0.02383500208800894	0.01630013778697207	4.77346992492676	97.87847189121669
3168.4536749072195	0.026882096099334004	29.70381205639666	0.023349749644349098	0.013320521094913955	4.77346992492676	97.87847189121669
2516.7922143947135	0.02509421319964684	24.33576733375077	0.02286449720068925	0.010340904402855839	4.77346992492676	97.87847189121669
1999.1591168279679	0.02383414725577825	19.08207486938655	0.022524490343697627	0.007791913126235062	4.77346992492676	97.87847189121669
1587.9885322029147	0.02337925363598166	15.522878623510636	0.022526464175217233	0.006256829255958336	4.77346992492676	97.87847189121669
1261.3841275471439	0.023017936452049532	11.83730272359796	0.02252843800673684	0.004721745385681605	4.77346992492676	97.87847189121669
1001.9530273437505	0.022754653792470866	8.050414671886125	0.022530411838256447	0.003186661515404873	4.77346992492676	97.87847189121669
795.8795794866109	0.022826839274547997	6.15048636390821	0.022695446234426094	0.0024456719907463786	4.77346992492676	97.87847189121669
632.189621426703	0.02292516037196418	4.275226178608629	0.02286137019546904	0.0017090145891702608	4.77346992492676	97.87847189121669
502.1660659988852	0.02304781453133457	2.4179517336209995	0.023027294156511984	0.0009723571875941462	4.77346992492676	97.87847189121669
398.88468474333143	0.023222088327786605	1.243033898131922	0.023216623519608744	0.0005037644809562096	4.77346992492676	97.87847189121669
316.8453674907219	0.02341906689994454	0.43463468197708527	0.023418393084439028	0.00017765080010038363	4.77346992492676	97.87847189121669
251.67922143947135	0.02362062922118924	-0.36012387349866015	0.02362016264926931	-0.00014846288075544249	4.77346992492676	97.87847189121669
199.91591168279678	0.023826881343238897	-0.9967729802441119	0.02382327577680488	-0.00041449464060172125	4.77346992492676	97.87847189121669
158.79885322029148	0.024035601710629524	-1.3128673872257288	0.02402929210149392	-0.0005507001844004013	4.77346992492676	97.87847189121669
126.13841275471438	0.02424504101855981	-1.6235099889904867	0.024235308426182964	-0.0006869057281990821	4.77346992492676	97.87847189121669
100.19530273437505	0.0244551807955631	-1.9288228250859505	0.024441324750872007	-0.0008231112719977629	4.77346992492676	97.87847189121669
79.58795794866109	0.0246536058495515	-1.9647359923105574	0.02463911242435974	-0.0008452338876320081	4.77346992492676	97.87847189121669
63.2189621426703	0.02485179093390841	-1.99471348615968	0.024836731813239993	-0.000865023386900469	4.77346992492676	97.87847189121669
50.21660659988852	0.025049982713659304	-2.0242166329323923	0.025034351202120244	-0.00088481288616893	4.77346992492676	97.87847189121669
39.888468474333145	0.0252097966506652	-1.9585209919473694	0.025195069855186176	-0.0008615695910250355	4.77346992492676	97.87847189121669
31.684536749072194	0.02534567242171737	-1.8344981373802112	0.025332681917582842	-0.0008113799181491524	4.77346992492676	97.87847189121669
25.167922143947134	0.025481665683704417	-1.7117985097082995	0.025470293979979505	-0.0007611902452732693	4.77346992492676	97.87847189121669
19.99159116827968	0.025605023987262412	-1.5921421878881679	0.02559513878224945	-0.0007114239985224696	4.77346992492676	97.87847189121669
15.879885322029146	0.02570093785753692	-1.4772544809263348	0.025692395843428188	-0.0006625726990817516	4.77346992492676	97.87847189121669
12.613841275471438	0.025796954294964317	-1.3632215439470352	0.025789652904606927	-0.0006137213996410335	4.77346992492676	97.87847189121669
10.019530273437505	0.02589307215852907	-1.250034766400268	0.025886909965785663	-0.0005648701002003154	4.77346992492676	97.87847189121669
7.958795794866109	0.02596667665993567	-1.1620831105223333	0.025961335930212905	-0.0005266246104051208	4.77346992492676	97.87847189121669
6.32189621426703	0.02603987923331748	-1.0751252922837458	0.02603529497459929	-0.000488596020618144	4.77346992492676	97.87847189121669
5.021660659988852	0.026113141450956175	-0.9886552081003156	0.026109254018985676	-0.00045056743083116726	4.77346992492676	97.87847189121669
3.9888468474333143	0.026140020273059932	-1.0073560682806735	0.026135980234723535	-0.0004595617979391481	4.77346992492676	97.87847189121669
3.1684536749072194	0.02614368653832392	-1.0785426146458237	0.02613905470032195	-0.0004921028223005745	4.77346992492676	97.87847189121669
2.5167922143947137	0.026147393149098145	-1.1497090882699212	0.026142129165920368	-0.0005246438466620009	4.77346992492676	97.87847189121669
1.9991591168279679	0.02617917851702175	-1.2278370039619677	0.026173167533058213	-0.0005609715791023062	4.77346992492676	97.87847189121669
1.5879885322029146	0.0262616535464099	-1.3181796951445528	0.026254703673126236	-0.0006041374247597699	4.77346992492676	97.87847189121669
1.2613841275471438	0.026344193459317957	-1.407956496684915	0.026336239813194256	-0.0006473032704172339	4.77346992492676	97.87847189121669
1.0019530273437505	0.02642679764778577	-1.4971722722003886	0.02641777595326228	-0.0006904691160746978	4.77346992492676	97.87847189121669
0.7958795794866117	0.02650770461407705	-1.7046831731242182	0.026495973151117045	-0.0007885497336543744	4.77346992492676	97.87847189121669
0.632189621426703	0.02658892928297165	-1.9131242342194752	0.026574108485103068	-0.0008876478112633513	4.77346992492676	97.87847189121669
0.5021660659988852	0.026670503708055064	-2.120292947233004	0.026652243819089087	-0.0009867458888723271	4.77346992492676	97.87847189121669
0.39888468474333105	0.02680321262474779	-2.4112628030490106	0.026779480502050368	-0.0011276661951763968	4.77346992492676	97.87847189121669
0.31684536749072195	0.02696215963587232	-2.7413516586616513	0.026931304599347457	-0.0012895289091094631	4.77346992492676	97.87847189121669
0.25167922143947163	0.027121991033890736	-3.06756077167452	0.02708312869664455	-0.0014513916230425295	4.77346992492676	97.87847189121669
0.1999159116827968	0.02730501522403602	-3.4309320476100615	0.02725607548834585	-0.0016340763012880632	4.77346992492676	97.87847189121669
0.15879885322029147	0.027532665924404256	-3.867618880138379	0.02746996189751891	-0.0018571177274773198	4.77346992492676	97.87847189121669
0.12613841275471424	0.02776188969023029	-4.297119068165262	0.027683848306691974	-0.0020801591536665784	4.77346992492676	97.87847189121669
0.10019530273437505	0.027992647877395044	-4.719561476375704	0.02789773471586503	-0.002303200579855835	4.77346992492676	97.87847189121669
0.07958795794866116	0.02834322883475929	-5.338004035572144	0.02822031020761799	-0.0026367996824450454	4.77346992492676	97.87847189121669
0.0632189621426703	0.028697212765224647	-5.941565559264892	0.02854305087696765	-0.002970566802381087	4.77346992492676	97.87847189121669
0.05021660659988852	0.02905430336913311	-6.530355001811327	0.02886579154631731	-0.003304333922317125	4.77346992492676	97.87847189121669
0.039888468474333104	0.029507735261898177	-7.310692744441762	0.029267858385581897	-0.0037548509701175186	4.77346992492676	97.87847189121669
0.03168453674907219	0.030015544204047076	-8.170252696722455	0.02971089089638803	-0.0042656600905405994	4.77346992492676	97.87847189121669
0.025167922143947162	0.030529882983238173	-9.001032326041802	0.03015392340719416	-0.004776469210963681	4.77346992492676	97.87847189121669
0.019991591168279678	0.031125928286783778	-9.970756309791259	0.030655810188559382	-0.005389314742805928	4.77346992492676	97.87847189121669
0.015879885322029146	0.03189051816410955	-11.234698076455814	0.03127941126217486	-0.006213177920125096	4.77346992492676	97.87847189121669
0.012613841275471424	0.03266989659464368	-12.438897365908968	0.03190301233579035	-0.007037041097444272	4.77346992492676	97.87847189121669
0.010019530273437504	0.03346303028570385	-13.5865005408499	0.032526613409405825	-0.007860904274763441	4.77346992492676	97.87847189121669

File: Stanford/W9_20SOC_0Cycles.txt
Freq(Hz)	Zmod(Ohm)	Zphz(Deg)	Zreal(Ohm)	Zimag(Ohm)	Capacity(Ah)	SOH
10019.530273437504	0.047322098165750455	52.57183837890625	0.0287607732671231	0.037579234902883	4.87428188323975	100.0
7958.795794866109	0.0420785258111629	49.4524869960537	0.027354340647685937	0.031974089231298825	4.87428188323975	100.0
6321.89621426703	0.03699479849246207	45.46109499065688	0.025947908028248774	0.026368943559714652	4.87428188323975	100.0
5021.660659988852	0.032146839937705195	40.23354743088595	0.024541475408811613	0.0207637978881305	4.87428188323975	100.0
3988.8468474333145	0.029071775078470426	35.26224615071147	0.023737632876635068	0.01678370911411623	4.87428188323975	100.0
3168.4536749072195	0.026989940725887444	30.47361753210948	0.02326162509440744	0.01368772071435386	4.87428188323975	100.0
2516.7922143947135	0.025127060108995444	24.931026066908608	0.022785617312179814	0.010591732314591491	4.87428188323975	100.0
1999.1591168279679	0.02382132323439748	19.471951648524673	0.02245885761708527	0.007940727622399363	4.87428188323975	100.0
1587.9885322029147	0.023359601695398698	15.74158043689823	0.022483502496598178	0.006337436930900159	4.87428188323975	100.0
1261.3841275471439	0.023000626924516005	11.877905449789463	0.02250814737611109	0.004734146239400947	4.87428188323975	100.0
1001.9530273437505	0.022749263357237218	7.910408387942855	0.022532792255623997	0.0031308555479017354	4.87428188323975	100.0
795.8795794866109	0.022861201033124463	5.90090190609149	0.022740064076237437	0.002350318805087212	4.87428188323975	100.0
632.189621426703	0.023002266816433584	3.9243793907716964	0.022948332204646506	0.0015742705357039391	4.87428188323975	100.0
502.1660659988852	0.023170353855116663	1.974239087214837	0.023156600333055576	0.0007982222663206699	4.87428188323975	100.0
398.88468474333143	0.023400846773579658	0.7533747527593702	0.02339882388399137	0.0003076858243541556	4.87428188323975	100.0
316.8453674907219	0.023659115514728626	-0.07531135640011813	0.023659095076459156	-3.1098269064591265e-05	4.87428188323975	100.0
251.67922143947135	0.02392222597646708	-0.8859352310868794	0.023919366268926944	-0.00036988236248333814	4.87428188323975	100.0
199.91591168279678	0.024184206520271267	-1.5006154292128404	0.02417591239535655	-0.0006333284038922932	4.87428188323975	100.0
158.79885322029148	0.02443543535794462	-1.7212881225530396	0.024424409324621046	-0.0007339824763947576	4.87428188323975	100.0
126.13841275471438	0.024687019285077317	-1.9374662441603334	0.024672906253885542	-0.0008346365488972225	4.87428188323975	100.0
100.19530273437505	0.02493894755525179	-2.149279754079236	0.024921403183150042	-0.0009352906213996874	4.87428188323975	100.0
79.58795794866109	0.025135332693955785	-2.074432623646653	0.025118860152726876	-0.0009098429884284554	4.87428188323975	100.0
63.2189621426703	0.02533062696724568	-1.9949988255232516	0.025315273301223972	-0.0008818164424022401	4.87428188323975	100.0
50.21660659988852	0.025525969182306	-1.9167806427271235	0.02551168644972107	-0.0008537898963760249	4.87428188323975	100.0
39.888468474333145	0.025673101853058107	-1.7861243334394192	0.025660628268178852	-0.0008001972505801151	4.87428188323975	100.0
31.684536749072194	0.025790194763376535	-1.623316283777904	0.02577984437609082	-0.0007305955635184563	4.87428188323975	100.0
25.167922143947134	0.025907494028924293	-1.4619812069282232	0.025899060484002787	-0.0006609938764567973	4.87428188323975	100.0
19.99159116827968	0.026004054684479385	-1.3052912699320727	0.025997306889271647	-0.0005923635188153073	4.87428188323975	100.0
15.879885322029146	0.026055548057026322	-1.1563756540667376	0.0260502415579944	-0.0005258320284555928	4.87428188323975	100.0
12.613841275471438	0.026107216743792253	-1.0080484761086095	0.02610317622671715	-0.00045930053809587797	4.87428188323975	100.0
10.019530273437505	0.026159059705949093	-0.860308231512733	0.0261561108954399	-0.0003927690477361632	4.87428188323975	100.0
7.958795794866109	0.026178723722399214	-0.8867900537252603	0.026175588227009817	-0.000405162564574275	4.87428188323975	100.0
6.32189621426703	0.026197734948178637	-0.9167856376577436	0.026194381320700125	-0.0004191701811635562	4.87428188323975	100.0
5.021660659988852	0.026216753343686918	-0.9467377104511361	0.026213174414390434	-0.0004331777977528373	4.87428188323975	100.0
3.9888468474333143	0.026266783914572864	-0.9195653318018019	0.02626340102751916	-0.00042154914609025053	4.87428188323975	100.0
3.1684536749072194	0.02633236202717749	-0.864033873032766	0.026329367916405944	-0.0003970831813013842	4.87428188323975	100.0
2.5167922143947137	0.02639796475248687	-0.8087783698392532	0.026395334805292728	-0.00037261721651251777	4.87428188323975	100.0
1.9991591168279679	0.026459604313542034	-0.7876380556350451	0.026457104229383074	-0.00036372547996062795	4.87428188323975	100.0
1.5879885322029146	0.026514059574443617	-0.8275850720611316	0.026511293787556855	-0.00038295799638412035	4.87428188323975	100.0
1.2613841275471438	0.026568527670928332	-0.8673683171295697	0.02656548334573064	-0.00040219051280761286	4.87428188323975	100.0
1.0019530273437505	0.0266230085242151	-0.9069887577780243	0.026619672903904424	-0.00042142302923110536	4.87428188323975	100.0
0.7958795794866117	0.026662556713302837	-1.0543793099978627	0.02665804223026025	-0.000490627088277068	4.87428188323975	100.0
0.632189621426703	0.02670200719377404	-1.2033317338314866	0.026696118439610117	-0.0005607570192777179	4.87428188323975	100.0
0.5021660659988852	0.026741637606409078	-1.3518436716597382	0.026734194648959982	-0.0006308869502783672	4.87428188323975	100.0
0.39888468474333105	0.02682457531287733	-1.5518688452829223	0.026814736536877534	-0.0007264607175016446	4.87428188323975	100.0
0.31684536749072195	0.026929484569846136	-1.7763716466690236	0.026916543038818654	-0.000834775441064301	4.87428188323975	100.0
0.25167922143947163	0.027034804067447765	-1.9991286546346294	0.027018349540759778	-0.0009430901646269573	4.87428188323975	100.0
0.1999159116827968	0.02714497369637394	-2.2629116093528956	0.027123805059595486	-0.00107181904531288	4.87428188323975	100.0
0.15879885322029147	0.027264550622353667	-2.6069689255723905	0.027236333035805887	-0.0012401142695552532	4.87428188323975	100.0
0.12613841275471424	0.0273851020804525	-2.948009312836572	0.02734886101201629	-0.001408409493797628	4.87428188323975	100.0
0.10019530273437505	0.027506615257617353	-3.2860484301040103	0.02746138898822669	-0.0015767047180400013	4.87428188323975	100.0
0.07958795794866116	0.02771917692015088	-3.8260714504763813	0.027657396646059162	-0.0018496431799621834	4.87428188323975	100.0
0.0632189621426703	0.02793430197088094	-4.358134342191219	0.02785353117011275	-0.0021227406709064217	4.87428188323975	100.0
0.05021660659988852	0.02815179898429711	-4.882020541126429	0.028049665694166337	-0.0023958381618506574	4.87428188323975	100.0
0.039888468474333104	0.028444640303092662	-5.65016838327566	0.02830644413890116	-0.0028004967744297646	4.87428188323975	100.0
0.03168453674907219	0.028781259481455945	-6.52998533741851	0.02859454035604682	-0.0032730962658173617	4.87428188323975	100.0
0.025167922143947162	0.029124507414283577	-7.389262751169986	0.02888263657319248	-0.003745695757204959	4.87428188323975	100.0
0.019991591168279678	0.02955552302800503	-8.410556835088753	0.029237665204459876	-0.004322947472599193	4.87428188323975	100.0
0.015879885322029146	0.03016817893313877	-9.764762201557414	0.029731114231325413	-0.005116626496604714	4.87428188323975	100.0
0.012613841275471424	0.030797011794902154	-11.064367296821183	0.03022456325819095	-0.005910305520610242	4.87428188323975	100.0
0.010019530273437504	0.031441050992600875	-12.311350176478744	0.030718012285056488	-0.006703984544615763	4.87428188323975	100.0
