Repository: chrisw-17/rapid-SOH-prediction

# Rapid EIS-based SOH Estimation for Unknown LIBs

---

**This repository accompanies the paper:**

> **Fast state of health evaluation of lithium-ion batteries using EIS for second-life and recycling assessment**  
> *Authors: Christopher Wett, Jörg Lampe, Joey Danz, Thomas Seeger, Bugra Turan*

## Overview

This repository provides a complete workflow for rapid State of Health (SOH) estimation of lithium-ion batteries using Electrochemical Impedance Spectroscopy (EIS) and neural network models. The code and data enable reproducible analysis, model training, and evaluation for the fully connected neural network model as described in the associated publication.

File: Stanford/W9_20SOC_122Cycles.txt
Freq(Hz)	Zmod(Ohm)	Zphz(Deg)	Zreal(Ohm)	Zimag(Ohm)	Capacity(Ah)	SOH
10019.530273437504	0.045953098684549235	50.50172042846679	0.0292287004957301	0.0354594182981451	4.72297525405884	96.89581700842582
7958.795794866109	0.041071031153814205	47.304726502467545	0.027850226888750735	0.03018599778511028	4.72297525405884	96.89581700842582
6321.89621426703	0.036350931599452914	43.26198372729755	0.02647175328177137	0.024912577272075468	4.72297525405884	96.89581700842582
5021.660659988852	0.03186485780673598	38.04837057650453	0.025093279674792014	0.019639156759040675	4.72297525405884	96.89581700842582
3988.8468474333145	0.029030924214580138	33.15588095797018	0.02430427465004856	0.015877556313479167	4.72297525405884	96.89581700842582
3168.4536749072195	0.027121149768095074	28.493645172124715	0.02383596571597358	0.01293845056915146	4.72297525405884	96.89581700842582
2516.7922143947135	0.025417204417526748	23.16675456261422	0.023367656781898602	0.009999344824823751	4.72297525405884	96.89581700842582
1999.1591168279679	0.024230002452077973	17.98266642745075	0.023046365839784765	0.007480510704925584	4.72297525405884	96.89581700842582
1587.9885322029147	0.02382642329741963	14.46410167993804	0.023071228713891563	0.005951205993672748	4.72297525405884	96.89581700842582
1261.3841275471439	0.0235155832926312	10.838499789757117	0.023096091587998364	0.004421901282419903	4.72297525405884	96.89581700842582
1001.9530273437505	0.02330119417888852	7.13106070370947	0.023120954462105166	0.0028925965711670597	4.72297525405884	96.89581700842582
795.8795794866109	0.02341845466452593	5.231284354144473	0.023320911260484543	0.0021352088551384128	4.72297525405884	96.89581700842582
632.189621426703	0.023562389165674498	3.362566066175346	0.02352182327084234	0.0013820322752942033	4.72297525405884	96.89581700842582
502.1660659988852	0.02373106884882342	1.5184733439721636	0.02372273528120013	0.0006288556954499968	4.72297525405884	96.89581700842582
398.88468474333143	0.02395930002166159	0.31346862142027176	0.023958941441771322	0.00013108210314836098	4.72297525405884	96.89581700842582
316.8453674907219	0.024215008082057107	-0.5464470145573214	0.024213906790826367	-0.00023094228556904968	4.72297525405884	96.89581700842582
251.67922143947135	0.024476055917461034	-1.3882061797985592	0.024468872139881415	-0.0005929666742864603	4.72297525405884	96.89581700842582
199.91591168279678	0.02474594781308748	-2.073207189961771	0.024729749609276715	-0.0008952192080865989	4.72297525405884	96.89581700842582
158.79885322029148	0.025026214555051513	-2.446577599085643	0.025003402106495626	-0.0010683155228500263	4.72297525405884	96.89581700842582
126.13841275471438	0.02530752047889586	-2.8116628233326977	0.02527705460371454	-0.0012414118376134545	4.72297525405884	96.89581700842582
100.19530273437505	0.02558983131384089	-3.168706929926394	0.02555070710093345	-0.0014145081523768827	4.72297525405884	96.89581700842582
79.58795794866109	0.02588119178690978	-3.3107965243691044	0.025837994830813133	-0.0014946944281959778	4.72297525405884	96.89581700842582
63.2189621426703	0.026172871971460523	-3.445532944403542	0.026125561415601118	-0.00157298059559487	4.72297525405884	96.89581700842582
50.21660659988852	0.026464693700995422	-3.5772986480549043	0.026413128000389103	-0.0016512667629937617	4.72297525405884	96.89581700842582
39.888468474333145	0.026763096233724963	-3.6343358340787235	0.02670927352047516	-0.0016964751763782861	4.72297525405884	96.89581700842582
31.684536749072194	0.02706556063036825	-3.6456268211167666	0.027010791018705727	-0.0017209708829454017	4.72297525405884	96.89581700842582
25.167922143947134	0.02736802605485853	-3.6566682375485424	0.027312308516936296	-0.0017454665895125173	4.72297525405884	96.89581700842582
19.99159116827968	0.0276640752098835	-3.6167067093651015	0.02760897880408613	-0.0017450921504647465	4.72297525405884	96.89581700842582
15.879885322029146	0.027946380844959238	-3.4689683284515445	0.02789517514436072	-0.0016909778227240104	4.72297525405884	96.89581700842582
12.613841275471438	0.02822886857201728	-3.3241858519191765	0.028181371484635308	-0.0016368634949832739	4.72297525405884	96.89581700842582
10.019530273437505	0.028511532978643086	-3.182273241928511	0.0284675678249099	-0.0015827491672425376	4.72297525405884	96.89581700842582
7.958795794866109	0.028715804010965795	-2.9418948472703037	0.02867795935207055	-0.0014737867543130282	4.72297525405884	96.89581700842582
6.32189621426703	0.02891897185689846	-2.7028413366758413	0.028886800590744336	-0.0013637026401154607	4.72297525405884	96.89581700842582
5.021660659988852	0.029122636090750952	-2.467127331102724	0.02909564182941812	-0.0012536185259178934	4.72297525405884	96.89581700842582
3.9888468474333143	0.0292949219683062	-2.293474446709494	0.029271455544669468	-0.0011723239422567289	4.72297525405884	96.89581700842582
3.1684536749072194	0.02945148425674157	-2.1510716331048534	0.02943073078966478	-0.0011054456618821186	4.72297525405884	96.89581700842582
2.5167922143947137	0.029608226548328627	-2.010175682602974	0.029590006034660093	-0.0010385673815075083	4.72297525405884	96.89581700842582
1.9991591168279679	0.029735892646706053	-1.8776250050999181	0.029719927071367995	-0.000974292753229177	4.72297525405884	96.89581700842582
1.5879885322029146	0.029810876672830847	-1.758345287086891	0.02979683969140154	-0.0009147198520028344	4.72297525405884	96.89581700842582
1.2613841275471438	0.02988598925035602	-1.6396646292581563	0.029873752311435086	-0.0008551469507764916	4.72297525405884	96.89581700842582
1.0019530273437505	0.02996122941244939	-1.5215795406941917	0.02995066493146863	-0.0007955740495501488	4.72297525405884	96.89581700842582
0.7958795794866117	0.030033557267237637	-1.5668172797500548	0.0300223282653533	-0.0008211989112334973	4.72297525405884	96.89581700842582
0.632189621426703	0.030105850977332115	-1.6148458407301924	0.03009389434054688	-0.0008484023157262219	4.72297525405884	96.89581700842582
0.5021660659988852	0.03017816574066231	-1.6626442572224607	0.030165460415740454	-0.0008756057202189463	4.72297525405884	96.89581700842582
0.39888468474333105	0.030269767158926725	-1.8355015393568324	0.030254235917043543	-0.0009695426403780966	4.72297525405884	96.89581700842582
0.31684536749072195	0.03037144324595229	-2.0697467685730024	0.030351629008271697	-0.0010968962514025606	4.72297525405884	96.89581700842582
0.25167922143947163	0.030473623587317	-2.3024249816760127	0.030449022099499852	-0.001224249862427025	4.72297525405884	96.89581700842582
0.1999159116827968	0.030592195716921816	-2.5930763086380604	0.030560870661151505	-0.0013840604086595115	4.72297525405884	96.89581700842582
0.15879885322029147	0.0307427546175195	-2.9959444608502523	0.030700736549484475	-0.0016067783892511904	4.72297525405884	96.89581700842582
0.12613841275471424	0.030894818589769703	-3.3948663494822036	0.030840602437817444	-0.0018294963698428713	4.72297525405884	96.89581700842582
0.10019530273437505	0.03104836551974578	-3.789861563801143	0.030980468326150416	-0.00205221435043455	4.72297525405884	96.89581700842582
0.07958795794866116	0.03133997885114466	-4.4750111177754315	0.03124443760718501	-0.002445279738786007	4.72297525405884	96.89581700842582
0.0632189621426703	0.031636201771923445	-5.147870036859605	0.0315085954913402	-0.002838604008478165	4.72297525405884	96.89581700842582
0.05021660659988852	0.031936706427797	-5.8081562312689545	0.031772753375495386	-0.003231928278170319	4.72297525405884	96.89581700842582
0.039888468474333104	0.03233092541837421	-6.7295482983528565	0.03210817661306339	-0.003788632074087519	4.72297525405884	96.89581700842582
0.03168453674907219	0.032781075021785934	-7.766140331448066	0.03248040275014529	-0.004429708429717695	4.72297525405884	96.89581700842582
0.025167922143947162	0.03324166185889615	-8.77432942358123	0.0328526288872272	-0.00507078478534787	4.72297525405884	96.89581700842582
0.019991591168279678	0.033809733321540365	-10.001436890438871	0.03329594025620099	-0.005871833591747267	4.72297525405884	96.89581700842582
0.015879885322029146	0.03460246619271601	-11.677637657369676	0.03388626030622671	-0.007003715376619617	4.72297525405884	96.89581700842582
0.012613841275471424	0.03542347433885062	-13.277457607178414	0.034476580356252444	-0.008135597161491977	4.72297525405884	96.89581700842582
0.010019530273437504	0.03627083773674297	-14.803671846423391	0.03506690040627817	-0.009267478946364328	4.72297525405884	96.89581700842582

File: Stanford/W9_20SOC_144Cycles.txt
Freq(Hz)	Zmod(Ohm)	Zphz(Deg)	Zreal(Ohm)	Zimag(Ohm)	Capacity(Ah)	SOH
10019.530273437504	0.046233400702476425	50.51173019409174	0.0294007548941562	0.0356808485348863	4.65655183792114	95.53308465669012
7958.795794866109	0.04132676666821506	47.342172761693824	0.02800378369425336	0.03039226451014404	4.65655183792114	95.53308465669012
6321.89621426703	0.03658028492265566	43.33498250379139	0.02660681249435052	0.025103680485401778	4.65655183792114	95.53308465669012
5021.660659988852	0.03206515469846483	38.16757329948555	0.02520984129444768	0.019815096460659536	4.65655183792114	95.53308465669012
3988.8468474333145	0.02921120020925597	33.329505151677225	0.02440667416919395	0.016050186094374013	4.65655183792114	95.53308465669012
3168.4536749072195	0.027284851263285267	28.727277721891415	0.023926561827692486	0.013114219289199355	4.65655183792114	95.53308465669012
2516.7922143947135	0.025560375919322125	23.465970656301295	0.023446449486191026	0.010178252484024696	4.65655183792114	95.53308465669012
1999.1591168279679	0.02434835854808585	18.352722126273527	0.023109907238112768	0.007666469293747188	4.65655183792114	95.53308465669012
1587.9885322029147	0.02391655282120679	14.909163259241904	0.02311140073022291	0.0061534262924509255	4.65655183792114	95.53308465669012
1261.3841275471439	0.02357411793517594	11.352365014301432	0.023112894222333053	0.004640383291154657	4.65655183792114	95.53308465669012
1001.9530273437505	0.02332499039018396	7.705239646309846	0.023114387714443196	0.0031273402898583887	4.65655183792114	95.53308465669012
795.8795794866109	0.023393289506482368	5.854451324150608	0.023271275260129738	0.002386156260887312	4.65655183792114	95.53308465669012
632.189621426703	0.023486982350452226	4.0264452309325955	0.023429010546604356	0.0016491830515610298	4.65655183792114	95.53308465669012
502.1660659988852	0.02360437895371404	2.2147921214185073	0.023586745833078973	0.0009122098422347511	4.65655183792114	95.53308465669012
398.88468474333143	0.023779155965440498	1.0283471097851111	0.023775326051810475	0.00042676639845068073	4.65655183792114	95.53308465669012
316.8453674907219	0.02398041798157171	0.17922807344359082	0.023980300655857392	7.501350260662024e-05	4.65655183792114	95.53308465669012
251.67922143947135	0.024186858499795065	-0.6555768802157652	0.02418527525990431	-0.0002767393932374403	4.65655183792114	95.53308465669012
199.91591168279678	0.024403533435796224	-1.3379223871898058	0.024396880404598087	-0.0005697988028788035	4.65655183792114	95.53308465669012
158.79885322029148	0.024633811339364164	-1.712191943855663	0.024622812954076322	-0.0007360321541601603	4.65655183792114	95.53308465669012
126.13841275471438	0.02486512087528899	-2.0795135948004484	0.024848745503554558	-0.0009022655054415179	4.65655183792114	95.53308465669012
100.19530273437505	0.02509743351958647	-2.4400496621345984	0.025074678053032793	-0.0010684988567228756	4.65655183792114	95.53308465669012
79.58795794866109	0.025335829920088045	-2.586617001172955	0.02531001621354799	-0.0011433971355423516	4.65655183792114	95.53308465669012
63.2189621426703	0.02557449224464163	-2.726250370523144	0.025545546728742312	-0.0012164275156695383	4.65655183792114	95.53308465669012
50.21660659988852	0.025813303653791773	-2.8633009091182697	0.02578107724393663	-0.0012894578957967247	4.65655183792114	95.53308465669012
39.888468474333145	0.02605510933472447	-2.903161944603572	0.026021669259622883	-0.00131964062806647	4.65655183792114	95.53308465669012
31.684536749072194	0.026298729246857132	-2.883558312914949	0.026265430697746343	-0.0013229929181150998	4.65655183792114	95.53308465669012
25.167922143947134	0.026542352181140247	-2.864314548716643	0.026509192135869806	-0.0013263452081637296	4.65655183792114	95.53308465669012
19.99159116827968	0.026771195221728866	-2.80000802166224	0.026739233908335085	-0.0013077704673457593	4.65655183792114	95.53308465669012
15.879885322029146	0.02696823627903501	-2.6392511354123167	0.026939629963529853	-0.001241815376754808	4.65655183792114	95.53308465669012
12.613841275471438	0.027165486553890894	-2.480827548418068	0.027140026018724624	-0.0011758602861638562	4.65655183792114	95.53308465669012
10.019530273437505	0.02736294152175929	-2.324689197323338	0.027340422073919395	-0.0011099051955729047	4.65655183792114	95.53308465669012
7.958795794866109	0.027515013269552073	-2.1502964634638637	0.027495638338213006	-0.0010323892666130455	4.65655183792114	95.53308465669012
6.32189621426703	0.027666405537398922	-1.9773990955383984	0.02764993062806758	-0.0009546369062989545	4.65655183792114	95.53308465669012
5.021660659988852	0.02781804699428942	-1.8063851772259027	0.027804222917922155	-0.0008768845459848638	4.65655183792114	95.53308465669012
3.9888468474333143	0.027926931922155396	-1.6771128459572668	0.02791496888289681	-0.0008173364372183836	4.65655183792114	95.53308465669012
3.1684536749072194	0.028014408206530297	-1.5686876707838795	0.028003909107562844	-0.0007669040731870683	4.65655183792114	95.53308465669012
2.5167922143947137	0.02810198418819093	-1.4609378961419104	0.02809284933222888	-0.0007164717091557529	4.65655183792114	95.53308465669012
1.9991591168279679	0.028188637262419283	-1.3912450396055402	0.028180327574000782	-0.0006844037801357478	4.65655183792114	95.53308465669012
1.5879885322029146	0.028273477017773076	-1.38928905784327	0.028265165737809603	-0.0006854987153135206	4.65655183792114	95.53308465669012
1.2613841275471438	0.028358316805880336	-1.387344779529227	0.028350003901618428	-0.0006865936504912935	4.65655183792114	95.53308465669012
1.0019530273437505	0.028443156626447964	-1.385412099941301	0.028434842065427252	-0.0006876885856690664	4.65655183792114	95.53308465669012
0.7958795794866117	0.02849182821809525	-1.4862589553792658	0.028482242830629494	-0.0007389983399871033	4.65655183792114	95.53308465669012
0.632189621426703	0.02853992018088531	-1.588667183972759	0.028528949956299968	-0.0007912384736833176	4.65655183792114	95.53308465669012
0.5021660659988852	0.028588103012048113	-1.6907305368832142	0.02857565708197044	-0.0008434786073795314	4.65655183792114	95.53308465669012
0.39888468474333105	0.028671710510991915	-1.87810769812957	0.02865630839316764	-0.0009396663779205579	4.65655183792114	95.53308465669012
0.31684536749072195	0.028773410016736833	-2.106966980154255	0.028753957195701743	-0.001057860850491866	4.65655183792114	95.53308465669012
0.25167922143947163	0.028875565358973388	-2.334210559799936	0.028851605998235847	-0.001176055323063174	4.65655183792114	95.53308465669012
0.1999159116827968	0.02899662718326443	-2.6327372136926885	0.028966020883084132	-0.0013319242493338504	4.65655183792114	95.53308465669012
0.15879885322029147	0.029154740899566007	-3.0688242676394126	0.02911293148004695	-0.0015608131082605723	4.65655183792114	95.53308465669012
0.12613841275471424	0.02931452526483937	-3.5001821345969857	0.029259842077009775	-0.0017897019671872965	4.65655183792114	95.53308465669012
0.10019530273437505	0.02947595311014499	-3.9268392209313467	0.029406752673972594	-0.0020185908261140186	4.65655183792114	95.53308465669012
0.07958795794866116	0.02976937980075435	-4.617479623799206	0.02967275926642264	-0.002396524825344037	4.65655183792114	95.53308465669012
0.0632189621426703	0.030067248249674838	-5.294939915297132	0.029938946852122828	-0.0027746853323105344	4.65655183792114	95.53308465669012
0.05021660659988852	0.03036923744997902	-5.959018306109853	0.030205134437823012	-0.0031528458392770286	4.65655183792114	95.53308465669012
0.039888468474333104	0.030754902025301945	-6.863741628001741	0.03053448684286899	-0.003675474367830926	4.65655183792114	95.53308465669012
0.03168453674907219	0.03119049877715904	-7.873564451449451	0.030896458864430872	-0.004272709164744353	4.65655183792114	95.53308465669012
0.025167922143947162	0.03163551573222845	-8.855274817163139	0.03125843088599276	-0.004869943961657781	4.65655183792114	95.53308465669012
0.019991591168279678	0.03218274385884501	-10.057925710426723	0.03168814955250862	-0.0056205142310889935	4.65655183792114	95.53308465669012
0.015879885322029146	0.03294402372135092	-11.713431683225497	0.03225797249462882	-0.0066881917951493175	4.65655183792114	95.53308465669012
0.012613841275471424	0.033731552925327465	-13.29290415641258	0.03282779543674903	-0.007755869359209651	4.65655183792114	95.53308465669012
0.010019530273437504	0.03454353620704938	-14.799223079474881	0.03339761837886924	-0.008823546923269976	4.65655183792114	95.53308465669012

File: Stanford/W9_20SOC_145Cycles.txt
Freq(Hz)	Zmod(Ohm)	Zphz(Deg)	Zreal(Ohm)	Zimag(Ohm)	Capacity(Ah)	SOH
10019.530273437504	0.046702101826667695	50.489929199218786	0.0297125234387482	0.0360312678923498	4.64247226715088	95.24423039861628
7958.795794866109	0.04173988509011512	47.297986527792034	0.028307384656620433	0.03067425600137915	4.64247226715088	95.24423039861628
6321.89621426703	0.03694176068405067	43.261452983918595	0.026902245874492667	0.0253172441104085	4.64247226715088	95.24423039861628
5021.660659988852	0.03238075570973307	38.05536764554567	0.02549710709236491	0.019960232219437875	4.64247226715088	95.24423039861628
3988.8468474333145	0.029506810853411516	33.186439961389226	0.024694069431701503	0.016151000639010232	4.64247226715088	95.24423039861628
3168.4536749072195	0.027574515812538943	28.562451896565946	0.02421860050270537	0.013183827668257785	4.64247226715088	95.24423039861628
2516.7922143947135	0.025847946342688936	23.282179542484688	0.023743131573709237	0.010216654697505337	4.64247226715088	95.24423039861628
1999.1591168279679	0.02463950366789498	18.153999358595957	0.023413010955604278	0.007676982414527477	4.64247226715088	95.24423039861628
1587.9885322029147	0.024217409732116384	14.696331713677376	0.023425112890161446	0.006143860367586269	4.64247226715088	95.24423039861628
1261.3841275471439	0.02388643854996962	11.129515689145416	0.023437214824718618	0.0046107383206450536	4.64247226715088	95.24423039861628
1001.9530273437505	0.02365041603027353	7.4770743700984985	0.02344931675927579	0.003077616273703838	4.64247226715088	95.24423039861628
795.8795794866109	0.023736022573403282	5.6267826563769505	0.02362165473949744	0.0023272720023856937	4.64247226715088	95.24423039861628
632.189621426703	0.023847345284452582	3.8017855349779603	0.023794866875637574	0.0015811981174377087	4.64247226715088	95.24423039861628
502.1660659988852	0.02398262379304046	1.9955601893469963	0.023968079011777704	0.0008351242324897271	4.64247226715088	95.24423039861628
398.88468474333143	0.02417423296686877	0.8067422125201871	0.024171836674353755	0.00034036939464596465	4.64247226715088	95.24423039861628
316.8453674907219	0.024391838459524022	-0.048874846724915925	0.024391829585102255	-2.0806894183144362e-05	4.64247226715088	95.24423039861628
251.67922143947135	0.024614786566601984	-0.8891770280957461	0.024611822495850755	-0.0003819831830122533	4.64247226715088	95.24423039861628
199.91591168279678	0.024848006656780046	-1.5777346546246414	0.02483858652927655	-0.0006841447529778662	4.64247226715088	95.24423039861628
158.79885322029148	0.02509468066559238	-1.9611499030820083	0.025079981739948624	-0.0008587861386280829	4.64247226715088	95.24423039861628
126.13841275471438	0.025342456532928322	-2.337084330984872	0.025321376950620703	-0.0010334275242783004	4.64247226715088	95.24423039861628
100.19530273437505	0.02559130225411167	-2.7057233210623806	0.02556277216129278	-0.001208068909928518	4.64247226715088	95.24423039861628
79.58795794866109	0.025842147250055934	-2.8812583989105476	0.02580947897297321	-0.001298987928052894	4.64247226715088	95.24423039861628
63.2189621426703	0.026093247462405118	-3.0496498283895663	0.026056294412503924	-0.001388194735340823	4.64247226715088	95.24423039861628
50.21660659988852	0.026344568761062757	-3.2148298288307906	0.026303109852034642	-0.001477401542628752	4.64247226715088	95.24423039861628
39.888468474333145	0.026619959538322635	-3.310364495255339	0.026575541134699558	-0.0015371594646704763	4.64247226715088	95.24423039861628
31.684536749072194	0.026910346765400335	-3.3627219294720274	0.02686401260704873	-0.0015784770135859234	4.64247226715088	95.24423039861628
25.167922143947134	0.027200755984102085	-3.4139614160876963	0.0271524840793979	-0.0016197945625013703	4.64247226715088	95.24423039861628
19.99159116827968	0.027492397098976197	-3.4255266322657785	0.02744327661051205	-0.0016427011678077942	4.64247226715088	95.24423039861628
15.879885322029146	0.02778668957728174	-3.3543451610004573	0.02773908453002045	-0.0016258250522728434	4.64247226715088	95.24423039861628
12.613841275471438	0.028081024043607804	-3.28465577751525	0.028034892449528847	-0.0016089489367378924	4.64247226715088	95.24423039861628
10.019530273437505	0.02837539919134496	-3.2164122531485617	0.028330700369037246	-0.0015920728212029415	4.64247226715088	95.24423039861628
7.958795794866109	0.028580420860271915	-2.950722716910513	0.028542528280806296	-0.0014712361773824305	4.64247226715088	95.24423039861628
6.32189621426703	0.02878423308321942	-2.6847563895826863	0.028752638712724432	-0.0013482734309640883	4.64247226715088	95.24423039861628
5.021660659988852	0.028988656821059437	-2.422535588766426	0.02896274914464257	-0.0012253106845457465	4.64247226715088	95.24423039861628
3.9888468474333143	0.029128270432257884	-2.1925992537919394	0.029106944650484124	-0.001114410825684327	4.64247226715088	95.24423039861628
3.1684536749072194	0.029235569301305647	-1.9789092410296512	0.029218133381024868	-0.0010095514350866156	4.64247226715088	95.24423039861628
2.5167922143947137	0.02934327185607176	-1.766784965991266	0.029329322111565612	-0.0009046920444889043	4.64247226715088	95.24423039861628
1.9991591168279679	0.029439261877748472	-1.6106465763327302	0.029427630703440195	-0.0008274606266152668	4.64247226715088	95.24423039861628
1.5879885322029146	0.02951352782493478	-1.5534956424960855	0.02950268008319247	-0.0008001203546954306	4.64247226715088	95.24423039861628
1.2613841275471438	0.029587822989187364	-1.4966316648524776	0.029577729462944746	-0.0007727800827755944	4.64247226715088	95.24423039861628
1.0019530273437505	0.02966214715096513	-1.4400525987745665	0.029652778842697017	-0.0007454398108557582	4.64247226715088	95.24423039861628
0.7958795794866117	0.029740038959238883	-1.519658664371894	0.0297295789296248	-0.0007887039775833179	4.64247226715088	95.24423039861628
0.632189621426703	0.029818056830363905	-1.6013596011740912	0.029806411453627554	-0.0008332763022381583	4.64247226715088	95.24423039861628
0.5021660659988852	0.02989613501505364	-1.6826339543205397	0.02988324397763031	-0.0008778486268929985	4.64247226715088	95.24423039861628
0.39888468474333105	0.029982370648896355	-1.8495359524195616	0.029966750738032986	-0.0009676775973438942	4.64247226715088	95.24423039861628
0.31684536749072195	0.030073004739980858	-2.058405084541529	0.030053599610600907	-0.0010801687537603441	4.64247226715088	95.24423039861628
0.25167922143947163	0.03016403607655807	-2.266016279340842	0.030140448483168825	-0.0011926599101767942	4.64247226715088	95.24423039861628
0.1999159116827968	0.03027295518055326	-2.535387729096083	0.030243320690591047	-0.0013391672673172955	4.64247226715088	95.24423039861628
0.15879885322029147	0.0304168495124079	-2.9240034435774733	0.030377249030673424	-0.0015516041985374973	4.64247226715088	95.24423039861628
0.12613841275471424	0.03056212992671155	-3.3089420730591077	0.030511177370755805	-0.001764041129757701	4.64247226715088	95.24423039861628
0.10019530273437505	0.030708776751182616	-3.690221301227827	0.030645105710838182	-0.0019764780609779027	4.64247226715088	95.24423039861628
0.07958795794866116	0.03098600795409478	-4.338400452552763	0.03089722243635129	-0.0023439997119998404	4.64247226715088	95.24423039861628
0.0632189621426703	0.03126733353290466	-4.975405882588471	0.03114951877579617	-0.0027117570492626933	4.64247226715088	95.24423039861628
0.05021660659988852	0.031552454760107006	-5.600974986554224	0.03140181511524105	-0.0030795143865255427	4.64247226715088	95.24423039861628
0.039888468474333104	0.03192820248787357	-6.484537254304751	0.03172393767150993	-0.003605813739062067	4.64247226715088	95.24423039861628
0.03168453674907219	0.03235769011161425	-7.482964552720564	0.03208211992745255	-0.004213987460803629	4.64247226715088	95.24423039861628
0.025167922143947162	0.0327967444149635	-8.454948363695994	0.03244030218339517	-0.004822161182545192	4.64247226715088	95.24423039861628
0.019991591168279678	0.03333872140959394	-9.634155909926598	0.03286852693555221	-0.005579451793267503	4.64247226715088	95.24423039861628
0.015879885322029146	0.03409543319614491	-11.238754248128945	0.033441603926522075	-0.006645125405468549	4.64247226715088	95.24423039861628
0.012613841275471424	0.0348777140794761	-12.772531753546025	0.03401468091749195	-0.0077107990176696044	4.64247226715088	95.24423039861628
0.010019530273437504	0.03568388248155224	-14.238018719012983	0.03458775790846181	-0.008776472629870651	4.64247226715088	95.24423039861628

File: Stanford/W9_20SOC_179Cycles.txt
Freq(Hz)	Zmod(Ohm)	Zphz(Deg)	Zreal(Ohm)	Zimag(Ohm)	Capacity(Ah)	SOH
10019.530273437504	0.04676559939980496	49.98857879638673	0.0300674884320952	0.0358185346798115	4.54625511169434	93.27025437996659
7958.795794866109	0.041855434905387644	46.762147838729454	0.028672167710092747	0.030492363468964768	4.54625511169434	93.27025437996659
6321.89621426703	0.037112849720605544	42.69528275706632	0.027276846988090298	0.025166192258118038	4.54625511169434	93.27025437996659
5021.660659988852	0.032611038576199396	37.472718263304984	0.02588152626608785	0.019840021047271336	4.54625511169434	93.27025437996659
3988.8468474333145	0.02978311589662881	32.61850745540227	0.025085672865203638	0.01605437664352028	4.54625511169434	93.27025437996659
3168.4536749072195	0.02788789399346524	28.03321293702439	0.024615955296083198	0.013106844633701441	4.54625511169434	93.27025437996659
2516.7922143947135	0.026196420163006627	22.81848693213188	0.02414623772696276	0.010159312623882606	4.54625511169434	93.27025437996659
1999.1591168279679	0.025014093078869072	17.77834254210193	0.023819541954503975	0.007637687715267658	4.54625511169434	93.27025437996659
1587.9885322029147	0.024602639379901998	14.40104190003585	0.023829590957679527	0.006118860943605657	4.54625511169434	93.27025437996659
1261.3841275471439	0.024279389363125417	10.921418859567893	0.02383963996085508	0.004600034171943649	4.54625511169434	93.27025437996659
1001.9530273437505	0.024047900172874857	7.361425267247106	0.023849688964030627	0.0030812074002816406	4.54625511169434	93.27025437996659
795.8795794866109	0.024129610428863794	5.566721111417292	0.024015813033883848	0.002340688738441536	4.54625511169434	93.27025437996659
632.189621426703	0.024235952910497714	3.7957470141869205	0.024182788559741847	0.0016044160790397626	4.54625511169434	93.27025437996659
502.1660659988852	0.02436523515218823	2.0419045512784977	0.024349764085599846	0.0008681434196379929	4.54625511169434	93.27025437996659
398.88468474333143	0.024547485461094566	0.8885112994496952	0.024544533919158583	0.0003806535878234942	4.54625511169434	93.27025437996659
316.8453674907219	0.024754089726548877	0.058777571822762664	0.02475407670103266	2.5394279368768768e-05	4.54625511169434	93.27025437996659
251.67922143947135	0.024965798778023802	-0.7570526420514572	0.02496361948290674	-0.00032986502908595667	4.54625511169434	93.27025437996659
199.91591168279678	0.025188198666048888	-1.4278709044428277	0.02518037739636796	-0.0006276513497385049	4.54625511169434	93.27025437996659
158.79885322029148	0.02542535423509487	-1.8059052936172522	0.025412725910404277	-0.0008012488893745339	4.54625511169434	93.27025437996659
126.13841275471438	0.02566359615866903	-2.1769368007515433	0.025645074424440594	-0.0009748464290105639	4.54625511169434	93.27025437996659
100.19530273437505	0.025902894461544868	-2.541127957326434	0.02587742293847691	-0.0011484439686465938	4.54625511169434	93.27025437996659
79.58795794866109	0.026147517620284964	-2.716041785011625	0.026118144724106274	-0.0012390294079448914	4.54625511169434	93.27025437996659
63.2189621426703	0.02639246550059151	-2.8840119915159597	0.026359037751982867	-0.0013279171621208637	4.54625511169434	93.27025437996659
50.21660659988852	0.02663763603745943	-3.0488916264317494	0.026599930779859456	-0.0014168049162968353	4.54625511169434	93.27025437996659
39.888468474333145	0.026899621821187804	-3.144900998871101	0.026859110553673876	-0.001475748755190921	4.54625511169434	93.27025437996659
31.684536749072194	0.027172061692015193	-3.1982193656078013	0.02712974116562834	-0.0015159422418715626	4.54625511169434	93.27025437996659
25.167922143947134	0.02744452462615144	-3.2504791118682825	0.027400371777582803	-0.0015561357285522044	4.54625511169434	93.27025437996659
19.99159116827968	0.027712239587933882	-3.2522836573418505	0.027667606535873294	-0.0015721868703023499	4.54625511169434	93.27025437996659
15.879885322029146	0.027969715110795556	-3.148214893067497	0.02792750346829233	-0.0015360707690679806	4.54625511169434	93.27025437996659
12.613841275471438	0.02822728122500606	-3.046044994065819	0.02818740040071137	-0.001499954667833611	4.54625511169434	93.27025437996659
10.019530273437505	0.028484935473133723	-2.945723091761334	0.028447297333130412	-0.0014638385665992416	4.54625511169434	93.27025437996659
7.958795794866109	0.028693261004996536	-2.732443584732394	0.028660637941341462	-0.0013678669146496296	4.54625511169434	93.27025437996659
6.32189621426703	0.028900973340624577	-2.5199002600902607	0.028873026423553574	-0.0012706711534734782	4.54625511169434	93.27025437996659
5.021660659988852	0.02910907770330184	-2.3103930831801796	0.02908541490576569	-0.001173475392297327	4.54625511169434	93.27025437996659
3.9888468474333143	0.029244992412277196	-2.138909103426812	0.029224616809122455	-0.0010914914356549568	4.54625511169434	93.27025437996659
3.1684536749072194	0.02934480332750839	-1.9863357298153417	0.029327170670721478	-0.0010171247615319203	4.54625511169434	93.27025437996659
2.5167922143947137	0.029444820917432016	-1.8347978041895943	0.0294297245323205	-0.000942758087408884	4.54625511169434	93.27025437996659
1.9991591168279679	0.02954373004622762	-1.740567062642324	0.02953009871759862	-0.0008973598905974029	4.54625511169434	93.27025437996659
1.5879885322029146	0.029640333894888852	-1.7482629809752173	0.02962653679976326	-0.0009042735497459808	4.54625511169434	93.27025437996659
1.2613841275471438	0.029736938274835388	-1.7559088970266474	0.0297229748819279	-0.0009111872088945586	4.54625511169434	93.27025437996659
1.0019530273437505	0.02983354318090615	-1.763505296264705	0.029819412964092542	-0.0009181008680431364	4.54625511169434	93.27025437996659
0.7958795794866117	0.02991423618668249	-1.7977818900276772	0.029899511670668635	-0.0009384713571410725	4.54625511169434	93.27025437996659
0.632189621426703	0.029994645231226576	-1.8323685572222839	0.029979307641551163	-0.0009590911741723734	4.54625511169434	93.27025437996659
0.5021660659988852	0.03007506514721638	-1.8667702692596437	0.030059103612433687	-0.000979710991203674	4.54625511169434	93.27025437996659
0.39888468474333105	0.03017082920698967	-2.000156587857685	0.030152447075236916	-0.0010530291602693907	4.54625511169434	93.27025437996659
0.31684536749072195	0.030274528224704975	-2.1821272658329236	0.030252574420846157	-0.0011527359366407396	4.54625511169434	93.27025437996659
0.25167922143947163	0.030378530531820692	-2.3628537863056662	0.030352701766455402	-0.0012524427130120883	4.54625511169434	93.27025437996659
0.1999159116827968	0.030500110966537368	-2.629317009772523	0.030468001296404854	-0.001399166170747845	4.54625511169434	93.27025437996659
0.15879885322029147	0.030656445809882072	-3.0609800160531737	0.030612707274755856	-0.0016370164948301044	4.54625511169434	93.27025437996659
0.12613841275471424	0.030814503007691882	-3.4882387993558606	0.03075741325310686	-0.001874866818912366	4.54625511169434	93.27025437996659
0.10019530273437505	0.03097425619319278	-3.911113627310401	0.030902119231457865	-0.0021127171429946258	4.54625511169434	93.27025437996659
0.07958795794866116	0.03127431063944902	-4.613411613807321	0.031172984326121506	-0.0025154630142653744	4.54625511169434	93.27025437996659
0.0632189621426703	0.031579188233156995	-5.302680948754257	0.03144404114804183	-0.0029184594815439705	4.54625511169434	93.27025437996659
0.05021660659988852	0.031888548240148314	-5.97867294733777	0.03171509796996215	-0.0033214559488225627	4.54625511169434	93.27025437996659
0.039888468474333104	0.03229502484044235	-6.8994832990287795	0.03206115800559258	-0.0038795330627815925	4.54625511169434	93.27025437996659
0.03168453674907219	0.03275895814655321	-7.926764441685631	0.03244595124894882	-0.004517697023756868	4.54625511169434	93.27025437996659
0.025167922143947162	0.033233126341241245	-8.92504461353468	0.03283074449230507	-0.005155860984732144	4.54625511169434	93.27025437996659
0.019991591168279678	0.03381216034083141	-10.16626848270191	0.03328129900259261	-0.005968025101666454	4.54625511169434	93.27025437996659
0.015879885322029146	0.034612302071632906	-11.904788968268257	0.03386785190324311	-0.007140032363929146	4.54625511169434	93.27025437996659
0.012613841275471424	0.035442855600782947	-13.56329873618978	0.03445440480389362	-0.008312039626191847	4.54625511169434	93.27025437996659
0.010019530273437504	0.036301733598191346	-15.14460371450925	0.03504095770454412	-0.009484046888454539	4.54625511169434	93.27025437996659

File: Stanford/W9_20SOC_241Cycles.txt
Freq(Hz)	Zmod(Ohm)	Zphz(Deg)	Zreal(Ohm)	Zimag(Ohm)	Capacity(Ah)	SOH
10019.530273437504	0.04679869860410683	49.84880065917973	0.030176123959234	0.0357703750865849	4.53464794158936	93.03212350483416
7958.795794866109	0.04191281927027213	46.59559932670599	0.028800113542728413	0.03045058093219973	4.53464794158936	93.03212350483416
6321.89621426703	0.03719728318506183	42.50139248582131	0.027424103126222826	0.025130786777814558	4.53464794158936	93.03212350483416
5021.660659988852	0.03272580881413933	37.254965015344325	0.026048092709717245	0.019810992623429412	4.53464794158936	93.03212350483416
3988.8468474333145	0.029918288145057426	32.39528062708389	0.02526216653104119	0.01602893969321197	4.53464794158936	93.03212350483416
3168.4536749072195	0.028037157727129634	27.816930253595864	0.024797271385977173	0.013083483680814622	4.53464794158936	93.03212350483416
2516.7922143947135	0.02635989640599806	22.61893712602812	0.024332376240913157	0.010138027668417274	4.53464794158936	93.03212350483416
1999.1591168279679	0.025189531040124783	17.604921293579785	0.024009771617839182	0.00761861804270394	4.53464794158936	93.03212350483416
1587.9885322029147	0.024785158825720955	14.253305842085485	0.024022189984413297	0.00610233450156306	4.53464794158936	93.03212350483416
1261.3841275471439	0.02446822964574558	10.802769881781805	0.02403460835098741	0.0045860509604221745	4.53464794158936	93.03212350483416
1001.9530273437505	0.024242173292912474	7.27485074307776	0.024047026717561527	0.0030697674192812887	4.53464794158936	93.03212350483416
795.8795794866109	0.02432682311623261	5.490086941715494	0.024215230292694713	0.002327433092535553	4.53464794158936	93.03212350483416
632.189621426703	0.024436023302517047	3.729154610493652	0.02438428374253311	0.001589320988595923	4.53464794158936	93.03212350483416
502.1660659988852	0.024568087508953798	1.9855204154346966	0.024553337192371506	0.000851208884656296	4.53464794158936	93.03212350483416
398.88468474333143	0.024753247645978586	0.8418583000270515	0.024750575703471642	0.00036369131122906094	4.53464794158936	93.03212350483416
316.8453674907219	0.024962796609757542	0.02150003446856814	0.02496279485225369	9.367199111474413e-06	4.53464794158936	93.03212350483416
251.67922143947135	0.025177377250702185	-0.7850378317660167	0.025175014001035736	-0.0003449569130061121	4.53464794158936	93.03212350483416
199.91591168279678	0.02540087999712041	-1.4504717124012034	0.025392741038602347	-0.000642967475531839	4.53464794158936	93.03212350483416
158.79885322029148	0.02563546506716504	-1.8314517459754538	0.025622369632365815	-0.0008192945943048571	4.53464794158936	93.03212350483416
126.13841275471438	0.025871162998198277	-2.2055062693740473	0.025851998226129283	-0.0009956217130778762	4.53464794158936	93.03212350483416
100.19530273437505	0.026107943650096718	-2.572791389687389	0.02608162681989275	-0.001171948831850895	4.53464794158936	93.03212350483416
79.58795794866109	0.026360328449114394	-2.7626721840353485	0.026329691174985646	-0.0012705426301673644	4.53464794158936	93.03212350483416
63.2189621426703	0.02661329206242087	-2.945489708815055	0.026578132560868033	-0.0013675466999850832	4.53464794158936	93.03212350483416
50.21660659988852	0.026866521521734042	-3.1248627508485822	0.02682657394675042	-0.0014645507698028014	4.53464794158936	93.03212350483416
39.888468474333145	0.027135399655425132	-3.243436559496379	0.027091933042669946	-0.0015352779784569342	4.53464794158936	93.03212350483416
31.684536749072194	0.027414008114489272	-3.324055278880742	0.027367885710567457	-0.0015895510795822815	4.53464794158936	93.03212350483416
25.167922143947134	0.027692669756305036	-3.4030516761474	0.027643838378464965	-0.0016438241807076289	4.53464794158936	93.03212350483416
19.99159116827968	0.027979380765785832	-3.44088007254665	0.027928941195220627	-0.001679283106189806	4.53464794158936	93.03212350483416
15.879885322029146	0.02828340373654048	-3.393307020035478	0.02823381582951108	-0.0016740879993003884	4.53464794158936	93.03212350483416
12.613841275471438	0.028587445791378716	-3.346745863306841	0.028538690463801537	-0.0016688928924109708	4.53464794158936	93.03212350483416
10.019530273437505	0.028891506327801943	-3.3011647166121207	0.02884356509809199	-0.001663697785521553	4.53464794158936	93.03212350483416
7.958795794866109	0.029122907935982198	-3.126821835271691	0.029079551062228638	-0.0015885454563632107	4.53464794158936	93.03212350483416
6.32189621426703	0.029353094238180215	-2.9525820605811517	0.029314128180306202	-0.0015119624281265175	4.53464794158936	93.03212350483416
5.021660659988852	0.029583547772915286	-2.7810553486946423	0.029548705298383767	-0.0014353793998898247	4.53464794158936	93.03212350483416
3.9888468474333143	0.029745643137352184	-2.550432454865553	0.029716178300330295	-0.0013236437880661022	4.53464794158936	93.03212350483416
3.1684536749072194	0.02987393167395691	-2.2911919043485054	0.02985004904229214	-0.00119430558610442	4.53464794158936	93.03212350483416
2.5167922143947137	0.03000282655280774	-2.0341735717692284	0.029983919784253982	-0.0010649673841427382	4.53464794158936	93.03212350483416
1.9991591168279679	0.030122907289546814	-1.8469868310943103	0.03010725738785369	-0.0009708739136273909	4.53464794158936	93.03212350483416
1.5879885322029146	0.030226207290376436	-1.7829277096403635	0.030211574039441264	-0.0009404260843703841	4.53464794158936	93.03212350483416
1.2613841275471438	0.030329544817144692	-1.71930502810058	0.030315890691028843	-0.0009099782551133772	4.53464794158936	93.03212350483416
1.0019530273437505	0.03043291948758418	-1.656114496675387	0.03042020734261642	-0.0008795304258563704	4.53464794158936	93.03212350483416
0.7958795794866117	0.030527923312994035	-1.7146300597285467	0.030514254510876398	-0.0009134404466105446	4.53464794158936	93.03212350483416
0.632189621426703	0.030622805512765368	-1.7750234735076433	0.03060811140631102	-0.0009485428885961281	4.53464794158936	93.03212350483416
0.5021660659988852	0.030717721525819086	-1.8350437291995436	0.030701968301745642	-0.0009836453305817113	4.53464794158936	93.03212350483416
0.39888468474333105	0.03081806459729805	-1.988962736933974	0.030799497680931386	-0.0010696018537463806	4.53464794158936	93.03212350483416
0.31684536749072195	0.03092142848582922	-2.188906746576856	0.03089886604991099	-0.0011810234688222206	4.53464794158936	93.03212350483416
0.25167922143947163	0.031025166419914426	-2.3875160676424216	0.030998234418890595	-0.0012924450838980607	4.53464794158936	93.03212350483416
0.1999159116827968	0.03115148607273474	-2.667857591516966	0.031117722349766706	-0.0014499794145490848	4.53464794158936	93.03212350483416
0.15879885322029147	0.03132220411064245	-3.1055341383573616	0.03127620564515362	-0.0016968885616939651	4.53464794158936	93.03212350483416
0.12613841275471424	0.03149473000870826	-3.5384405952444253	0.03143468894054054	-0.0019437977088388478	4.53464794158936	93.03212350483416
0.10019530273437505	0.031669034220478384	-3.9666058969895355	0.03159317223592745	-0.002190706855983728	4.53464794158936	93.03212350483416
0.07958795794866116	0.03197038423101982	-4.652036837013409	0.03186506194261688	-0.002592931790894275	4.53464794158936	93.03212350483416
0.0632189621426703	0.03227641734357857	-5.324961460136923	0.0321371239959489	-0.0029953927632056705	4.53464794158936	93.03212350483416
0.05021660659988852	0.032586818660078995	-5.985156014504596	0.032409186049280926	-0.0033978537355170623	4.53464794158936	93.03212350483416
0.039888468474333104	0.032993604083139574	-6.904037373230785	0.03275436330167	-0.003966055357301209	4.53464794158936	93.03212350483416
0.03168453674907219	0.033457787915202215	-7.93675502452996	0.03313729875204693	-0.004619848871580168	4.53464794158936	93.03212350483416
0.025167922143947162	0.03393254197668186	-8.940893666418775	0.03352023420242386	-0.005273642385859126	4.53464794158936	93.03212350483416
0.019991591168279678	0.03451593785860307	-10.181718232441856	0.03397238299338439	-0.006101406396049624	4.53464794158936	93.03212350483416
0.015879885322029146	0.03532778769828194	-11.906985475175812	0.03456766927773978	-0.007288952212745425	4.53464794158936	93.03212350483416
0.012613841275471424	0.036170215132136	-13.553323826564549	0.035162955562095165	-0.008476498029441238	4.53464794158936	93.03212350483416
0.010019530273437504	0.037041133937952095	-15.123490883574798	0.03575824184645055	-0.009664043846137041	4.53464794158936	93.03212350483416
