Repository: chrisw-17/rapid-SOH-prediction

# Rapid EIS-based SOH Estimation for Unknown LIBs

---

**This repository accompanies the paper:**

> **Fast state of health evaluation of lithium-ion batteries using EIS for second-life and recycling assessment**  
> *Authors: Christopher Wett, Jörg Lampe, Joey Danz, Thomas Seeger, Bugra Turan*

## Overview

This repository provides a complete workflow for rapid State of Health (SOH) estimation of lithium-ion batteries using Electrochemical Impedance Spectroscopy (EIS) and neural network models. The code and data enable reproducible analysis, model training, and evaluation for the fully connected neural network model as described in the associated publication.

File: Stanford/W9_20SOC_266Cycles.txt
Freq(Hz)	Zmod(Ohm)	Zphz(Deg)	Zreal(Ohm)	Zimag(Ohm)	Capacity(Ah)	SOH
10019.530273437504	0.046887200325727345	49.76876068115237	0.0302832252870266	0.0357957514322591	4.51584815979004	92.64643014015692
7958.795794866109	0.041993333203814064	46.51793739926108	0.028896765354211294	0.03046993576675551	4.51584815979004	92.64643014015692
6321.89621426703	0.03726987630841657	42.426972528849774	0.027510305421395986	0.025144120101251926	4.51584815979004	92.64643014015692
5021.660659988852	0.032790554948326826	37.185005408848454	0.026123845488580683	0.019818304435748366	4.51584815979004	92.64643014015692
3988.8468474333145	0.029982359154386493	32.33306885059988	0.02533369287394678	0.01603576832681121	4.51584815979004	92.64643014015692
3168.4536749072195	0.028104053064147465	27.76655767918196	0.024867956914484575	0.01309284222511504	4.51584815979004	92.64643014015692
2516.7922143947135	0.026428945965553965	22.58449265141597	0.02440222095502237	0.010149916123418872	4.51584815979004	92.64643014015692
1999.1591168279679	0.025259207065253978	17.58810999935558	0.024078424889075103	0.007632627098617164	4.51584815979004	92.64643014015692
1587.9885322029147	0.024853477867520953	14.249369734583398	0.024088826258140645	0.00611750043861606	4.51584815979004	92.64643014015692
1261.3841275471439	0.02453476343122102	10.811928969210667	0.024099227627206184	0.0046023737786149484	4.51584815979004	92.64643014015692
1001.9530273437505	0.024306486893610434	7.297036236620455	0.024109628996271726	0.0030872471186138366	4.51584815979004	92.64643014015692
795.8795794866109	0.024385918404967927	5.523098717367895	0.024272706227411428	0.0023470724001478944	4.51584815979004	92.64643014015692
632.189621426703	0.024489670161307892	3.772096613841803	0.024436616370446126	0.001611125374791949	4.51584815979004	92.64643014015692
502.1660659988852	0.02461608908587622	2.037472136632127	0.02460052651348082	0.0008751783494360067	4.51584815979004	92.64643014015692
398.88468474333143	0.024796107883398765	0.899237329811939	0.024793054031322207	0.0003891503116896588	4.51584815979004	92.64643014015692
316.8453674907219	0.025000817822573636	0.08240396748449351	0.025000791965752913	3.59566775460623e-05	4.51584815979004	92.64643014015692
251.67922143947135	0.025210525956732493	-0.7210011592791414	0.025208529900183616	-0.0003172369565975342	4.51584815979004	92.64643014015692
199.91591168279678	0.02542889780031771	-1.3833018562047694	0.025421487000202525	-0.000613874610598085	4.51584815979004	92.64643014015692
158.79885322029148	0.025657834480352793	-1.760618447468784	0.02564572177756359	-0.000788304972064364	4.51584815979004	92.64643014015692
126.13841275471438	0.025887864173703427	-2.131245492479828	0.025869956554924654	-0.0009627353335306438	4.51584815979004	92.64643014015692
100.19530273437505	0.026118958001876965	-2.4953291229643546	0.026094191332285716	-0.0011371656949969236	4.51584815979004	92.64643014015692
79.58795794866109	0.026364347293214616	-2.6789866381401084	0.02633553328108362	-0.001232272290595671	4.51584815979004	92.64643014015692
63.2189621426703	0.02661027102660225	-2.8557288618208267	0.02657722508960457	-0.001325756631407318	4.51584815979004	92.64643014015692
50.21660659988852	0.02685644333350541	-3.029232592016747	0.026818916898125513	-0.0014192409722189646	4.51584815979004	92.64643014015692
39.888468474333145	0.027118189398786432	-3.140701457436763	0.027077457937321837	-0.0014857550003346534	4.51584815979004	92.64643014015692
31.684536749072194	0.02738961797132659	-3.213515872653264	0.027346549667926243	-0.001535380693788848	4.51584815979004	92.64643014015692
25.167922143947134	0.027661089911640162	-3.284901168332187	0.02761564139853065	-0.0015850063872430427	4.51584815979004	92.64643014015692
19.99159116827968	0.02793721215907243	-3.312480636885625	0.027890536169699706	-0.001614253817618799	4.51584815979004	92.64643014015692
15.879885322029146	0.028223329080980443	-3.2487968751124505	0.028177970262465594	-0.0015994675054282986	4.51584815979004	92.64643014015692
12.613841275471438	0.028509480170480717	-3.1863914317810718	0.028465404355231486	-0.0015846811932377983	4.51584815979004	92.64643014015692
10.019530273437505	0.02879566440897266	-3.1252263437016428	0.028752838447997378	-0.0015698948810472977	4.51584815979004	92.64643014015692
7.958795794866109	0.029060167938463513	-2.971555170505904	0.02902109346763873	-0.001506484169939841	4.51584815979004	92.64643014015692
6.32189621426703	0.029324436063792217	-2.818754346371009	0.02928895625497936	-0.0014420790385215204	4.51584815979004	92.64643014015692
5.021660659988852	0.029588909025085097	-2.668684013588659	0.029556819042319986	-0.0013776739071032	4.51584815979004	92.64643014015692
3.9888468474333143	0.029744294464958923	-2.4972710833826945	0.029716046248367815	-0.0012960125705606287	4.51584815979004	92.64643014015692
3.1684536749072194	0.029845238926883767	-2.3153077116842593	0.02982087439133791	-0.001205710221746891	4.51584815979004	92.64643014015692
2.5167922143947137	0.029946482379319444	-2.1345728955333514	0.029925702534308006	-0.0011154078729331532	4.51584815979004	92.64643014015692
1.9991591168279679	0.030048230607314385	-1.9765754593633895	0.030030352260006506	-0.0010363907420790192	4.51584815979004	92.64643014015692
1.5879885322029146	0.030150537751944036	-1.8583723551953188	0.030134679796226003	-0.000977752683622494	4.51584815979004	92.64643014015692
1.2613841275471438	0.03025297235224808	-1.7409692102348457	0.030239007332445503	-0.0009191146251659684	4.51584815979004	92.64643014015692
1.0019530273437505	0.03035553311793086	-1.6243589070247968	0.030343334868665	-0.0008604765667094429	4.51584815979004	92.64643014015692
0.7958795794866117	0.030443765092412662	-1.705243653322106	0.030430282794244326	-0.0009059371194080913	4.51584815979004	92.64643014015692
0.632189621426703	0.03053179569724929	-1.7892972845954196	0.03051690871067143	-0.000953326409534731	4.51584815979004	92.64643014015692
0.5021660659988852	0.030619891632459574	-1.8728674365030675	0.030603534627098535	-0.0010007156996613702	4.51584815979004	92.64643014015692
0.39888468474333105	0.03072727836447716	-2.0395188300918368	0.030707813184898458	-0.0010935470220537612	4.51584815979004	92.64643014015692
0.31684536749072195	0.030844639857752702	-2.2466138181599042	0.030820931271888785	-0.0012091333623610889	4.51584815979004	92.64643014015692
0.25167922143947163	0.030962401263923432	-2.452136157411701	0.030934049358879116	-0.0013247197026684163	4.51584815979004	92.64643014015692
0.1999159116827968	0.031094698098093676	-2.733447384727939	0.03105931872378949	-0.00148289251992521	4.51584815979004	92.64643014015692
0.15879885322029147	0.03125570005259544	-3.161197832152773	0.031208139471886116	-0.0017236056628818141	4.51584815979004	92.64643014015692
0.12613841275471424	0.031418426163774514	-3.5845407590569005	0.031356960219982744	-0.00196431880583842	4.51584815979004	92.64643014015692
0.10019530273437505	0.03158284978123094	-4.003498426050305	0.03150578096807937	-0.002205031948795024	4.51584815979004	92.64643014015692
0.07958795794866116	0.031896951252877365	-4.698152946335535	0.03178977838230654	-0.002612563804440195	4.51584815979004	92.64643014015692
0.0632189621426703	0.03221587777750882	-5.3795766291872695	0.03207398122799297	-0.0030203491787773305	4.51584815979004	92.64643014015692
0.05021660659988852	0.032539271397195986	-6.0475484991953525	0.03235818407367941	-0.003428134553114462	4.51584815979004	92.64643014015692
0.039888468474333104	0.03294897183249871	-6.951140558975743	0.0327067875258439	-0.003987580037829355	4.51584815979004	92.64643014015692
0.03168453674907219	0.03341036520496371	-7.957611748690236	0.033088648780507685	-0.0046253459340093814	4.51584815979004	92.64643014015692
0.025167922143947162	0.033881785492379156	-8.936370623732575	0.03347051003517148	-0.005263111830189408	4.51584815979004	92.64643014015692
0.019991591168279678	0.03446482673887278	-10.165585370777103	0.033923790862180274	-0.006082819714538178	4.51584815979004	92.64643014015692
0.015879885322029146	0.035283717550952595	-11.90521877415815	0.03452477180709407	-0.007278794947206763	4.51584815979004	92.64643014015692
0.012613841275471424	0.03613364410071163	-13.564484917943473	0.03512575275200786	-0.008474770179875359	4.51584815979004	92.64643014015692
0.010019530273437504	0.03701246840572778	-15.14623111520702	0.035726733696921656	-0.009670745412543943	4.51584815979004	92.64643014015692

File: Stanford/W9_20SOC_291Cycles.txt
Freq(Hz)	Zmod(Ohm)	Zphz(Deg)	Zreal(Ohm)	Zimag(Ohm)	Capacity(Ah)	SOH
10019.530273437504	0.04688540101051325	49.74180984497077	0.030298896794381	0.0357801296945677	4.50069046020508	92.33545716099707
7958.795794866109	0.04200208083175303	46.48106940576712	0.028922389361199972	0.030457678635054615	4.50069046020508	92.33545716099707
6321.89621426703	0.03729014985846294	42.38000892152849	0.027545881928018948	0.025135227575541524	4.50069046020508	92.33545716099707
5021.660659988852	0.03282350186566269	37.129284420902046	0.026169374494837926	0.019812776516028457	4.50069046020508	92.33545716099707
3988.8468474333145	0.03002150596530381	32.27448925924936	0.02538317332354519	0.016030762067089515	4.50069046020508	92.33545716099707
3168.4536749072195	0.028145648386899893	27.708116828605185	0.024918123976437265	0.01308681094132191	4.50069046020508	92.33545716099707
2516.7922143947135	0.026473202754210463	22.528122946514337	0.02445307462932934	0.010142859815554305	4.50069046020508	92.33545716099707
1999.1591168279679	0.025306432641578037	17.53586249906101	0.024130405935357452	0.0076248962247096996	4.50069046020508	92.33545716099707
1587.9885322029147	0.024904100922005963	14.201804224907237	0.02414297244478879	0.006109920151984598	4.50069046020508	92.33545716099707
1261.3841275471439	0.024588687912541568	10.7703097945008	0.024155538954220127	0.00459494407925949	4.50069046020508	92.33545716099707
1001.9530273437505	0.024363569619894686	7.262589847970381	0.024168105463651467	0.0030799680065343813	4.50069046020508	92.33545716099707
795.8795794866109	0.02444610125187821	5.4910802691608325	0.0243339207198302	0.0023392667265833113	4.50069046020508	92.33545716099707
632.189621426703	0.02455294204331965	3.7428678750274837	0.024500572013233978	0.0016027894456071578	4.50069046020508	92.33545716099707
502.1660659988852	0.024682431047733537	2.011399419190322	0.024667223306637752	0.000866312164631008	4.50069046020508	92.33545716099707
398.88468474333143	0.024862838309570385	0.8759811996832614	0.02485993257087785	0.0003801070628749588	4.50069046020508	92.33545716099707
316.8453674907219	0.02506650636295676	0.06154176303037358	0.02506649190328703	2.6924089541563402e-05	4.50069046020508	92.33545716099707
251.67922143947135	0.025275157044445412	-0.7396106856817338	0.025273051235696207	-0.000326258883791832	4.50069046020508	92.33545716099707
199.91591168279678	0.025493546474016433	-1.4014389778286886	0.025485920738703045	-0.0006235029457682637	4.50069046020508	92.33545716099707
158.79885322029148	0.02572486377247862	-1.781806910073823	0.02571242538448735	-0.0007998730897795452	4.50069046020508	92.33545716099707
126.13841275471438	0.025957294581039275	-2.1553791637335507	0.025938930030271652	-0.0009762432337908275	4.50069046020508	92.33545716099707
100.19530273437505	0.02619080925411889	-2.5223053186361946	0.026165434676055956	-0.00115261337780211	4.50069046020508	92.33545716099707
79.58795794866109	0.026435991950062798	-2.7123970986054458	0.026406374628328396	-0.0012510193332476802	4.50069046020508	92.33545716099707
63.2189621426703	0.02668167453345003	-2.895541652666788	0.02664760979786388	-0.0013478308386978442	4.50069046020508	92.33545716099707
50.21660659988852	0.02692762475940541	-3.0753424223896686	0.02688884496739936	-0.0014446423441480075	4.50069046020508	92.33545716099707
39.888468474333145	0.027184611282198068	-3.199454089800487	0.027142238519856116	-0.0015172273051357445	4.50069046020508	92.33545716099707
31.684536749072194	0.027448449100685123	-3.2887068258407823	0.02740324543749821	-0.0015746420307915655	4.50069046020508	92.33545716099707
25.167922143947134	0.027712352257164157	-3.3762598735068376	0.027664252355140303	-0.0016320567564473867	4.50069046020508	92.33545716099707
19.99159116827968	0.027993359947334606	-3.4289927045198283	0.027943243155691928	-0.0016743246647271167	4.50069046020508	92.33545716099707
15.879885322029146	0.028311213711325667	-3.409787341121803	0.028261093876116607	-0.0016838630388718886	4.50069046020508	92.33545716099707
12.613841275471438	0.028629070585643943	-3.3910084342596374	0.028578944596541287	-0.0016934014130166603	4.50069046020508	92.33545716099707
10.019530273437505	0.02894693046782895	-3.372641939559371	0.02889679531696597	-0.0017029397871614323	4.50069046020508	92.33545716099707
7.958795794866109	0.029194342588089117	-3.1759334487053397	0.02914950368039754	-0.001617428309757267	4.50069046020508	92.33545716099707
6.32189621426703	0.02944066152608183	-2.978890225927186	0.029400879813830706	-0.0015299729625052438	4.50069046020508	92.33545716099707
5.021660659988852	0.029687322880858787	-2.785119066430513	0.029652255947263874	-0.0014425176152532211	4.50069046020508	92.33545716099707
3.9888468474333143	0.02986833464394156	-2.588836389695425	0.02983785070597985	-0.0013491032763051829	4.50069046020508	92.33545716099707
3.1684536749072194	0.030016656939425037	-2.391857294518925	0.029990505564987134	-0.0012527049834693523	4.50069046020508	92.33545716099707
2.5167922143947137	0.03016533052213198	-2.196817584903223	0.030143160423994418	-0.0011563066906335217	4.50069046020508	92.33545716099707
1.9991591168279679	0.03029642882248206	-2.042060323963491	0.03027718872178119	-0.0010795566225851926	4.50069046020508	92.33545716099707
1.5879885322029146	0.030395319652742555	-1.9575737312111623	0.03037758080261672	-0.0010382877119998635	4.50069046020508	92.33545716099707
1.2613841275471438	0.030494276144463983	-1.8736352891359531	0.030477972883452255	-0.0009970188014145343	4.50069046020508	92.33545716099707
1.0019530273437505	0.03059329766048444	-1.7902400371899339	0.030578364964287785	-0.000955749890829205	4.50069046020508	92.33545716099707
0.7958795794866117	0.030704855902629034	-1.8300327716442024	0.030689195150506526	-0.0009805493436536548	4.50069046020508	92.33545716099707
0.632189621426703	0.03081666210139946	-1.8718003676673511	0.030800218733777415	-0.0010065729100748235	4.50069046020508	92.33545716099707
0.5021660659988852	0.03092848455819569	-1.9132659626996658	0.0309112423170483	-0.0010325964764959917	4.50069046020508	92.33545716099707
0.39888468474333105	0.031032202297725884	-2.0790819822957487	0.031011773965504585	-0.0011258130215251552	4.50069046020508	92.33545716099707
0.31684536749072195	0.031132264123162418	-2.3060464856402483	0.031107051796013807	-0.001252676332681353	4.50069046020508	92.33545716099707
0.25167922143947163	0.031232811332813387	-2.531553183429055	0.031202329626523032	-0.001379539643837551	4.50069046020508	92.33545716099707
0.1999159116827968	0.03135926014006015	-2.8211333843877178	0.03132125432553452	-0.0015434454986006214	4.50069046020508	92.33545716099707
0.15879885322029147	0.031536237059988176	-3.2341125056815	0.0314860109497901	-0.0017791465295105419	4.50069046020508	92.33545716099707
0.12613841275471424	0.03171483404840697	-3.642461393045912	0.03165076757404568	-0.002014847560420464	4.50069046020508	92.33545716099707
0.10019530273437505	0.03189502389048537	-4.046216691061467	0.03181552419830126	-0.0022505485913303846	4.50069046020508	92.33545716099707
0.07958795794866116	0.03221400867653322	-4.748116337905729	0.03210345742663077	-0.002666528880072989	4.50069046020508	92.33545716099707
0.0632189621426703	0.032537945041132006	-5.436599924294731	0.032391577849616326	-0.003082783143844518	4.50069046020508	92.33545716099707
0.05021660659988852	0.03286648660821833	-6.111414835519699	0.03267969827260188	-0.0034990374076160433	4.50069046020508	92.33545716099707
0.039888468474333104	0.03329306035249467	-7.032949951968962	0.03304256011255995	-0.004076406363785962	4.50069046020508	92.33545716099707
0.03168453674907219	0.0337778245960599	-8.06169338898886	0.033444019963004716	-0.0047369782727315944	4.50069046020508	92.33545716099707
0.025167922143947162	0.03427316810226829	-9.061014883713563	0.033845479813449486	-0.005397550181677227	4.50069046020508	92.33545716099707
0.019991591168279678	0.03487811719120818	-10.310612354168835	0.03431490197920558	-0.006242640543965737	4.50069046020508	92.33545716099707
0.015879885322029146	0.035714670566901634	-12.071893758407803	0.03492487444027971	-0.00746932654481023	4.50069046020508	92.33545716099707
0.012613841275471424	0.03658341124740614	-13.75105094717065	0.035534846901353855	-0.008696012545654734	4.50069046020508	92.33545716099707
0.010019530273437504	0.0374821012376207	-15.35100807569529	0.036144819362427985	-0.009922698546499228	4.50069046020508	92.33545716099707

File: Stanford/W9_50SOC_0Cycles.txt
Freq(Hz)	Zmod(Ohm)	Zphz(Deg)	Zreal(Ohm)	Zimag(Ohm)	Capacity(Ah)	SOH
10019.530273437504	0.04743869975209229	52.66255950927742	0.0287719547431484	0.037717434356374	4.87428188323975	100.0
7958.795794866109	0.04214390146826163	49.565139868961445	0.027333823074021563	0.03207757077966832	4.87428188323975	100.0
6321.89621426703	0.037007285708183485	45.59338984580697	0.025895691404894727	0.02643770720296264	4.87428188323975	100.0
5021.660659988852	0.03210486766412366	40.37666298569857	0.024457559735767895	0.020797843626256987	4.87428188323975	100.0
3988.8468474333145	0.029005561127407892	35.41637378778505	0.023638436416087368	0.016809131450446525	4.87428188323975	100.0
3168.4536749072195	0.026914814103549838	30.644431477170365	0.023156080082368323	0.013718716173446778	4.87428188323975	100.0
2516.7922143947135	0.025041136726903578	25.114820154484732	0.02267372374864928	0.010628300896447033	4.87428188323975	100.0
1999.1591168279679	0.02372646612159902	19.663432804483683	0.022342868954094725	0.007983821235444596	4.87428188323975	100.0
1587.9885322029147	0.02326333916901847	15.941210665367826	0.022368724486252756	0.006389296843229726	4.87428188323975	100.0
1261.3841275471439	0.022902119051695077	12.084810383668811	0.022394580018410788	0.004794772451014848	4.87428188323975	100.0
1001.9530273437505	0.02264768239610983	8.123412210021078	0.02242043555056882	0.0032002480587999703	4.87428188323975	100.0
795.8795794866109	0.022755547365159563	6.158735018804787	0.022624213457859702	0.002441290908765355	4.87428188323975	100.0
632.189621426703	0.022891201615765917	4.226055640162608	0.02282896200753387	0.0016868921341387762	4.87428188323975	100.0
502.1660659988852	0.02305257829178271	2.3182879729989776	0.02303371055720804	0.0009324933595122012	4.87428188323975	100.0
398.88468474333143	0.023262191504955763	1.1545584634438524	0.02325746878135666	0.00046872112973110765	4.87428188323975	100.0
316.8453674907219	0.02349187176557691	0.3888217277868555	0.023491330834732694	0.00015941977119083444	4.87428188323975	100.0
251.67922143947135	0.023725666314525107	-0.3619556723030805	0.023725192888108728	-0.00014988158734943863	4.87428188323975	100.0
199.91591168279678	0.02395065376473629	-0.918447271490164	0.02394757666715401	-0.0003839108347746632	4.87428188323975	100.0
158.79885322029148	0.024149450149407396	-1.0802637425077761	0.02414515796155702	-0.00045529059969701905	4.87428188323975	100.0
126.13841275471438	0.02434843601048383	-1.23943659870839	0.02434273925596003	-0.0005266703646193753	4.87428188323975	100.0
100.19530273437505	0.024547606740210243	-1.396027700950697	0.024540320550363037	-0.0005980501295417314	4.87428188323975	100.0
79.58795794866109	0.024671603963065704	-1.3134890908004717	0.024665121261268626	-0.0005655398105117316	4.87428188323975	100.0
63.2189621426703	0.02479411819216614	-1.2269414371054117	0.024788433532376947	-0.0005309048295449119	4.87428188323975	100.0
50.21660659988852	0.024916688438475793	-1.1412450804136425	0.024911745803485263	-0.0004962698485780924	4.87428188323975	100.0
39.888468474333145	0.025001587448770915	-1.0461193468056742	0.024997420264288635	-0.0004564592961823882	4.87428188323975	100.0
31.684536749072194	0.02506293636165696	-0.9451247581011234	0.0250595265913621	-0.0004134078921383987	4.87428188323975	100.0
25.167922143947134	0.025124362766384727	-0.8446237005387943	0.02512163291843557	-0.0003703564880944092	4.87428188323975	100.0
19.99159116827968	0.025175256353965312	-0.7775981238895417	0.025172937879147102	-0.00034165921686953206	4.87428188323975	100.0
15.879885322029146	0.025203250491169227	-0.7820076922667942	0.02520090303980236	-0.0003439786317520902	4.87428188323975	100.0
12.613841275471438	0.02523124477732251	-0.7864074757609073	0.025228868200457614	-0.0003462980466346484	4.87428188323975	100.0
10.019530273437505	0.02525923921192993	-0.7907975068532209	0.025256833361112868	-0.0003486174615172065	4.87428188323975	100.0
7.958795794866109	0.02529966735162965	-0.7357136225057542	0.025297581654813057	-0.00032485461545284485	4.87428188323975	100.0
6.32189621426703	0.025340373878504425	-0.6795925497719388	0.025338591377084486	-0.00030055835960622195	4.87428188323975	100.0
5.021660659988852	0.025381104639325726	-0.6236515460093358	0.025379601099355917	-0.00027626210375959916	4.87428188323975	100.0
3.9888468474333143	0.025403814117861565	-0.624414830671097	0.02540230554675113	-0.00027684769162706247	4.87428188323975	100.0
3.1684536749072194	0.02541749686543844	-0.6534866541001436	0.02541584366216932	-0.0002898928159519665	4.87428188323975	100.0
2.5167922143947137	0.02543118614980353	-0.6825271870127744	0.02542938177758751	-0.0003029379402768705	4.87428188323975	100.0
1.9991591168279679	0.025456658289643923	-0.7600701157109243	0.025454418397645673	-0.00033769115074906437	4.87428188323975	100.0
1.5879885322029146	0.02550354158712883	-0.9248346958848052	0.025500219247456515	-0.00041164525754357184	4.87428188323975	100.0
1.2613841275471438	0.02555063501270826	-1.0889932606793777	0.025546020097267357	-0.00048559936433807964	4.87428188323975	100.0
1.0019530273437505	0.025597937406642103	-1.252546467152508	0.0255918209470782	-0.0005595534711325874	4.87428188323975	100.0
0.7958795794866117	0.025664236791729727	-1.4184380967639465	0.025656372643579048	-0.0006352895999324703	4.87428188323975	100.0
0.632189621426703	0.02573109840755188	-1.5835255664990253	0.025721271755472053	-0.0007110587460080035	4.87428188323975	100.0
0.5021660659988852	0.025798172534749572	-1.747755953291277	0.02578617086736506	-0.000786827892083536	4.87428188323975	100.0
0.39888468474333105	0.02590605888547795	-1.96048748594383	0.025890894952238067	-0.0008862536600909212	4.87428188323975	100.0
0.31684536749072195	0.026034678563896414	-2.195840099064193	0.026015561322445546	-0.000997525440017801	4.87428188323975	100.0
0.25167922143947163	0.02616373320263569	-2.428874822016831	0.026140227692653027	-0.0011087972199446809	4.87428188323975	100.0
0.1999159116827968	0.026306566294503463	-2.6994093401000536	0.02627737549015473	-0.0012389380761446234	4.87428188323975	100.0
0.15879885322029147	0.02647605486642376	-3.043343589290836	0.026438714560282406	-0.0014056506286387017	4.87428188323975	100.0
0.12613841275471424	0.02664648530508432	-3.382890349256107	0.02660005363041008	-0.0015723631811327817	4.87428188323975	100.0
0.10019530273437505	0.026817839653478524	-3.718109644694582	0.026761392700537755	-0.00173907573362686	4.87428188323975	100.0
0.07958795794866116	0.027077535091591914	-4.195534653392229	0.027004972226053418	-0.001981005226261436	4.87428188323975	100.0
0.0632189621426703	0.027339208671111583	-4.664074546571519	0.02724867673450619	-0.0022230490280161982	4.87428188323975	100.0
0.05021660659988852	0.02760267575920113	-5.123700279264612	0.02749238124295896	-0.0024650928297709584	4.87428188323975	100.0
0.039888468474333104	0.027907315540334984	-5.792013045758907	0.027764842729975987	-0.0028163396186401224	4.87428188323975	100.0
0.03168453674907219	0.028236810183998613	-6.556131012364483	0.028052154914305814	-0.003223981084149822	4.87428188323975	100.0
0.025167922143947162	0.02857121064599552	-7.302492530989772	0.028339467098635645	-0.003631622549659522	4.87428188323975	100.0
0.019991591168279678	0.028975933190224065	-8.218061972228982	0.028678385685466067	-0.004141847259373967	4.87428188323975	100.0
0.015879885322029146	0.029527440401990804	-9.481875063335993	0.029124029522584576	-0.004864220498778901	4.87428188323975	100.0
0.012613841275471424	0.030092783390624562	-10.698776366502601	0.02956967335970309	-0.00558659373818384	4.87428188323975	100.0
0.010019530273437504	0.030671197087008523	-11.870291871686137	0.0300153171968216	-0.006308966977588774	4.87428188323975	100.0

File: Stanford/W9_50SOC_122Cycles.txt
Freq(Hz)	Zmod(Ohm)	Zphz(Deg)	Zreal(Ohm)	Zimag(Ohm)	Capacity(Ah)	SOH
10019.530273437504	0.046163998544216094	50.6435508728027	0.0292745751613166	0.035694733655188	4.72297525405884	96.89581700842582
7958.795794866109	0.04121753563113091	47.5046088147784	0.02784371892352848	0.0303909947190132	4.72297525405884	96.89581700842582
6321.89621426703	0.0364281445858739	43.52553904650851	0.026412862685740356	0.025087255782838398	4.72297525405884	96.89581700842582
5021.660659988852	0.031866725357145666	38.37607761148308	0.024982006447952242	0.01978351684666362	4.72297525405884	96.89581700842582
3988.8468474333145	0.02899455309666071	33.53481327403467	0.024168418658064614	0.016017854064873716	4.72297525405884	96.89581700842582
3168.4536749072195	0.027065995350994413	28.920438350085394	0.023690651273369442	0.01308897041725017	4.72297525405884	96.89581700842582
2516.7922143947135	0.025339008299367506	23.63859643237731	0.023212883888674266	0.010160086769626629	4.72297525405884	96.89581700842582
1999.1591168279679	0.024124888839373575	18.501217504340005	0.022878040097105395	0.007655425711700777	4.72297525405884	96.89581700842582
1587.9885322029147	0.023691742480764295	15.044376245442477	0.022879709860977496	0.00614959660891189	4.72297525405884	96.89581700842582
1261.3841275471439	0.023347850226250078	11.4723411584021	0.022881379624849593	0.004643767506122995	4.72297525405884	96.89581700842582
1001.9530273437505	0.02309719911049379	7.8082345999327245	0.022883049388721693	0.003137938403334101	4.72297525405884	96.89581700842582
795.8795794866109	0.023168626469817977	5.982169082070438	0.023042458872175108	0.0024146100351959154	4.72297525405884	96.89581700842582
632.189621426703	0.02326459799188107	4.179487608009342	0.023202728893024334	0.001695550542051315	4.72297525405884	96.89581700842582
502.1660659988852	0.023383396952073747	2.3933686896701762	0.023362998913873556	0.0009764910489067176	4.72297525405884	96.89581700842582
398.88468474333143	0.02355432138876991	1.2465089516087495	0.02354874736251949	0.000512399982138091	4.72297525405884	96.89581700842582
316.8453674907219	0.02374874931397883	0.44350229278302683	0.023748037846500477	0.00018382714541323876	4.72297525405884	96.89581700842582
251.67922143947135	0.023947765772260123	-0.34631070767574373	0.023947328330481465	-0.00014474569131161353	4.72297525405884	96.89581700842582
199.91591168279678	0.024151563944816153	-0.9729711799674824	0.02414808169828368	-0.0004101112941146732	4.72297525405884	96.89581700842582
158.79885322029148	0.024357958129719373	-1.2677199092302207	0.024351996094692095	-0.0005388974422495345	4.72297525405884	96.89581700842582
126.13841275471438	0.024564986086375234	-1.557508053601572	0.024555910491100515	-0.0006676835903843963	4.72297525405884	96.89581700842582
100.19530273437505	0.024772631925261464	-1.8424453387996853	0.02475982488750893	-0.0007964697385192582	4.72297525405884	96.89581700842582
79.58795794866109	0.02496510058448242	-1.8609203707542723	0.024951933929325903	-0.0008107036325805879	4.72297525405884	96.89581700842582
63.2189621426703	0.025157253786257924	-1.873798068169888	0.025143801539173654	-0.0008225948120656296	4.72297525405884	96.89581700842582
50.21660659988852	0.02534940823961714	-1.886480534291267	0.025335669149021404	-0.0008344859915506715	4.72297525405884	96.89581700842582
39.888468474333145	0.025505983738239566	-1.801770023228527	0.025493373312693683	-0.0008019498706145195	4.72297525405884	96.89581700842582
31.684536749072194	0.02564041168574629	-1.6573892074219811	0.025629684928244415	-0.0007415941568513143	4.72297525405884	96.89581700842582
25.167922143947134	0.025775000750944795	-1.514515315982434	0.02576599654379515	-0.000681238443088109	4.72297525405884	96.89581700842582
19.99159116827968	0.025888474767218683	-1.3822633192695546	0.02588094135543853	-0.0006245000634667303	4.72297525405884	96.89581700842582
15.879885322029146	0.02595609889097085	-1.2706415845678807	0.025949716366491023	-0.0005755780889905903	4.72297525405884	96.89581700842582
12.613841275471438	0.02602382101510579	-1.1596003796020122	0.02601849137754352	-0.0005266561145144499	4.72297525405884	96.89581700842582
10.019530273437505	0.026091640376529213	-1.0491360148945132	0.026087266388596014	-0.0004777341400383097	4.72297525405884	96.89581700842582
7.958795794866109	0.026142646697461785	-0.9625304249494494	0.026138957830338923	-0.00043915816293564006	4.72297525405884	96.89581700842582
6.32189621426703	0.02619336641671913	-0.8767367826292725	0.026190299895047217	-0.00040079377240583274	4.72297525405884	96.89581700842582
5.021660659988852	0.026244144638392163	-0.79127494325527	0.02624164195975551	-0.0003624293818760256	4.72297525405884	96.89581700842582
3.9888468474333143	0.026295786012617676	-0.7704536407861294	0.026293408639345213	-0.00035358753624224726	4.72297525405884	96.89581700842582
3.1684536749072194	0.02634784103222291	-0.7818529208176233	0.02634538794403843	-0.0003595290494574058	4.72297525405884	96.89581700842582
2.5167922143947137	0.026399897090643935	-0.7932072464561403	0.02639736724873164	-0.0003654705626725644	4.72297525405884	96.89581700842582
1.9991591168279679	0.026442575253449632	-0.8206144159572284	0.026439863193104342	-0.0003787088119823705	4.72297525405884	96.89581700842582
1.5879885322029146	0.026468334483422798	-0.8770019868721515	0.026465233895657504	-0.0004051236533324321	4.72297525405884	96.89581700842582
1.2613841275471438	0.02649411929940554	-0.9332798562925904	0.02649060459821067	-0.00043153849468249383	4.72297525405884	96.89581700842582
1.0019530273437505	0.026519929626767507	-0.9894482357667201	0.02651597530076383	-0.0004579533360325556	4.72297525405884	96.89581700842582
0.7958795794866117	0.02658725684890476	-1.1776128863737116	0.026581641353437914	-0.000546415324485376	4.72297525405884	96.89581700842582
0.632189621426703	0.02665564315694731	-1.3672570902570944	0.02664805399772441	-0.0006360269215025111	4.72297525405884	96.89581700842582
0.5021660659988852	0.026724319995589652	-1.5559286472954363	0.02671446664201091	-0.0007256385185196452	4.72297525405884	96.89581700842582
0.39888468474333105	0.026814842841271766	-1.7623521894804703	0.026802158989464336	-0.0008246636317794845	4.72297525405884	96.89581700842582
0.31684536749072195	0.026916523068821974	-1.9766334775767467	0.02690050711093677	-0.0009284025467789235	4.72297525405884	96.89581700842582
0.25167922143947163	0.027018576939907692	-2.189298966053868	0.0269988552324092	-0.0010321414617783624	4.72297525405884	96.89581700842582
0.1999159116827968	0.027137787121024652	-2.4453549759160005	0.027113074598991035	-0.0011578754749966345	4.72297525405884	96.89581700842582
0.15879885322029147	0.027290300334687812	-2.785528002752245	0.02725805532068909	-0.0013262399827011265	4.72297525405884	96.89581700842582
0.12613841275471424	0.027443764809572134	-3.1219083080064114	0.027403036042387148	-0.0014946044904056203	4.72297525405884	96.89581700842582
0.10019530273437505	0.02759816467671346	-3.4545361654956563	0.027548016764085203	-0.0016629689981101123	4.72297525405884	96.89581700842582
0.07958795794866116	0.027835490417571312	-3.984155385851827	0.02776822046076421	-0.0019340266877942076	4.72297525405884	96.89581700842582
0.0632189621426703	0.02807528043348644	-4.505075453491769	0.027988538475734705	-0.002205240442950513	4.72297525405884	96.89581700842582
0.05021660659988852	0.028317351746032355	-5.0171310630789945	0.0282088564907052	-0.0024764541981068156	4.72297525405884	96.89581700842582
0.039888468474333104	0.028630988862630748	-5.738518547839117	0.02848750680565408	-0.0028627747466223	4.72297525405884	96.89581700842582
0.03168453674907219	0.028985724688399397	-6.554239354354484	0.028796281124367933	-0.0033085388191855234	4.72297525405884	96.89581700842582
0.025167922143947162	0.029346192982188633	-7.3500787107398216	0.02910505544308178	-0.003754302891748747	4.72297525405884	96.89581700842582
0.019991591168279678	0.029777434252831796	-8.30513758473043	0.02946515356498501	-0.004301199376170718	4.72297525405884	96.89581700842582
0.015879885322029146	0.030355625078434208	-9.590188299565138	0.029931392504223078	-0.005057243978749921	4.72297525405884	96.89581700842582
0.012613841275471424	0.03094851081235266	-10.826605624010364	0.030397631443461148	-0.0058132885813291305	4.72297525405884	96.89581700842582
0.010019530273437504	0.03155526316609096	-12.016011119721101	0.030863870382699214	-0.006569333183908332	4.72297525405884	96.89581700842582

File: Stanford/W9_50SOC_150Cycles.txt
Freq(Hz)	Zmod(Ohm)	Zphz(Deg)	Zreal(Ohm)	Zimag(Ohm)	Capacity(Ah)	SOH
10019.530273437504	0.046690601855516364	50.220180511474574	0.0298744706971037	0.0358821446153688	4.5580735206604	93.51271899832807
7958.795794866109	0.04175361971686645	47.027429481285026	0.028461277948293454	0.03055029323935669	4.5580735206604	93.51271899832807
6321.89621426703	0.03698065336055318	42.995121201744475	0.027048085199483207	0.025218441863344578	4.5580735206604	93.51271899832807
5021.660659988852	0.03244417038804402	37.80297170402162	0.025634892450672964	0.01988659048733249	4.5580735206604	93.51271899832807
3988.8468474333145	0.02959187152199653	32.96276725771966	0.02482829975619013	0.016100757478799514	4.5580735206604	93.51271899832807
3168.4536749072195	0.027678284152772008	28.38014602703373	0.024351723405045215	0.013156024507645272	4.5580735206604	93.51271899832807
2516.7922143947135	0.02596715467063301	23.156174818168566	0.023875147053900304	0.010211291536491031	4.5580735206604	93.51271899832807
1999.1591168279679	0.024768906108592198	18.094726217393838	0.02354394310758802	0.0076929482490729496	4.5580735206604	93.51271899832807
1587.9885322029147	0.024351863218641957	14.697714925314347	0.023555018443115507	0.006178539339029525	4.5580735206604	93.51271899832807
1261.3841275471439	0.024023215618280372	11.195129446076912	0.023566093778642994	0.004664130428986095	4.5580735206604	93.51271899832807
1001.9530273437505	0.023786627526513403	7.609205327714128	0.023577169114170484	0.0031497215189426643	4.5580735206604	93.51271899832807
795.8795794866109	0.023860697297519197	5.849330096614791	0.023736462601763507	0.0024317110599169343	4.5580735206604	93.51271899832807
632.189621426703	0.023958244577988466	4.11220886488604	0.02389656468254364	0.0017180452938504987	4.5580735206604	93.51271899832807
502.1660659988852	0.02407762434289227	2.3907429369300823	0.024056666763323773	0.0010043795277840664	4.5580735206604	93.51271899832807
398.88468474333143	0.024241492639714254	1.2765309962570086	0.02423547634833834	0.0005400477483086915	4.5580735206604	93.51271899832807
316.8453674907219	0.024425116858155096	0.4884883693901861	0.024424229156121392	0.0002082394386324878	4.5580735206604	93.51271899832807
251.67922143947135	0.02461329214918997	-0.2876496361670474	0.024612981963904445	-0.0001235688710437158	4.5580735206604	93.51271899832807
199.91591168279678	0.02480913879079638	-0.9117300665519522	0.024805997849511294	-0.0003947635128006649	4.5580735206604	93.51271899832807
158.79885322029148	0.02501394707634637	-1.2255003645597276	0.025008225478905285	-0.0005349829291570803	4.5580735206604	93.51271899832807
126.13841275471438	0.02521949333617041	-1.5341651546101767	0.02521045310829928	-0.0006752023455134964	4.5580735206604	93.51271899832807
100.19530273437505	0.025425759672537965	-1.8378305562385437	0.025412680737693275	-0.0008154217618699124	4.5580735206604	93.51271899832807
79.58795794866109	0.02562674633094806	-1.8881706714651671	0.025612832029756335	-0.0008443713201239521	4.5580735206604	93.51271899832807
63.2189621426703	0.025827633179736954	-1.9326852071123906	0.025812940858528123	-0.0008710452922659055	4.5580735206604	93.51271899832807
50.21660659988852	0.02602853537776613	-1.976512594746735	0.02601304968729991	-0.0008977192644078587	4.5580735206604	93.51271899832807
39.888468474333145	0.02620228893657961	-1.922304515548306	0.026187543161525068	-0.0008789361064740697	4.5580735206604	93.51271899832807
31.684536749072194	0.026359120823898827	-1.8081085140254947	0.0263459967520109	-0.0008316884945265433	4.5580735206604	93.51271899832807
25.167922143947134	0.02651605618217266	-1.6952638074017432	0.026504450342496738	-0.000784440882579017	4.5580735206604	93.51271899832807
19.99159116827968	0.026657042942052452	-1.5769866591306008	0.026646946570302425	-0.0007336054074748158	4.5580735206604	93.51271899832807
15.879885322029146	0.02676347567738665	-1.4452434818835511	0.02675496182210003	-0.0006750172086965773	4.5580735206604	93.51271899832807
12.613841275471438	0.02687004879037288	-1.314544668802616	0.026862977073897638	-0.0006164290099183383	4.5580735206604	93.51271899832807
10.019530273437505	0.026976760617303277	-1.1848791946266053	0.026970992325695244	-0.0005578408111400995	4.5580735206604	93.51271899832807
7.958795794866109	0.026984853712272334	-1.136643470470922	0.026979543900974217	-0.0005352950290662413	4.5580735206604	93.51271899832807
6.32189621426703	0.026990946163995517	-1.0900831572336178	0.02698606133902319	-0.0005134863524789656	4.5580735206604	93.51271899832807
5.021660659988852	0.026997056431644854	-1.0435438893485267	0.026992578777072163	-0.00049167767589169	4.5580735206604	93.51271899832807
3.9888468474333143	0.027031631510240853	-1.0314669827051386	0.027027251290174876	-0.0004866105251499589	4.5580735206604	93.51271899832807
3.1684536749072194	0.027080454526567203	-1.0366244582328594	0.02707602240417409	-0.0004899266619982732	4.5580735206604	93.51271899832807
2.5167922143947137	0.02712927776152824	-1.041763370488931	0.027124793518173308	-0.0004932427988465875	4.5580735206604	93.51271899832807
1.9991591168279679	0.02719638298057287	-1.0558656865140887	0.02719176511857682	-0.0005011556266697135	4.5580735206604	93.51271899832807
1.5879885322029146	0.02729650698746698	-1.0860308857071068	0.027291603521503126	-0.000517369251030438	4.5580735206604	93.51271899832807
1.2613841275471438	0.02739663850519441	-1.1159755925816752	0.02739144192442943	-0.0005335828753911624	4.5580735206604	93.51271899832807
1.0019530273437505	0.027496777451701426	-1.145702199684453	0.027491280327355736	-0.000549796499751887	4.5580735206604	93.51271899832807
0.7958795794866117	0.027530775566856656	-1.3049567767790184	0.02752363526345614	-0.0006269810179463488	4.5580735206604	93.51271899832807
0.632189621426703	0.027563764809251132	-1.466231110084938	0.027554739866946024	-0.0007052952039015069	4.5580735206604	93.51271899832807
0.5021660659988852	0.027596971914015323	-1.627118596606299	0.027585844470435904	-0.0007836093898566643	4.5580735206604	93.51271899832807
0.39888468474333105	0.02770264527258018	-1.8146359282427258	0.02768875250762195	-0.0008772341022031665	4.5580735206604	93.51271899832807
0.31684536749072195	0.027844815025577688	-2.0139092115195623	0.027827615988229953	-0.0009785255337730666	4.5580735206604	93.51271899832807
0.25167922143947163	0.02798731817376537	-2.2111555792991036	0.027966479468837957	-0.001079816965342967	4.5580735206604	93.51271899832807
0.1999159116827968	0.028125804959734112	-2.449655103565278	0.028100102574485232	-0.0012021397324822286	4.5580735206604	93.51271899832807
0.15879885322029147	0.028256568791301687	-2.7693418443825535	0.02822356888184743	-0.001365225047081261	4.5580735206604	93.51271899832807
0.12613841275471424	0.028388204180256074	-3.0860736110299443	0.02834703518920963	-0.0015283103616802953	4.5580735206604	93.51271899832807
0.10019530273437505	0.028520699058754418	-3.399872094504916	0.02847050149657183	-0.0016913956762793277	4.5580735206604	93.51271899832807
0.07958795794866116	0.028753354462474737	-3.9061284331442048	0.02868656036606306	-0.0019587361253971367	4.5580735206604	93.51271899832807
0.0632189621426703	0.0289883710324168	-4.404510579449371	0.028902759950854503	-0.002226235013726637	4.5580735206604	93.51271899832807
0.05021660659988852	0.029225545558857403	-4.894840270276672	0.02911895953564594	-0.0024937339020561352	4.5580735206604	93.51271899832807
0.039888468474333104	0.029534742649837298	-5.596722411838629	0.02939394995730579	-0.0028804043638908147	4.5580735206604	93.51271899832807
0.03168453674907219	0.029885250291535857	-6.3948693684013405	0.02969930118064542	-0.0033286174861430875	4.5580735206604	93.51271899832807
0.025167922143947162	0.030241422177676728	-7.174364115785921	0.03000465240398505	-0.00377683060839536	4.5580735206604	93.51271899832807
0.019991591168279678	0.03067360303069247	-8.108395177208068	0.030366959074867764	-0.004326397974044072	4.5580735206604	93.51271899832807
0.015879885322029146	0.0312634568318465	-9.36180582236878	0.030847053153896898	-0.00508557221926788	4.5580735206604	93.51271899832807
0.012613841275471424	0.031867714304411814	-10.568242991068372	0.03132714723292603	-0.005844746464491695	4.5580735206604	93.51271899832807
0.010019530273437504	0.03248557169909677	-11.72928737411667	0.03180724131195517	-0.006603920709715502	4.5580735206604	93.51271899832807
