Repository: chrisw-17/rapid-SOH-prediction

# Rapid EIS-based SOH Estimation for Unknown LIBs

---

**This repository accompanies the paper:**

> **Fast state of health evaluation of lithium-ion batteries using EIS for second-life and recycling assessment**  
> *Authors: Christopher Wett, Jörg Lampe, Joey Danz, Thomas Seeger, Bugra Turan*

## Overview

This repository provides a complete workflow for rapid State of Health (SOH) estimation of lithium-ion batteries using Electrochemical Impedance Spectroscopy (EIS) and neural network models. The code and data enable reproducible analysis, model training, and evaluation for the fully connected neural network model as described in the associated publication.

File: Stanford/W9_50SOC_216Cycles.txt
Freq(Hz)	Zmod(Ohm)	Zphz(Deg)	Zreal(Ohm)	Zimag(Ohm)	Capacity(Ah)	SOH
10019.530273437504	0.046746600419282906	50.04138946533204	0.0300222592104008	0.0358316703861766	4.54666376113892	93.27863816765814
7958.795794866109	0.04182974032479685	46.81950269998027	0.028624046769079547	0.030502313390978773	4.54666376113892	93.27863816765814
6321.89621426703	0.03707996478620808	42.756415450736164	0.027225834327758297	0.025172956395780946	4.54666376113892	93.27863816765814
5021.660659988852	0.03257045424122276	37.53540407889559	0.02582762188643705	0.019843599400583143	4.54666376113892	93.27863816765814
3988.8468474333145	0.029742136945389668	32.68541782619069	0.025032417499553955	0.016061531191213934	4.54666376113892	93.27863816765814
3168.4536749072195	0.02784995618703339	28.108382105193012	0.0245652752546198	0.013121254181077496	4.54666376113892	93.27863816765814
2516.7922143947135	0.026160510520777756	22.903081288790872	0.024098133009685642	0.010180977170941057	4.54666376113892	93.27863816765814
1999.1591168279679	0.024977291187555515	17.877151000904203	0.02377131011532647	0.007667456584090697	4.54666376113892	93.27863816765814
1587.9885322029147	0.024559609177475163	14.522890304706088	0.0237748690881334	0.00615873386277091	4.54666376113892	93.27863816765814
1261.3841275471439	0.024228830856335887	11.06488800181095	0.02377842806094033	0.004650011141451116	4.54666376113892	93.27863816765814
1001.9530273437505	0.023988551440463718	7.524462766407233	0.02378198703374726	0.0031412884201313224	4.54666376113892	93.27863816765814
795.8795794866109	0.02406274939173634	5.758310672283543	0.02394132817230145	0.0024142728999996237	4.54666376113892	93.27863816765814
632.189621426703	0.024160804470821157	4.014618650820808	0.024101519168961014	0.0016915219257982843	4.54666376113892	93.27863816765814
502.1660659988852	0.024281043991501574	2.2866077725236713	0.024261710165620575	0.0009687709515969478	4.54666376113892	93.27863816765814
398.88468474333143	0.024449229364038347	1.1852357687113915	0.024443998373602015	0.000505727205810475	4.54666376113892	93.27863816765814
316.8453674907219	0.024638694251893883	0.4202580505157503	0.024638031467057345	0.00018072041002838656	4.54666376113892	93.27863816765814
251.67922143947135	0.02483248374405153	-0.33291262957460094	0.024832064560512675	-0.00014428638575370188	4.54666376113892	93.27863816765814
199.91591168279678	0.025030030385780448	-0.9446618971707582	0.02502662842678061	-0.00041266293866700534	4.54666376113892	93.27863816765814
158.79885322029148	0.025228525694123708	-1.268887028369418	0.025222339197552977	-0.0005586717306636333	4.54666376113892	93.27863816765814
126.13841275471438	0.025427816241889525	-1.5880400167348914	0.025418049968325345	-0.000704680522660262	4.54666376113892	93.27863816765814
100.19530273437505	0.025627883476982933	-1.9022196128365374	0.025613760739097713	-0.0008506893146568907	4.54666376113892	93.27863816765814
79.58795794866109	0.02583481426955663	-1.971516003487563	0.025819521440094705	-0.0008887862211898272	4.54666376113892	93.27863816765814
63.2189621426703	0.026041909198632734	-2.034842493533473	0.026025487672778687	-0.0009246762156975474	4.54666376113892	93.27863816765814
50.21660659988852	0.026249035438251838	-2.0971696636917003	0.02623145390546267	-0.0009605662102052676	4.54666376113892	93.27863816765814
39.888468474333145	0.02643334531610815	-2.062681384697753	0.026416217804855476	-0.0009514102622177083	4.54666376113892	93.27863816765814
31.684536749072194	0.026603412358172072	-1.9689716295720199	0.026587705176672853	-0.0009140473386352122	4.54666376113892	93.27863816765814
25.167922143947134	0.026773549660266776	-1.8764526203158356	0.026759192548490227	-0.0008766844150527161	4.54666376113892	93.27863816765814
19.99159116827968	0.0269239716168079	-1.7622883078648177	0.026911237068514404	-0.0008279897734234385	4.54666376113892	93.27863816765814
15.879885322029146	0.027031809427900365	-1.6000782865569765	0.02702126910065773	-0.0007548093376229521	4.54666376113892	93.27863816765814
12.613841275471438	0.02713986217943141	-1.43915860729217	0.027131301132801055	-0.0006816289018224653	4.54666376113892	93.27863816765814
10.019530273437505	0.027248127314355074	-1.2795164431735264	0.02724133316494438	-0.0006084484660219786	4.54666376113892	93.27863816765814
7.958795794866109	0.027305837328666163	-1.2204496733967445	0.027299642867021634	-0.0005815939757710983	4.54666376113892	93.27863816765814
6.32189621426703	0.027362537905620554	-1.1636604444927046	0.027356894792824243	-0.0005556869000322862	4.54666376113892	93.27863816765814
5.021660659988852	0.027419265252238763	-1.1071061411547918	0.027414146718626856	-0.0005297798242934743	4.54666376113892	93.27863816765814
3.9888468474333143	0.02747901541402142	-1.06323464522934	0.02747428420992245	-0.0005098973194995947	4.54666376113892	93.27863816765814
3.1684536749072194	0.027540280171615267	-1.0257753080234406	0.02753586664271326	-0.0004930316072791018	4.54666376113892	93.27863816765814
2.5167922143947137	0.027601556648759098	-0.988482277165468	0.027597449075504075	-0.00047616589505860895	4.54666376113892	93.27863816765814
1.9991591168279679	0.027654400580831986	-1.0074656892247003	0.02765012555908598	-0.0004862386779151286	4.54666376113892	93.27863816765814
1.5879885322029146	0.027692082179976384	-1.1276068809385587	0.027686719501387125	-0.000544957534194614	4.54666376113892	93.27863816765814
1.2613841275471438	0.027729885204980608	-1.2474210310555491	0.027723313443688266	-0.0006036763904740996	4.54666376113892	93.27863816765814
1.0019530273437505	0.02776780915991809	-1.3669084295421992	0.027759907385989407	-0.0006623952467535853	4.54666376113892	93.27863816765814
0.7958795794866117	0.02784489018905225	-1.4530915493257468	0.02783593586256826	-0.000706105017235	4.54666376113892	93.27863816765814
0.632189621426703	0.027922756783645582	-1.5381879703207075	0.027912694981577137	-0.0007495366996111328	4.54666376113892	93.27863816765814
0.5021660659988852	0.028000684629195104	-1.6228109186449264	0.027989454100586016	-0.0007929683819872651	4.54666376113892	93.27863816765814
0.39888468474333105	0.028100503057848843	-1.785117126965104	0.028086865483337126	-0.0008753624535571711	4.54666376113892	93.27863816765814
0.31684536749072195	0.028211550119305717	-1.985161096445165	0.02819461845091636	-0.0009772668731442638	4.54666376113892	93.27863816765814
0.25167922143947163	0.028322938381981695	-2.1836340063382997	0.028302371418495596	-0.0010791712927313564	4.54666376113892	93.27863816765814
0.1999159116827968	0.028450656298320907	-2.418284546576791	0.02842531858857899	-0.001200461137635366	4.54666376113892	93.27863816765814
0.15879885322029147	0.02861002530849715	-2.723270198383192	0.028577714882264002	-0.0013593234570454561	4.54666376113892	93.27863816765814
0.12613841275471424	0.0287701959714254	-3.0248684585725574	0.028730111175949015	-0.0015181857764555479	4.54666376113892	93.27863816765814
0.10019530273437505	0.028931154972612345	-3.323119011841953	0.028882507469634028	-0.0016770480958656381	4.54666376113892	93.27863816765814
0.07958795794866116	0.02915906742636347	-3.8543477823346963	0.029093114148928803	-0.001960082215778168	4.54666376113892	93.27863816765814
0.0632189621426703	0.029389550124822843	-4.377646110833496	0.029303809292045062	-0.002243305042772385	4.54666376113892	93.27863816765814
0.05021660659988852	0.02962244613683793	-4.892758353388828	0.029514504435161317	-0.0025265278697665997	4.54666376113892	93.27863816765814
0.039888468474333104	0.02993698877403555	-5.603764729993466	0.02979391948437809	-0.0029232958480328378	4.54666376113892	93.27863816765814
0.03168453674907219	0.030297802507749542	-6.402734907262884	0.03010882291157528	-0.003378700886138641	4.54666376113892	93.27863816765814
0.025167922143947162	0.03066436845224183	-7.182751783292567	0.03042372633877247	-0.0038341059242444435	4.54666376113892	93.27863816765814
0.019991591168279678	0.031102949606053854	-8.120317987787375	0.030791099914880875	-0.004393363202439413	4.54666376113892	93.27863816765814
0.015879885322029146	0.03169110769081614	-9.384263708793615	0.03126698502257953	-0.005167393372745364	4.54666376113892	93.27863816765814
0.012613841275471424	0.032294122032122695	-10.601581495119621	0.0317428701302782	-0.005941423543051322	4.54666376113892	93.27863816765814
0.010019530273437504	0.03291117602974566	-11.77376500471267	0.032218755237976855	-0.006715453713357273	4.54666376113892	93.27863816765814

File: Stanford/W9_50SOC_25Cycles.txt
Freq(Hz)	Zmod(Ohm)	Zphz(Deg)	Zreal(Ohm)	Zimag(Ohm)	Capacity(Ah)	SOH
10019.530273437504	0.04760359972715374	52.18793869018552	0.0291844995593511	0.0376080801484642	4.83468055725098	99.18754542848785
7958.795794866109	0.04234251248308768	49.06567187315744	0.027742541380730713	0.031988119061909216	4.83468055725098	99.18754542848785
6321.89621426703	0.037242454696010105	45.07351129146834	0.02630058320211033	0.026368157975354228	4.83468055725098	99.18754542848785
5021.660659988852	0.03237960642433537	39.84998989083055	0.024858625023489952	0.020748196888799263	4.83468055725098	99.18754542848785
3988.8468474333145	0.029314467790710386	34.90456939441417	0.024040978076840018	0.01677406912354585	4.83468055725098	99.18754542848785
3168.4536749072195	0.0272539290305197	30.166134299165886	0.023562983110782348	0.013695344994617342	4.83468055725098	99.18754542848785
2516.7922143947135	0.02540923682930793	24.697362712658563	0.023084988144724677	0.010616620865688837	4.83468055725098	99.18754542848785
1999.1591168279679	0.02411368485716249	19.337965139715926	0.022753232716626794	0.007984998330217211	4.83468055725098	99.18754542848785
1587.9885322029147	0.023649934113476948	15.716090542490102	0.022765798235046136	0.0064060763570980735	4.83468055725098	99.18754542848785
1261.3841275471439	0.023284228025252568	11.965012012287788	0.02277836375346548	0.0048271543839789295	4.83468055725098	99.18754542848785
1001.9530273437505	0.023021239559828578	8.111341367946094	0.02279092927188482	0.0032482324108597848	4.83468055725098	99.18754542848785
795.8795794866109	0.023106253841470564	6.159057510958899	0.02297288187458245	0.002479045171624431	4.83468055725098	99.18754542848785
632.189621426703	0.023219127769674254	4.234017614142424	0.023155758556014178	0.0017142753804550615	4.83468055725098	99.18754542848785
502.1660659988852	0.023357942024301637	2.3297282289967405	0.023338635237445903	0.0009495055892856951	4.83468055725098	99.18754542848785
398.88468474333143	0.023550831239647952	1.148952092971708	0.023546096236546916	0.00047223309673196734	4.83468055725098	99.18754542848785
316.8453674907219	0.02376708341046765	0.3562301475811704	0.02376662404264333	0.0001477682502249953	4.83468055725098	99.18754542848785
251.67922143947135	0.023987802640126	-0.4220503615489406	0.02398715184873974	-0.00017669659628197673	4.83468055725098	99.18754542848785
199.91591168279678	0.024210716842275392	-1.027273573518365	0.024206825557758237	-0.00043405809876098243	4.83468055725098	99.18754542848785
158.79885322029148	0.024430765143125126	-1.2815909801072036	0.02442465371673606	-0.0005464213539651261	4.83468055725098	99.18754542848785
126.13841275471438	0.024651286176509447	-1.5313631809843822	0.024642481875713888	-0.0006587846091692703	4.83468055725098	99.18754542848785
100.19530273437505	0.02487226736849138	-1.7767017023358753	0.02486031003469171	-0.0007711478643734144	4.83468055725098	99.18754542848785
79.58795794866109	0.025037882181255626	-1.7513086787654404	0.025026186812559057	-0.000765191312897031	4.83468055725098	99.18754542848785
63.2189621426703	0.02520236708845399	-1.7208234771523587	0.025191001129816	-0.0007568149964145734	4.83468055725098	99.18754542848785
50.21660659988852	0.02536685903780051	-1.6907336310190757	0.02535581544707294	-0.0007484386799321159	4.83468055725098	99.18754542848785
39.888468474333145	0.025501340757234904	-1.5848179285912114	0.025491585947220705	-0.000705284561060211	4.83468055725098	99.18754542848785
31.684536749072194	0.025617174434385947	-1.4323733306048407	0.02560916972077332	-0.000640353195028976	4.83468055725098	99.18754542848785
25.167922143947134	0.02573318782504606	-1.281302208596828	0.025726753494325932	-0.000575421828997741	4.83468055725098	99.18754542848785
19.99159116827968	0.025829926503369842	-1.1478890638466002	0.02582474288261463	-0.0005174535885785655	4.83468055725098	99.18754542848785
15.879885322029146	0.02588474237975828	-1.0504323142277416	0.025880392346586203	-0.00047453140382555523	4.83468055725098	99.18754542848785
12.613841275471438	0.025939632829263207	-0.953387738221758	0.025936041810557777	-0.00043160921907254483	4.83468055725098	99.18754542848785
10.019530273437505	0.025994597379476632	-0.8567532798199896	0.02599169127452935	-0.0003886870343195344	4.83468055725098	99.18754542848785
7.958795794866109	0.026012407736685454	-0.844853429036629	0.026009579861965466	-0.0003835513832770753	4.83468055725098	99.18754542848785
6.32189621426703	0.02602945829228395	-0.834695418571168	0.026026696199596557	-0.0003791885067559651	4.83468055725098	99.18754542848785
5.021660659988852	0.026046509664969263	-0.8245507076898922	0.02604381253722765	-0.0003748256302348548	4.83468055725098	99.18754542848785
3.9888468474333143	0.02609312618055522	-0.8249965072702595	0.02609042130324849	-0.00037569947214967765	4.83468055725098	99.18754542848785
3.1684536749072194	0.026154547331121138	-0.8307185711818191	0.02615179834733437	-0.0003791955909753117	4.83468055725098	99.18754542848785
2.5167922143947137	0.026215968741324643	-0.8364138226954452	0.026213175391420252	-0.0003826917098009457	4.83468055725098	99.18754542848785
1.9991591168279679	0.026273115597698193	-0.8653403680892741	0.026270119182515938	-0.00039678879321403853	4.83468055725098	99.18754542848785
1.5879885322029146	0.026322570224912308	-0.9360773086017132	0.026319057316656878	-0.0004300293105940808	4.83468055725098	99.18754542848785
1.2613841275471438	0.02637206482296761	-1.0065488406584693	0.02636799545079782	-0.0004632698279741231	4.83468055725098	99.18754542848785
1.0019530273437505	0.026421599167236437	-1.0767562431771627	0.02641693358493876	-0.0004965103453541654	4.83468055725098	99.18754542848785
0.7958795794866117	0.026466226290673755	-1.2397970746674136	0.026460030438751156	-0.0005726458325290381	4.83468055725098	99.18754542848785
0.632189621426703	0.026510978266777067	-1.4040105318102778	0.02650301906541362	-0.0006495760770286994	4.83468055725098	99.18754542848785
0.5021660659988852	0.02655594727783182	-1.5676691816452735	0.026546007692076084	-0.00072650632152836	4.83468055725098	99.18754542848785
0.39888468474333105	0.02665314881673259	-1.7789022479497307	0.026640303567227543	-0.0008273860603474583	4.83468055725098	99.18754542848785
0.31684536749072195	0.026776804978350586	-2.0123356461773	0.026760291457025385	-0.0009402584664201991	4.83468055725098	99.18754542848785
0.25167922143947163	0.02690090151645199	-2.243619151020498	0.026880279346823226	-0.0010531308724929399	4.83468055725098	99.18754542848785
0.1999159116827968	0.027038172047848988	-2.510583365982516	0.027012219388149714	-0.0011843780712048487	4.83468055725098	99.18754542848785
0.15879885322029147	0.02720090783927794	-2.8474110917235507	0.02716732486955613	-0.0013512389547703564	4.83468055725098	99.18754542848785
0.12613841275471424	0.027364572487111043	-3.180221142361372	0.027322430350962545	-0.0015180998383358653	4.83468055725098	99.18754542848785
0.10019530273437505	0.02752914942480916	-3.5090629154559165	0.02747753583236896	-0.001684960721901373	4.83468055725098	99.18754542848785
0.07958795794866116	0.027771932593703242	-4.021630808535375	0.02770354821135466	-0.0019477311134610906	4.83468055725098	99.18754542848785
0.0632189621426703	0.028017018674719067	-4.5255548601041715	0.02792966834937792	-0.0022106472611690352	4.83468055725098	99.18754542848785
0.05021660659988852	0.028264234312731836	-5.020701426145077	0.028155788487401176	-0.0024735634088769777	4.83468055725098	99.18754542848785
0.039888468474333104	0.028566669296597277	-5.717037340586898	0.02842457846864332	-0.002845686838197808	4.83468055725098	99.18754542848785
0.03168453674907219	0.0289014681562505	-6.50492453825064	0.02871540403768592	-0.0032742071619268343	4.83468055725098	99.18754542848785
0.025167922143947162	0.029241606433834746	-7.274625091468016	0.029006229606728523	-0.0037027274856558613	4.83468055725098	99.18754542848785
0.019991591168279678	0.029656216592017955	-8.205227318055684	0.029352632254921907	-0.004232512523312738	4.83468055725098	99.18754542848785
0.015879885322029146	0.030225666324611083	-9.467415556661933	0.029813971759691964	-0.004971719288034932	4.83468055725098	99.18754542848785
0.012613841275471424	0.030809238038940878	-10.68235976683691	0.030275311264462028	-0.005710926052757133	4.83468055725098	99.18754542848785
0.010019530273437504	0.03140614452416691	-11.851630806921865	0.030736650769232085	-0.006450132817479327	4.83468055725098	99.18754542848785

File: Stanford/W9_50SOC_316Cycles.txt
Freq(Hz)	Zmod(Ohm)	Zphz(Deg)	Zreal(Ohm)	Zimag(Ohm)	Capacity(Ah)	SOH
10019.530273437504	0.046911001205444273	49.88788986206063	0.0302240680402923	0.0358768413491625	4.4864616394043	92.04354091278611
7958.795794866109	0.04199185194053278	46.64540932420905	0.028827887330808554	0.03053307291180883	4.4864616394043	92.04354091278611
6321.89621426703	0.037242443368625026	42.55986270692821	0.027431706621324808	0.025189304474455162	4.4864616394043	92.04354091278611
5021.660659988852	0.0327367363997397	37.316400991802745	0.026035525911841065	0.019845536037101517	4.4864616394043	92.04354091278611
3988.8468474333145	0.02991682536900719	32.46896767906399	0.025240297000949485	0.016060630356979536	4.4864616394043	92.04354091278611
3168.4536749072195	0.028033676413101942	27.9139220134942	0.024772011540983956	0.013123812610970401	4.4864616394043	92.04354091278611
2516.7922143947135	0.026352342700411337	22.741171100245225	0.02430372608101843	0.010186994864961267	4.4864616394043	92.04354091278611
1999.1591168279679	0.02517766869360869	17.755158499610918	0.023978414740123313	0.0076779311924346	4.4864616394043	92.04354091278611
1587.9885322029147	0.02477197171597996	14.436957779686104	0.023989735917988822	0.0061760143525147575	4.4864616394043	92.04354091278611
1261.3841275471439	0.024451951441054873	11.020159906828018	0.02400105709585433	0.004674097512594909	4.4864616394043	92.04354091278611
1001.9530273437505	0.024221004119984492	7.5255429358207016	0.02401237827371984	0.00317218067267506	4.4864616394043	92.04354091278611
795.8795794866109	0.024283330893537385	5.790710841088383	0.02415941499010527	0.0024500666564206065	4.4864616394043	92.04354091278611
632.189621426703	0.024368835175556502	4.076186175973974	0.02430719209259256	0.0017322067969055182	4.4864616394043	92.04354091278611
502.1660659988852	0.024475996773200018	2.3751615892156894	0.024454969195079848	0.0010143469373904328	4.4864616394043	92.04354091278611
398.88468474333143	0.02463513586007791	1.2816392819771079	0.02462897284525436	0.0005510130962327576	4.4864616394043	92.04354091278611
316.8453674907219	0.024817917722670668	0.5147479783448843	0.024816916163854678	0.0002229623408992968	4.4864616394043	92.04354091278611
251.67922143947135	0.025005080310052354	-0.2407966810344528	0.025004859482454997	-0.00010508841443416394	4.4864616394043	92.04354091278611
199.91591168279678	0.025199387165771404	-0.8507647876488075	0.025196609207279577	-0.0003741630474520493	4.4864616394043	92.04354091278611
158.79885322029148	0.02540182127103417	-1.1635089227869138	0.025396583890769476	-0.0005158008963468901	4.4864616394043	92.04354091278611
126.13841275471438	0.025605000225526968	-1.4712987781153792	0.025596558574259375	-0.0006574387452417316	4.4864616394043	92.04354091278611
100.19530273437505	0.02580890643792296	-1.774233803122613	0.025796533257749273	-0.000799076594136573	4.4864616394043	92.04354091278611
79.58795794866109	0.02600205589329557	-1.8788621873282512	0.02598807665972439	-0.0008525152235329265	4.4864616394043	92.04354091278611
63.2189621426703	0.026195056131857214	-1.9780173556901377	0.026179447633088118	-0.0009041500857419169	4.4864616394043	92.04354091278611
50.21660659988852	0.026388133674837947	-2.075721809678527	0.026370818606451844	-0.000955784947950907	4.4864616394043	92.04354091278611
39.888468474333145	0.026571867354416464	-2.0610059019563054	0.026554678043917188	-0.0009556195292090681	4.4864616394043	92.04354091278611
31.684536749072194	0.026749763290644345	-1.977420040536479	0.026733833889937237	-0.0009230176871257923	4.4864616394043	92.04354091278611
25.167922143947134	0.02692771540448326	-1.894938761738568	0.026912989735957286	-0.0008904158450425164	4.4864616394043	92.04354091278611
19.99159116827968	0.02708997383668371	-1.8036436891086114	0.0270765524016399	-0.0008526385596820833	4.4864616394043	92.04354091278611
15.879885322029146	0.027218288766205266	-1.6920261225857287	0.027206421023520787	-0.0008036780770071678	4.4864616394043	92.04354091278611
12.613841275471438	0.02734670602146609	-1.5814564284256987	0.02733628964540168	-0.0007547175943322522	4.4864616394043	92.04354091278611
10.019530273437505	0.027475224167676403	-1.4719207314174243	0.02746615826728257	-0.0007057571116573365	4.4864616394043	92.04354091278611
7.958795794866109	0.027528857517716155	-1.3530613844137842	0.027521181645371175	-0.0006500439009805554	4.4864616394043	92.04354091278611
6.32189621426703	0.027581075592671058	-1.2344464790022127	0.027574674359178958	-0.0005941925898844711	4.4864616394043	92.04354091278611
5.021660659988852	0.02763341142793116	-1.116280366162618	0.027628167072986744	-0.0005383412787883871	4.4864616394043	92.04354091278611
3.9888468474333143	0.027689528422561623	-1.0917557261285011	0.02768450177871383	-0.0005275846171360624	4.4864616394043	92.04354091278611
3.1684536749072194	0.027747503133872323	-1.1138950722841476	0.027742259606551044	-0.0005394090164065642	4.4864616394043	92.04354091278611
2.5167922143947137	0.02780548197084255	-1.1359420936287004	0.027800017434388258	-0.000551233415677066	4.4864616394043	92.04354091278611
1.9991591168279679	0.02786122576725339	-1.1591991578854355	0.0278555237797806	-0.0005636454629832088	4.4864616394043	92.04354091278611
1.5879885322029146	0.02791293115021804	-1.1847133423246705	0.02790696435312403	-0.0005771186968703737	4.4864616394043	92.04354091278611
1.2613841275471438	0.02796464204778949	-1.2101331725352853	0.02795840492646746	-0.0005905919307575388	4.4864616394043	92.04354091278611
1.0019530273437505	0.028016358429432148	-1.2354591609978747	0.028009845499810893	-0.0006040651646447037	4.4864616394043	92.04354091278611
0.7958795794866117	0.028094759508667893	-1.3600592661856512	0.02808684461047517	-0.0006668370692357523	4.4864616394043	92.04354091278611
0.632189621426703	0.02817378977334559	-1.4857972958268653	0.0281643172693164	-0.0007305223788211778	4.4864616394043	92.04354091278611
0.5021660659988852	0.028252954964012346	-1.6108312852520013	0.028241789928157627	-0.0007942076884066027	4.4864616394043	92.04354091278611
0.39888468474333105	0.02835738138579095	-1.7787961920450965	0.028343716425851796	-0.0008802375986642183	4.4864616394043	92.04354091278611
0.31684536749072195	0.028474669772955808	-1.9671918533122308	0.028457888140439726	-0.0009774565284979013	4.4864616394043	92.04354091278611
0.25167922143947163	0.028592263493819846	-2.154039860697793	0.028572059855027653	-0.0010746754583315843	4.4864616394043	92.04354091278611
0.1999159116827968	0.028717919156781967	-2.387323087964415	0.028692994035992896	-0.0011962332322506559	4.4864616394043	92.04354091278611
0.15879885322029147	0.02885933263164359	-2.7109383005229186	0.028827035104808458	-0.0013649641057512844	4.4864616394043	92.04354091278611
0.12613841275471424	0.029001657770269536	-3.0313873804901026	0.02896107617362402	-0.0015336949792519145	4.4864616394043	92.04354091278611
0.10019530273437505	0.02914488121669782	-3.3486968106225645	0.029095117242439583	-0.001702425852752543	4.4864616394043	92.04354091278611
0.07958795794866116	0.029390608294225094	-3.876593250614428	0.029323362039244932	-0.0019870316102020835	4.4864616394043	92.04354091278611
0.0632189621426703	0.029638945063520168	-4.396010666579535	0.029551749999880726	-0.002271813465695643	4.4864616394043	92.04354091278611
0.05021660659988852	0.029889677090656624	-4.906755123362549	0.02978013796051652	-0.0025565953211892003	4.4864616394043	92.04354091278611
0.039888468474333104	0.030208576342335303	-5.617256915264821	0.030063513666651998	-0.0029568954404457027	4.4864616394043	92.04354091278611
0.03168453674907219	0.0305668592626231	-6.4181010371313345	0.0303752861795836	-0.0034168515755597434	4.4864616394043	92.04354091278611
0.025167922143947162	0.030930974915501976	-7.200240122355912	0.0306870586925152	-0.0038768077106737836	4.4864616394043	92.04354091278611
0.019991591168279678	0.03137217855106153	-8.135590955063176	0.0310564471196171	-0.004439671085352131	4.4864616394043	92.04354091278611
0.015879885322029146	0.0319732111028244	-9.387826018729847	0.031544988840931494	-0.005215353032277041	4.4864616394043	92.04354091278611
0.012613841275471424	0.0325889487465362	-10.593299477961327	0.0320335305622459	-0.005991034979201958	4.4864616394043	92.04354091278611
0.010019530273437504	0.033218573773951404	-11.75357349832649	0.03252207228356029	-0.006766716926126869	4.4864616394043	92.04354091278611

File: Stanford/W9_50SOC_341Cycles.txt
Freq(Hz)	Zmod(Ohm)	Zphz(Deg)	Zreal(Ohm)	Zimag(Ohm)	Capacity(Ah)	SOH
10019.530273437504	0.0467242002487182	49.70542144775399	0.0302173631759604	0.0356379271503609	4.46368026733398	91.5761618687334
7958.795794866109	0.04182619198298833	46.50688417256157	0.028787605074026116	0.030343106793795902	4.46368026733398	91.5761618687334
6321.89621426703	0.037092700688814234	42.47658350323278	0.027357846972091832	0.025048286437230907	4.46368026733398	91.5761618687334
5021.660659988852	0.03259547843886952	37.30217495025341	0.025928088870157552	0.01975346608066594	4.46368026733398	91.5761618687334
3988.8468474333145	0.029775457649439084	32.4904795135463	0.025115024275823253	0.015994168745463114	4.46368026733398	91.5761618687334
3168.4536749072195	0.02788972088746818	27.94610502294727	0.024637467294596645	0.013070261530993159	4.46368026733398	91.5761618687334
2516.7922143947135	0.026204002981729962	22.780776820978446	0.024159910313370035	0.010146354316523203	4.46368026733398	91.5761618687334
1999.1591168279679	0.02502254631911407	17.788716488010603	0.023826207775310818	0.007644582875469898	4.46368026733398	91.5761618687334
1587.9885322029147	0.024608657983503233	14.440400921100032	0.023831210478824003	0.00613672998127068	4.46368026733398	91.5761618687334
1261.3841275471439	0.02428150658342765	10.989777270468936	0.02383621318233719	0.004628877087071453	4.46368026733398	91.5761618687334
1001.9530273437505	0.024044632809178394	7.458109388170844	0.023841215885850375	0.0031210241928722273	4.46368026733398	91.5761618687334
795.8795794866109	0.02411432504888034	5.734841997212438	0.0239936325841043	0.0024096198833148184	4.46368026733398	91.5761618687334
632.189621426703	0.024206801643120217	4.033169758149009	0.024146853488524415	0.0017025605402169893	4.46368026733398	91.5761618687334
502.1660659988852	0.024320457194224453	2.3459245181123087	0.024300074392944526	0.0009955011971191632	4.46368026733398	91.5761618687334
398.88468474333143	0.024482616856251055	1.248079958196647	0.024476808540448324	0.0005332652287786052	4.46368026733398	91.5761618687334
316.8453674907219	0.024666860420576833	0.4672454060313158	0.02466604020825525	0.0002011552956182815	4.46368026733398	91.5761618687334
251.67922143947135	0.024855616853139268	-0.30187071179986447	0.024855271876062172	-0.00013095463754204226	4.46368026733398	91.5761618687334
199.91591168279678	0.025053136824412042	-0.9323955112799033	0.02504981957891172	-0.0004076810109406122	4.46368026733398	91.5761618687334
158.79885322029148	0.025262167348497226	-1.2809487085952163	0.025255854276557098	-0.0005647334812032955	4.46368026733398	91.5761618687334
126.13841275471438	0.025472117405004775	-1.6237686260273372	0.025461888974202474	-0.0007217859514659794	4.46368026733398	91.5761618687334
100.19530273437505	0.0256829644432903	-1.9609716176934806	0.02566792367184785	-0.0008788384217286633	4.46368026733398	91.5761618687334
79.58795794866109	0.025877920589625406	-2.0217475248932337	0.025861811800625686	-0.000912942732035535	4.46368026733398	91.5761618687334
63.2189621426703	0.02607256596015763	-2.0761123904774985	0.02605545151924199	-0.0009445326226237745	4.46368026733398	91.5761618687334
50.21660659988852	0.02626723445614724	-2.1296714992825305	0.026249091237858298	-0.0009761225132120137	4.46368026733398	91.5761618687334
39.888468474333145	0.026450601963474693	-2.113259842128656	0.02643261255571516	-0.0009753654236339668	4.46368026733398	91.5761618687334
31.684536749072194	0.02662690622003495	-2.0540173008774705	0.026609797909277096	-0.0009543532249477919	4.46368026733398	91.5761618687334
25.167922143947134	0.026803238569152826	-1.9955541839448556	0.026786983262839032	-0.000933341026261617	4.46368026733398	91.5761618687334
19.99159116827968	0.026968937742325467	-1.9120756893389999	0.02695392159800677	-0.0008998407847676207	4.46368026733398	91.5761618687334
15.879885322029146	0.027111713978061894	-1.7741132151197556	0.027098717978862458	-0.0008393561403321474	4.46368026733398	91.5761618687334
12.613841275471438	0.02725464575949005	-1.6375969919465247	0.027243514359718144	-0.0007788714958966738	4.46368026733398	91.5761618687334
10.019530273437505	0.027397730652201545	-1.5025059228982678	0.02738831074057383	-0.0007183868514612003	4.46368026733398	91.5761618687334
7.958795794866109	0.02748756052358212	-1.432130780481634	0.027478974270507012	-0.0006869909594775063	4.46368026733398	91.5761618687334
6.32189621426703	0.027576338982613913	-1.3635045756211448	0.02756853072646825	-0.0006561899632025521	4.46368026733398	91.5761618687334
5.021660659988852	0.02766515674907383	-1.2953189162755732	0.027658087182429493	-0.000625388966927598	4.46368026733398	91.5761618687334
3.9888468474333143	0.027718366169137906	-1.2503553243258216	0.027711766198140156	-0.0006048448280555787	4.46368026733398	91.5761618687334
3.1684536749072194	0.02775373961883606	-1.216945185588394	0.027747479653101453	-0.0005894367912433232	4.46368026733398	91.5761618687334
2.5167922143947137	0.027789122481482197	-1.183620115333444	0.02778319310806275	-0.0005740287544310676	4.46368026733398	91.5761618687334
1.9991591168279679	0.027831466707794683	-1.1716759709296953	0.02782564754180265	-0.0005691027907644024	4.46368026733398	91.5761618687334
1.5879885322029146	0.02788637202105503	-1.1981452057919357	0.02788027496990133	-0.000583105564520059	4.46368026733398	91.5761618687334
1.2613841275471438	0.02794128326246712	-1.2245104096275534	0.02793490239800001	-0.0005971083382757157	4.46368026733398	91.5761618687334
1.0019530273437505	0.027996200397148827	-1.2507721834374979	0.027989529826098685	-0.0006111111120313723	4.46368026733398	91.5761618687334
0.7958795794866117	0.02808025538406506	-1.363467697098151	0.02807230487377218	-0.0006681627857801933	4.46368026733398	91.5761618687334
0.632189621426703	0.028164960251663502	-1.4770848270934804	0.028155601440097846	-0.0007260120688700934	4.46368026733398	91.5761618687334
0.5021660659988852	0.028249775206827508	-1.5900201682739457	0.02823889800642351	-0.0007838613519599929	4.46368026733398	91.5761618687334
0.39888468474333105	0.028338723061315046	-1.7557881843460745	0.02832541804919838	-0.000868283988137497	4.46368026733398	91.5761618687334
0.31684536749072195	0.028429968914675894	-1.9472105143672844	0.028413552242148594	-0.0009660131842424297	4.46368026733398	91.5761618687334
0.25167922143947163	0.0285215300693431	-2.1374059301140744	0.02850168643509881	-0.0010637423803473624	4.46368026733398	91.5761618687334
0.1999159116827968	0.02863620321034446	-2.376687756754886	0.028611569935139372	-0.0011875184843913172	4.46368026733398	91.5761618687334
0.15879885322029147	0.028795825370299576	-2.7105754311666956	0.028763607541825394	-0.0013617782259362316	4.46368026733398	91.5761618687334
0.12613841275471424	0.028956414608721424	-3.0407708035161303	0.028915645148511415	-0.0015360379674811474	4.46368026733398	91.5761618687334
0.10019530273437505	0.029117954924930807	-3.3673132116858833	0.029067682755197437	-0.0017102977090260618	4.46368026733398	91.5761618687334
0.07958795794866116	0.029361577076390272	-3.9099864603615915	0.02929323532932938	-0.0020021419413557124	4.46368026733398	91.5761618687334
0.0632189621426703	0.029607914948251855	-4.444009410038036	0.029518899626049793	-0.0022941648698628996	4.46368026733398	91.5761618687334
0.05021660659988852	0.029856782316321377	-4.96917479332937	0.029744563922770202	-0.0025861877983700842	4.46368026733398	91.5761618687334
0.039888468474333104	0.030181082345892295	-5.690578418672522	0.03003234660421184	-0.0029926391386228017	4.46368026733398	91.5761618687334
0.03168453674907219	0.03054857763049334	-6.49997453278369	0.030352208501729466	-0.003458183672655273	4.46368026733398	91.5761618687334
0.025167922143947162	0.03092202363391385	-7.2899749734335435	0.030672070399247093	-0.003923728206687745	4.46368026733398	91.5761618687334
0.019991591168279678	0.0313709940458843	-8.231249627080887	0.031047819244674653	-0.004491345853629942	4.46368026733398	91.5761618687334
0.015879885322029146	0.03197641658264555	-9.486240454634867	0.03153914577454665	-0.005270057047014373	4.46368026733398	91.5761618687334
0.012613841275471424	0.032596606468621656	-10.694037269020459	0.03203047230441865	-0.0060487682403988115	4.46368026733398	91.5761618687334
0.010019530273437504	0.03323073689879298	-11.856238465825294	0.03252179883429064	-0.006827479433783243	4.46368026733398	91.5761618687334

File: Stanford/W9_50SOC_75Cycles.txt
Freq(Hz)	Zmod(Ohm)	Zphz(Deg)	Zreal(Ohm)	Zimag(Ohm)	Capacity(Ah)	SOH
10019.530273437504	0.047569200396537684	52.17847061157227	0.0291696200596512	0.0375760840421345	4.77194118499756	97.90039434128566
7958.795794866109	0.04233565926411338	49.017880179668055	0.02776471923151863	0.03195979366832722	4.77194118499756	97.90039434128566
6321.89621426703	0.037266877949298005	44.98226322705383	0.02635981840338606	0.026343503294519944	4.77194118499756	97.90039434128566
5021.660659988852	0.032440179818371155	39.71255795503458	0.0249549175752535	0.02072721292071269	4.77194118499756	97.90039434128566
3988.8468474333145	0.029396805386664306	34.757059768394235	0.024151730326851494	0.016759059912789184	4.77194118499756	97.90039434128566
3168.4536749072195	0.027347718298378246	30.033160347103642	0.023675900970857904	0.013687564039871447	4.77194118499756	97.90039434128566
2516.7922143947135	0.02551360864833199	24.588251245709415	0.023200071614864315	0.01061606816695371	4.77194118499756	97.90039434128566
1999.1591168279679	0.02422515019037298	19.251141939952486	0.0228705391256351	0.00798726122328061	4.77194118499756	97.90039434128566
1587.9885322029147	0.023763715875681827	15.625612650616718	0.022885462563575636	0.006400765225448477	4.77194118499756	97.90039434128566
1261.3841275471439	0.023400958681524385	11.872210860703142	0.022900386001516174	0.004814269227616337	4.77194118499756	97.90039434128566
1001.9530273437505	0.023141519542349966	8.017742423065803	0.02291530943945671	0.003227773229784197	4.77194118499756	97.90039434128566
795.8795794866109	0.023232318855009624	6.1096340485838585	0.023100360729249	0.002472645053259049	4.77194118499756	97.90039434128566
632.189621426703	0.023349927223409846	4.229391876322053	0.023286340138978203	0.0017220523425113651	4.77194118499756	97.90039434128566
502.1660659988852	0.023492414069498656	2.3699740735822914	0.023472319548707408	0.0009714596317636848	4.77194118499756	97.90039434128566
398.88468474333143	0.02367992590597077	1.1771370747804961	0.023674928508654845	0.00048646790474564887	4.77194118499756	97.90039434128566
316.8453674907219	0.023886802163542123	0.34215739957372315	0.023886376238343433	0.00014264571673496836	4.77194118499756	97.90039434128566
251.67922143947135	0.02409866369670429	-0.4783126886663651	0.024097823968032017	-0.00020117647127571207	4.77194118499756	97.90039434128566
199.91591168279678	0.024320362206643666	-1.119708660946156	0.024315718219260127	-0.0004752529262219882	4.77194118499756	97.90039434128566
158.79885322029148	0.02455484021055391	-1.3969497748388133	0.024547542243106752	-0.0005986214068380391	4.77194118499756	97.90039434128566
126.13841275471438	0.02478988225041444	-1.6689399058560341	0.024779366266953373	-0.0007219898874540904	4.77194118499756	97.90039434128566
100.19530273437505	0.025025472433763844	-1.9358149184673994	0.025011190290799994	-0.0008453583680701418	4.77194118499756	97.90039434128566
79.58795794866109	0.02521995772950933	-1.938275521583075	0.025205527983136956	-0.0008530105330752366	4.77194118499756	97.90039434128566
63.2189621426703	0.02541359684090599	-1.9354246596384237	0.025399099040404622	-0.000858296177216219	4.77194118499756	97.90039434128566
50.21660659988852	0.025607236014268855	-1.9326169135116715	0.02559267009767229	-0.0008635818213572012	4.77194118499756	97.90039434128566
39.888468474333145	0.02577165983495781	-1.851201186660513	0.02575820939192924	-0.0008325260177952431	4.77194118499756	97.90039434128566
31.684536749072194	0.025917896719738247	-1.7217343102966454	0.025906195690037666	-0.0007787138399261221	4.77194118499756	97.90039434128566
25.167922143947134	0.026064264453291013	-1.5937208672113767	0.026054181988146095	-0.0007249016620570011	4.77194118499756	97.90039434128566
19.99159116827968	0.026176278744498634	-1.4564052597005717	0.02616782257383684	-0.0006653049330089724	4.77194118499756	97.90039434128566
15.879885322029146	0.02621396115313413	-1.2966855308882184	0.026207248283949932	-0.0005932088345842248	4.77194118499756	97.90039434128566
12.613841275471438	0.026251846682365253	-1.1374255686522274	0.02624667399406302	-0.0005211127361594768	4.77194118499756	97.90039434128566
10.019530273437505	0.026289934454061505	-0.9786258409628131	0.026286099704176114	-0.00044901663773472885	4.77194118499756	97.90039434128566
7.958795794866109	0.02635185796298276	-0.9710742714418295	0.02634807327152566	-0.0004466015892637057	4.77194118499756	97.90039434128566
6.32189621426703	0.026414266992147033	-0.9666319619114944	0.026410507966368846	-0.0004456115918555176	4.77194118499756	97.90039434128566
5.021660659988852	0.026476676179348287	-0.9622105946304604	0.026472942661212036	-0.0004446215944473295	4.77194118499756	97.90039434128566
3.9888468474333143	0.026524856875616704	-0.9502670594502508	0.026521208839046354	-0.00043990224782355323	4.77194118499756	97.90039434128566
3.1684536749072194	0.026565914288031876	-0.934590334173552	0.026562380158627868	-0.00043331543659192546	4.77194118499756	97.90039434128566
2.5167922143947137	0.026606973683104933	-0.9189619918012341	0.02660355147820938	-0.00042672862536029775	4.77194118499756	97.90039434128566
1.9991591168279679	0.026644021963084224	-0.9408289338321782	0.026640429965018447	-0.00043749016933166394	4.77194118499756	97.90039434128566
1.5879885322029146	0.026673867991000057	-1.0301983403576858	0.02666955636851165	-0.00047957972025218894	4.77194118499756	97.90039434128566
1.2613841275471438	0.026703778769841438	-1.1193677589070261	0.026698682772004847	-0.0005216692711727142	4.77194118499756	97.90039434128566
1.0019530273437505	0.026733754082270706	-1.208337429519051	0.02672780917549805	-0.0005637588220932393	4.77194118499756	97.90039434128566
0.7958795794866117	0.02680403056278801	-1.3245732483351806	0.02679686818110689	-0.0006196047895673257	4.77194118499756	97.90039434128566
0.632189621426703	0.026875162825107237	-1.4407042450414336	0.026866667057338818	-0.0006757056357106617	4.77194118499756	97.90039434128566
0.5021660659988852	0.02694640491266508	-1.5562216497797452	0.026936465933570745	-0.000731806481853997	4.77194118499756	97.90039434128566
0.39888468474333105	0.027048352668405305	-1.7520272245820803	0.027035707826043198	-0.0008269730462687511	4.77194118499756	97.90039434128566
0.31684536749072195	0.027166020062839035	-1.986538498700333	0.02714969325723119	-0.0009417017005549997	4.77194118499756	97.90039434128566
0.25167922143947163	0.027284138628880922	-2.219023145863315	0.027263678688419182	-0.001056430354841248	4.77194118499756	97.90039434128566
0.1999159116827968	0.027417515650916838	-2.485656909995913	0.0273917187763918	-0.0011890781905890642	4.77194118499756	97.90039434128566
0.15879885322029147	0.027580376128161298	-2.819055374952902	0.02754699934142897	-0.0013564566539928558	4.77194118499756	97.90039434128566
0.12613841275471424	0.027744159484136638	-3.148528553934932	0.02770227990646614	-0.0015238351173966487	4.77194118499756	97.90039434128566
0.10019530273437505	0.02790884947107902	-3.4741239547045515	0.027857560471503312	-0.00169121358080044	4.77194118499756	97.90039434128566
0.07958795794866116	0.028147016235203853	-3.993099862985841	0.028078687771586824	-0.001960055093758813	4.77194118499756	97.90039434128566
0.0632189621426703	0.02838756531386664	-4.503620160331816	0.028299915140648627	-0.0022290508027254827	4.77194118499756	97.90039434128566
0.05021660659988852	0.028630330183806625	-5.0055220468953845	0.02852114250971043	-0.00249804651169215	4.77194118499756	97.90039434128566
0.039888468474333104	0.028936956422861173	-5.7144177415471535	0.02879315554692081	-0.0028812567864371155	4.77194118499756	97.90039434128566
0.03168453674907219	0.02928061820050072	-6.517311176127206	0.029091395351446742	-0.0033234498204902894	4.77194118499756	97.90039434128566
0.025167922143947162	0.029629895725587007	-7.301426563905876	0.029389635155972673	-0.0037656428545434634	4.77194118499756	97.90039434128566
0.019991591168279678	0.030052689957349527	-8.243943499981588	0.02974214196734898	-0.00430919538506153	4.77194118499756	97.90039434128566
0.015879885322029146	0.030628139403743093	-9.513779024579554	0.030206876324298238	-0.0050623656588269905	4.77194118499756	97.90039434128566
0.012613841275471424	0.031218074251389852	-10.736203703062706	0.030671610681247505	-0.005815535932592457	4.77194118499756	97.90039434128566
0.010019530273437504	0.03182168888608971	-11.912771812968378	0.031136345038196768	-0.006568706206357918	4.77194118499756	97.90039434128566
