Repository: chrisw-17/rapid-SOH-prediction

# Rapid EIS-based SOH Estimation for Unknown LIBs

---

**This repository accompanies the paper:**

> **Fast state of health evaluation of lithium-ion batteries using EIS for second-life and recycling assessment**  
> *Authors: Christopher Wett, Jörg Lampe, Joey Danz, Thomas Seeger, Bugra Turan*

## Overview

This repository provides a complete workflow for rapid State of Health (SOH) estimation of lithium-ion batteries using Electrochemical Impedance Spectroscopy (EIS) and neural network models. The code and data enable reproducible analysis, model training, and evaluation for the fully connected neural network model as described in the associated publication.

File: Stanford/W9_80SOC_0Cycles.txt
Freq(Hz)	Zmod(Ohm)	Zphz(Deg)	Zreal(Ohm)	Zimag(Ohm)	Capacity(Ah)	SOH
10019.530273437504	0.04741000011563299	52.58395004272463	0.0288062378896168	0.0376551293931003	4.87428188323975	100.0
7958.795794866109	0.04212188105243308	49.51846010662245	0.027345652374731143	0.03203854178322855	4.87428188323975	100.0
6321.89621426703	0.03698859754948325	45.588072047168716	0.02588506685984549	0.026421954173356802	4.87428188323975	100.0
5021.660659988852	0.0320845533989687	40.42516372102874	0.024424481344959843	0.020805366563485077	4.87428188323975	100.0
3988.8468474333145	0.028980971902106974	35.495250880674334	0.023595253827617763	0.01682738034279261	4.87428188323975	100.0
3168.4536749072195	0.026886072045025734	30.735620209037084	0.023109512032375573	0.013740863278404413	4.87428188323975	100.0
2516.7922143947135	0.02500700047968017	25.217430950758473	0.022623770237133384	0.01065434621401622	4.87428188323975	100.0
1999.1591168279679	0.023684988589201292	19.777430364253394	0.022287908924609145	0.008014224868252918	4.87428188323975	100.0
1587.9885322029147	0.023211911840186696	16.069529274424713	0.022304941161899697	0.006425142102770329	4.87428188323975	100.0
1261.3841275471439	0.0228398328879159	12.224219878850633	0.022321973399190245	0.004836059337287733	4.87428188323975	100.0
1001.9530273437505	0.02257374646983908	8.27003211268863	0.022339005636480797	0.003246976571805136	4.87428188323975	100.0
795.8795794866109	0.02266445786218123	6.31042013756293	0.022527133506511404	0.0024911656240402544	4.87428188323975	100.0
632.189621426703	0.022782729400990163	4.379901662970453	0.022716194776136123	0.001739900529164702	4.87428188323975	100.0
502.1660659988852	0.022926581832968376	2.471463386843344	0.02290525604576084	0.0009886354342891531	4.87428188323975	100.0
398.88468474333143	0.02312145147431321	1.2889185171700324	0.023115601250998624	0.0005200933414795947	4.87428188323975	100.0
316.8453674907219	0.02333813173967952	0.49548324968335894	0.023337259077660346	0.00020182130907409664	4.87428188323975	100.0
251.67922143947135	0.023559204708048113	-0.2832082924830237	0.023558916904322068	-0.00011645072333140127	4.87428188323975	100.0
199.91591168279678	0.023778419853853143	-0.872072677952597	0.023775665595299412	-0.0003619064058747303	4.87428188323975	100.0
158.79885322029148	0.02398602846434293	-1.0750302419836508	0.02398180652774877	-0.00045001906392486374	4.87428188323975	100.0
126.13841275471438	0.024193932877634855	-1.2745021447439016	0.024187947460198127	-0.0005381317219749977	4.87428188323975	100.0
100.19530273437505	0.02440212553307215	-1.4705727044234462	0.024394088392647485	-0.0006262443800251316	4.87428188323975	100.0
79.58795794866109	0.024524243306602925	-1.3928931157672348	0.024516996702254303	-0.0005961396339029641	4.87428188323975	100.0
63.2189621426703	0.0246446485552159	-1.3104550218807187	0.024638202816820675	-0.0005636172170141648	4.87428188323975	100.0
50.21660659988852	0.024765104326821823	-1.228818706845571	0.024759408931387047	-0.0005310948001253657	4.87428188323975	100.0
39.888468474333145	0.0248589420741569	-1.1372066843245792	0.024854045730046216	-0.0004933679104477651	4.87428188323975	100.0
31.684536749072194	0.024936149100043097	-1.0394951243172064	0.024932045291168464	-0.00045238207159946836	4.87428188323975	100.0
25.167922143947134	0.025013428201146576	-0.9423870439626393	0.02501004485229071	-0.00041139623275117154	4.87428188323975	100.0
19.99159116827968	0.02507493271303538	-0.8644181373284562	0.025072079041261696	-0.0003782897196300086	4.87428188323975	100.0
15.879885322029146	0.025102228304699947	-0.8267699287903308	0.025099614947205463	-0.0003622090049946552	4.87428188323975	100.0
12.613841275471438	0.025129534710979135	-0.7892035231078375	0.025127150853149233	-0.0003461282903593017	4.87428188323975	100.0
10.019530273437505	0.0251568518966569	-0.751718686149317	0.025154686759093	-0.00033004757572394826	4.87428188323975	100.0
7.958795794866109	0.025192467699157357	-0.7249560522891896	0.025190451130486805	-0.00031874851473040884	4.87428188323975	100.0
6.32189621426703	0.025228258442837014	-0.6984864046936263	0.02522638378268928	-0.00030754724360382605	4.87428188323975	100.0
5.021660659988852	0.02526405455567268	-0.6720917600630264	0.025262316434891754	-0.0002963459724772433	4.87428188323975	100.0
3.9888468474333143	0.02531029569721316	-0.7195201225669436	0.025308299965587703	-0.0003178382170232198	4.87428188323975	100.0
3.1684536749072194	0.025361810951469076	-0.8036048040559846	0.02535931645479178	-0.0003557016780724795	4.87428188323975	100.0
2.5167922143947137	0.02541338060635486	-0.8873484105786261	0.02541033294399586	-0.0003935651391217392	4.87428188323975	100.0
1.9991591168279679	0.02545822688975861	-1.0007988712036247	0.025454343281072232	-0.000444662231093761	4.87428188323975	100.0
1.5879885322029146	0.025490999154639597	-1.1681067667438512	0.02548570176845015	-0.0005196568785780971	4.87428188323975	100.0
1.2613841275471438	0.025523988217694523	-1.3349836003182822	0.025517060255828068	-0.0005946515260624335	4.87428188323975	100.0
1.0019530273437505	0.025557193239398274	-1.5014282154453973	0.025548418743205986	-0.0006696461735467699	4.87428188323975	100.0
0.7958795794866117	0.02564907292857971	-1.7301601989467026	0.025637379656775358	-0.0007744071474113342	4.87428188323975	100.0
0.632189621426703	0.025742443942567996	-1.9584013897924808	0.025727407827189998	-0.0008797196313022702	4.87428188323975	100.0
0.5021660659988852	0.025836220500653224	-2.1849892812244094	0.02581743599760464	-0.000985032115193205	4.87428188323975	100.0
0.39888468474333105	0.02597513926159627	-2.4855684165901235	0.025950701244910664	-0.0011264832696103642	4.87428188323975	100.0
0.31684536749072195	0.026137274803330064	-2.8202596035801046	0.026105617382597188	-0.0012860307998770234	4.87428188323975	100.0
0.25167922143947163	0.026300291205203895	-3.150812938860711	0.02626053352028371	-0.0014455783301436827	4.87428188323975	100.0
0.1999159116827968	0.02648880422168359	-3.521419705869555	0.02643879086986253	-0.0016269869189259527	4.87428188323975	100.0
0.15879885322029147	0.02672644612326529	-3.9708244905502577	0.02666228772667047	-0.0018507662089090318	4.87428188323975	100.0
0.12613841275471424	0.026965703248685708	-4.412281216843451	0.02688578458347841	-0.002074545498892113	4.87428188323975	100.0
0.10019530273437505	0.02720653298463096	-4.845947841475803	0.02710928144028635	-0.0022983247888751926	4.87428188323975	100.0
0.07958795794866116	0.02755383397466625	-5.455961235010669	0.0274290033531616	-0.0026198362078041606	4.87428188323975	100.0
0.0632189621426703	0.02790434140481273	-6.050994420319017	0.027748871501731612	-0.0029414961527653347	4.87428188323975	100.0
0.05021660659988852	0.028257783587439127	-6.63120380033077	0.02806873965030162	-0.0032631560977265063	4.87428188323975	100.0
0.039888468474333104	0.02869928205857212	-7.405091861903657	0.02845992179326388	-0.003698870394969674	4.87428188323975	100.0
0.03168453674907219	0.029190716446840344	-8.259584123240398	0.028887931954945843	-0.00419348471396454	4.87428188323975	100.0
0.025167922143947162	0.029688427623037007	-9.085604792451285	0.029315942116627802	-0.004688099032959407	4.87428188323975	100.0
0.019991591168279678	0.030267876884238307	-10.05933248877929	0.02980258104452613	-0.00528682647377984	4.87428188323975	100.0
0.015879885322029146	0.03101640095651823	-11.343937441443288	0.030410467907667618	-0.006100866326368963	4.87428188323975	100.0
0.012613841275471424	0.03177977753464566	-12.56741869063064	0.03101835477080911	-0.006914906178958093	4.87428188323975	100.0
0.010019530273437504	0.03255696187680293	-13.732997918036627	0.03162624163395059	-0.007728946031547216	4.87428188323975	100.0

File: Stanford/W9_80SOC_122Cycles.txt
Freq(Hz)	Zmod(Ohm)	Zphz(Deg)	Zreal(Ohm)	Zimag(Ohm)	Capacity(Ah)	SOH
10019.530273437504	0.04590250179171554	50.58353042602545	0.0291459132228167	0.0354620277641661	4.72297525405884	96.89581700842582
7958.795794866109	0.04099209305440764	47.46442538349964	0.027712616318076568	0.03020534041834807	4.72297525405884	96.89581700842582
6321.89621426703	0.0362358650919448	43.51205462065247	0.02627931941333643	0.024948653072530035	4.72297525405884	96.89581700842582
5021.660659988852	0.03170328608645601	38.3989390932641	0.024846022508596303	0.019691965726712026	4.72297525405884	96.89581700842582
3988.8468474333145	0.028837509393692156	33.57166272440854	0.02402726386769514	0.01594655257613491	4.72297525405884	96.89581700842582
3168.4536749072195	0.026904881335222005	28.950321129201406	0.023542840295224274	0.013023337148977666	4.72297525405884	96.89581700842582
2516.7922143947135	0.025173459050272424	23.65453455075371	0.023058416722753407	0.010100121721820423	4.72297525405884	96.89581700842582
1999.1591168279679	0.02395854986976502	18.487828027114492	0.02272207408360046	0.007597332505648922	4.72297525405884	96.89581700842582
1587.9885322029147	0.023534501595319827	14.983011601601788	0.022734387955761184	0.006084436672121114	4.72297525405884	96.89581700842582
1261.3841275471439	0.02320153938184517	11.36369150770352	0.02274670182792191	0.0045715408385933005	4.72297525405884	96.89581700842582
1001.9530273437505	0.02296362569159365	7.654270701661816	0.022759015700082635	0.003058645005065486	4.72297525405884	96.89581700842582
795.8795794866109	0.023049876665757824	5.8118655538765065	0.022931394754931753	0.002334084167320338	4.72297525405884	96.89581700842582
632.189621426703	0.023160940018814757	3.995532630860917	0.023104647033569	0.0016138240329496949	4.72297525405884	96.89581700842582
502.1660659988852	0.0232950435249659	2.1983218665396063	0.023277899312206245	0.0008935638985790547	4.72297525405884	96.89581700842582
398.88468474333143	0.023476131968120605	1.0366797439708062	0.023472289337322823	0.0004247416268927556	4.72297525405884	96.89581700842582
316.8453674907219	0.02367808366340132	0.21671866774110007	0.02367791428289881	8.956105587227164e-05	4.72297525405884	96.89581700842582
251.67922143947135	0.023884802176788403	-0.5892118983782464	0.023883539228474793	-0.00024561951514821226	4.72297525405884	96.89581700842582
199.91591168279678	0.024099276110821254	-1.2400672678987643	0.024093631912406505	-0.0005215461006151181	4.72297525405884	96.89581700842582
158.79885322029148	0.02432259282212794	-1.5771621360165948	0.02431337857469425	-0.0006694354895193891	4.72297525405884	96.89581700842582
126.13841275471438	0.024546736113999622	-1.9081120664464633	0.024533125236982	-0.0008173248784236607	4.72297525405884	96.89581700842582
100.19530273437505	0.024771683548832753	-2.2330620755250274	0.024752871899269745	-0.0009652142673279323	4.72297525405884	96.89581700842582
79.58795794866109	0.024991668552578075	-2.3007669020984447	0.02497152171546477	-0.0010032947004699933	4.72297525405884	96.89581700842582
63.2189621426703	0.025211572772062894	-2.362192983158708	0.0251901490999988	-0.0010391294244957068	4.72297525405884	96.89581700842582
50.21660659988852	0.025431505467855317	-2.42255670209773	0.02540877648453283	-0.00107496414852142	4.72297525405884	96.89581700842582
39.888468474333145	0.02563579971119762	-2.391291732980693	0.025613475624917552	-0.0010696229449644577	4.72297525405884	96.89581700842582
31.684536749072194	0.025830337781534925	-2.3041742698380725	0.025809453144196418	-0.0010384981009709537	4.72297525405884	96.89581700842582
25.167922143947134	0.026024934675647007	-2.2183594219329934	0.026005430663475285	-0.0010073732569774497	4.72297525405884	96.89581700842582
19.99159116827968	0.026197442786977283	-2.1143841818810856	0.026179606594288862	-0.0009665439178925951	4.72297525405884	96.89581700842582
15.879885322029146	0.026322226729375463	-1.9697527312591492	0.02630667323368143	-0.0009047449192767384	4.72297525405884	96.89581700842582
12.613841275471438	0.026447176815352167	-1.8264870018512773	0.026433739873074003	-0.0008429459206608814	4.72297525405884	96.89581700842582
10.019530273437505	0.02657229070115159	-1.6845695066371242	0.026560806512466575	-0.0007811469220450246	4.72297525405884	96.89581700842582
7.958795794866109	0.026638142936291603	-1.5442917242979814	0.02662846771112411	-0.0007178902784709335	4.72297525405884	96.89581700842582
6.32189621426703	0.026702938788512397	-1.4047065852470737	0.02669491400577957	-0.0006546038245180041	4.72297525405884	96.89581700842582
5.021660659988852	0.026767892359362777	-1.265798045107609	0.026761360300435032	-0.0005913173705650751	4.72297525405884	96.89581700842582
3.9888468474333143	0.026837227747949163	-1.2054806148886925	0.0268312880161895	-0.0005646030353958245	4.72297525405884	96.89581700842582
3.1684536749072194	0.026908708001008183	-1.1843862485301304	0.026902959047013588	-0.0005562021199452715	4.72297525405884	96.89581700842582
2.5167922143947137	0.026980191882116606	-1.1634036581726659	0.026974630077837673	-0.0005478012044947184	4.72297525405884	96.89581700842582
1.9991591168279679	0.027042804278734355	-1.198933040912887	0.027036883886569066	-0.0005658382826525161	4.72297525405884	96.89581700842582
1.5879885322029146	0.027089496273884007	-1.3360271886502921	0.02708213188721607	-0.0006316176186666261	4.72297525405884	96.89581700842582
1.2613841275471438	0.0271363428282596	-1.4726487741063603	0.02712737988786308	-0.0006973969546807362	4.72297525405884	96.89581700842582
1.0019530273437505	0.027183343142779825	-1.6087986908598	0.027172627888510086	-0.0007631762906948465	4.72297525405884	96.89581700842582
0.7958795794866117	0.027276398437208228	-1.7625312159897089	0.027263493640951306	-0.0008389434993748099	4.72297525405884	96.89581700842582
0.632189621426703	0.027370499682627614	-1.9155453148474977	0.027355204598379316	-0.0009148957632022237	4.72297525405884	96.89581700842582
0.5021660659988852	0.02746479479880173	-2.0675098021011125	0.027446915555807326	-0.000990848027029637	4.72297525405884	96.89581700842582
0.39888468474333105	0.02759547923286444	-2.3344232689845064	0.02757257784468691	-0.0011240218370356823	4.72297525405884	96.89581700842582
0.31684536749072195	0.027745053671054017	-2.6563341474576907	0.02771524120321273	-0.0012858492358777287	4.72297525405884	96.89581700842582
0.25167922143947163	0.027895494514520565	-2.9747828473804656	0.027857904561738547	-0.0014476766347197752	4.72297525405884	96.89581700842582
0.1999159116827968	0.028072834893306076	-3.3320516041051613	0.028025376607753727	-0.0016316632435626794	4.72297525405884	96.89581700842582
0.15879885322029147	0.02830202555747846	-3.765332452748145	0.028240932395187254	-0.0018585984253267837	4.72297525405884	96.89581700842582
0.12613841275471424	0.02853280866150302	-4.191628306161192	0.028456488182620778	-0.0020855336070908902	4.72297525405884	96.89581700842582
0.10019530273437505	0.028765145876914235	-4.6110606509296765	0.028672043970054305	-0.0023124687888549946	4.72297525405884	96.89581700842582
0.07958795794866116	0.029119834086170693	-5.244482637507828	0.028997930720938227	-0.0026617195775993155	4.72297525405884	96.89581700842582
0.0632189621426703	0.02947818119795427	-5.862912462895342	0.029323985144627477	-0.0030111562525202452	4.72297525405884	96.89581700842582
0.05021660659988852	0.02983987987956243	-6.466418821140646	0.02965003956831672	-0.0033605929274411724	4.72297525405884	96.89581700842582
0.039888468474333104	0.03029947121259949	-7.252286215262683	0.030057072815958236	-0.003824961372266348	4.72297525405884	96.89581700842582
0.03168453674907219	0.030814323223826493	-8.112972138224885	0.030505925199799153	-0.004348682955414417	4.72297525405884	96.89581700842582
0.025167922143947162	0.0313358992409669	-8.945189025782607	0.03095477758364007	-0.004872404538562487	4.72297525405884	96.89581700842582
0.019991591168279678	0.03194238533867729	-9.909350453278325	0.03146584503269377	-0.005496960751455933	4.72297525405884	96.89581700842582
0.015879885322029146	0.03272365512666017	-11.153581075656561	0.03210557710638291	-0.0063300492505741135	4.72297525405884	96.89581700842582
0.012613841275471424	0.03351963328736724	-12.33925654371503	0.032745309180072055	-0.007163137749692301	4.72297525405884	96.89581700842582
0.010019530273437504	0.03432929672652067	-13.46946851372237	0.0333850412537612	-0.007996226248810483	4.72297525405884	96.89581700842582

File: Stanford/W9_80SOC_144Cycles.txt
Freq(Hz)	Zmod(Ohm)	Zphz(Deg)	Zreal(Ohm)	Zimag(Ohm)	Capacity(Ah)	SOH
10019.530273437504	0.04616570100188249	50.63462066650395	0.029281218047262	0.0356914866412694	4.65655183792114	95.53308465669012
7958.795794866109	0.04122847532735951	47.50794917325523	0.02784933670607171	0.030400684578649514	4.65655183792114	95.53308465669012
6321.89621426703	0.036447059523702495	43.546357457154	0.02641745536488142	0.02510988251602963	4.65655183792114	95.53308465669012
5021.660659988852	0.03189161111189082	38.42218745225263	0.024985574023691132	0.019819080453409767	4.65655183792114	95.53308465669012
3988.8468474333145	0.0290191868657565	33.59961328232983	0.024170805518056053	0.016058809637018726	4.65655183792114	95.53308465669012
3168.4536749072195	0.027087429862900487	28.997500854336334	0.023691772757849876	0.013131213202440796	4.65655183792114	95.53308465669012
2516.7922143947135	0.02535636198952089	23.728834937836588	0.0232127399976437	0.010203616767862866	4.65655183792114	95.53308465669012
1999.1591168279679	0.024135841475933867	18.603075689228465	0.022874774812473415	0.007699579276170956	4.65655183792114	95.53308465669012
1587.9885322029147	0.023692613412234345	15.152052141611659	0.022868953188729075	0.006192811183404916	4.65655183792114	95.53308465669012
1261.3841275471439	0.023338418644053966	11.582964432666493	0.022863131564984738	0.004686043090638869	4.65655183792114	95.53308465669012
1001.9530273437505	0.023077357025058705	7.918594419254055	0.022857309941240397	0.003179274997872821	4.65655183792114	95.53308465669012
795.8795794866109	0.02313829919321551	6.1114723937355775	0.02300679606725598	0.002463376600207978	4.65655183792114	95.53308465669012
632.189621426703	0.023223294829958677	4.326076952211291	0.023157129463235546	0.0017517927337826608	4.65655183792114	95.53308465669012
502.1660659988852	0.023330663501525635	2.5554070324543336	0.023307462859215106	0.0010402088673573463	4.65655183792114	95.53308465669012
398.88468474333143	0.023486775075681747	1.3941986670432656	0.023479822014910265	0.0005714556883965008	4.65655183792114	95.53308465669012
316.8453674907219	0.023665023052352657	0.5611497347021942	0.023663888078846777	0.00023176941169190696	4.65655183792114	95.53308465669012
251.67922143947135	0.02384819831446495	-0.2592733389916674	0.023847954142783293	-0.00010791686501268697	4.65655183792114	95.53308465669012
199.91591168279678	0.024040327193026876	-0.92388859389363	0.024037201869980908	-0.0003876310224605139	4.65655183792114	95.53308465669012
158.79885322029148	0.024243611054310606	-1.2710024595502105	0.024237646238742538	-0.0005377562256832562	4.65655183792114	95.53308465669012
126.13841275471438	0.024447769906492844	-1.6123313107399027	0.024438090607504168	-0.000687881428905999	4.65655183792114	95.53308465669012
100.19530273437505	0.024652782011208487	-1.947994940702587	0.024638534976265797	-0.000838006632128742	4.65655183792114	95.53308465669012
79.58795794866109	0.024849830169500788	-2.0135516560386164	0.02483448650769006	-0.0008731204684303388	4.65655183792114	95.53308465669012
63.2189621426703	0.02504673334475406	-2.0727073894679107	0.02503034615584581	-0.0009058822008130375	4.65655183792114	95.53308465669012
50.21660659988852	0.025243662802754425	-2.1309402193338016	0.025226205804001565	-0.0009386439331957361	4.65655183792114	95.53308465669012
39.888468474333145	0.025420023271995235	-2.0963271018071077	0.025403010686025157	-0.0009298554911764844	4.65655183792114	95.53308465669012
31.684536749072194	0.02558354540136553	-2.0049215260885362	0.025567883809193587	-0.0008950490619557438	4.65655183792114	95.53308465669012
25.167922143947134	0.02574713181554793	-1.914677228054962	0.02573275693236202	-0.0008602426327350033	4.65655183792114	95.53308465669012
19.99159116827968	0.025897558495998806	-1.8189276836217265	0.025884509474303506	-0.0008220129733598371	4.65655183792114	95.53308465669012
15.879885322029146	0.026019496546799196	-1.7098818053720788	0.026007910812128963	-0.0007763863324664318	4.65655183792114	95.53308465669012
12.613841275471438	0.02614152796615346	-1.6018536142617172	0.02613131214995442	-0.0007307596915730263	4.65655183792114	95.53308465669012
10.019530273437505	0.026263651452578796	-1.4948296873028812	0.02625471348777988	-0.0006851330506796208	4.65655183792114	95.53308465669012
7.958795794866109	0.0263279228107679	-1.3877357488134057	0.02632020074214758	-0.000637614635031711	4.65655183792114	95.53308465669012
6.32189621426703	0.02639110072929608	-1.2811372987435141	0.02638450359234457	-0.0005900575305921378	4.65655183792114	95.53308465669012
5.021660659988852	0.02645436956246366	-1.1750483691578015	0.02644880644254156	-0.0005425004261525649	4.65655183792114	95.53308465669012
3.9888468474333143	0.026503196499812712	-1.1563830218032334	0.026497798763470942	-0.0005348695151928705	4.65655183792114	95.53308465669012
3.1684536749072194	0.026544765670232808	-1.1812604079115643	0.02653912436565615	-0.0005472315705497258	4.65655183792114	95.53308465669012
2.5167922143947137	0.026586339829300924	-1.2060599950880881	0.02658044996784135	-0.0005595936259065811	4.65655183792114	95.53308465669012
1.9991591168279679	0.026640332637071263	-1.2630709755994123	0.02663385968627448	-0.0005872318329649869	4.65655183792114	95.53308465669012
1.5879885322029146	0.026716816791233812	-1.3779174100001625	0.026709091143619437	-0.000642456020426883	4.65655183792114	95.53308465669012
1.2613841275471438	0.0267934076754901	-1.4921077074169848	0.026784322600964396	-0.0006976802078887793	4.65655183792114	95.53308465669012
1.0019530273437505	0.026870104377165728	-1.6056465753581444	0.02685955405830935	-0.0007529043953506756	4.65655183792114	95.53308465669012
0.7958795794866117	0.02695561364997599	-1.7790831459047218	0.02694261998816195	-0.0008368604544774415	4.65655183792114	95.53308465669012
0.632189621426703	0.027041531558162683	-1.9525380749920611	0.027025831074997782	-0.0009213488572699048	4.65655183792114	95.53308465669012
0.5021660659988852	0.027127695728273758	-2.1248927051337008	0.027109042161833612	-0.0010058372600623674	4.65655183792114	95.53308465669012
0.39888468474333105	0.02726576685858723	-2.377632786450329	0.02724229379937434	-0.0011311370100055126	4.65655183792114	95.53308465669012
0.31684536749072195	0.027430338274129884	-2.668063310768436	0.027400603154868874	-0.0012768729704181964	4.65655183792114	95.53308465669012
0.25167922143947163	0.02759560608002557	-2.955022406208646	0.027558912510363406	-0.0014226089308308802	4.65655183792114	95.53308465669012
0.1999159116827968	0.027779973538032077	-3.2962414291417557	0.02773401408961491	-0.0015973078134172776	4.65655183792114	95.53308465669012
0.15879885322029147	0.02800140320642289	-3.7433617412712783	0.02794166204784416	-0.001828142098616886	4.65655183792114	95.53308465669012
0.12613841275471424	0.028224511290138206	-4.183439741970088	0.028149310006073416	-0.0020589763838164965	4.65655183792114	95.53308465669012
0.10019530273437505	0.028449258301213556	-4.616589795463199	0.028356957964302668	-0.002289810669016105	4.65655183792114	95.53308465669012
0.07958795794866116	0.02880355941511609	-5.228212717732868	0.028683726525739802	-0.002624665231356876	4.65655183792114	95.53308465669012
0.0632189621426703	0.029161258922462786	-5.825178632484602	0.029010676117824066	-0.0029596778759905366	4.65655183792114	95.53308465669012
0.05021660659988852	0.029522047149907558	-6.407615485459807	0.029337625709908326	-0.0032946905206241942	4.65655183792114	95.53308465669012
0.039888468474333104	0.02997070937381788	-7.1774385762450175	0.029735858206003087	-0.0037446170862097377	4.65655183792114	95.53308465669012
0.03168453674907219	0.030469311234535654	-8.02540655883685	0.03017090266510266	-0.0042538875725507495	4.65655183792114	95.53308465669012
0.025167922143947162	0.030974371245651597	-8.84589594367336	0.030605947124202233	-0.004763158058891761	4.65655183792114	95.53308465669012
0.019991591168279678	0.03156454914165693	-9.80450405446756	0.031103533598043794	-0.005375031184229162	4.65655183792114	95.53308465669012
0.015879885322029146	0.032330340224720026	-11.054478796364387	0.031730460848483445	-0.0061990929488925225	4.65655183792114	95.53308465669012
0.012613841275471424	0.03311080287028499	-12.246071878079512	0.0323573880989231	-0.00702315471355589	4.65655183792114	95.53308465669012
0.010019530273437504	0.03390492391264494	-13.382318573219194	0.03298431534936275	-0.00784721647821925	4.65655183792114	95.53308465669012

File: Stanford/W9_80SOC_145Cycles.txt
Freq(Hz)	Zmod(Ohm)	Zphz(Deg)	Zreal(Ohm)	Zimag(Ohm)	Capacity(Ah)	SOH
10019.530273437504	0.04667250066995616	50.636859893798814	0.029601252340792	0.0360844589628806	4.64247226715088	95.24423039861628
7958.795794866109	0.041672203204288286	47.49993705060615	0.028153366170203906	0.0307239400661099	4.64247226715088	95.24423039861628
6321.89621426703	0.03683050088477163	43.52354699129663	0.026705479999615814	0.0253634211693392	4.64247226715088	95.24423039861628
5021.660659988852	0.032218971823415876	38.37767366545571	0.025257593829027727	0.02000290227256852	4.64247226715088	95.24423039861628
3988.8468474333145	0.02931547541069442	33.543385241859866	0.024433500337710832	0.016198801184103523	4.64247226715088	95.24423039861628
3168.4536749072195	0.027365673984280418	28.93853424616511	0.023948776712165384	0.013241457873088109	4.64247226715088	95.24423039861628
2516.7922143947135	0.025618836811564148	23.667470621813887	0.02346405308661994	0.010284114562072694	4.64247226715088	95.24423039861628
1999.1591168279679	0.024391714634512094	18.541543798558912	0.023125622096885453	0.007756374503820372	4.64247226715088	95.24423039861628
1587.9885322029147	0.023958545878211314	15.097091919569337	0.023131637072542226	0.006240135170214385	4.64247226715088	95.24423039861628
1261.3841275471439	0.023614955731033106	11.5391993091753	0.023137652048199	0.004723895836608391	4.64247226715088	95.24423039861628
1001.9530273437505	0.023364896395070164	7.890787791676715	0.023143667023855775	0.003207656503002397	4.64247226715088	95.24423039861628
795.8795794866109	0.023429534184877702	6.080650315250038	0.023297714341620892	0.0024818498295797412	4.64247226715088	95.24423039861628
632.189621426703	0.02351854278434101	4.2925850860010035	0.023452569238900614	0.0017603553031848782	4.64247226715088	95.24423039861628
502.1660659988852	0.023630270968803185	2.519714161978022	0.023607424136180336	0.0010388607767900186	4.64247226715088	95.24423039861628
398.88468474333143	0.023791544528283255	1.378075702938283	0.023784663195019637	0.0005721780673560607	4.64247226715088	95.24423039861628
316.8453674907219	0.02397501026879783	0.5757880528460417	0.023973799656210607	0.0002409303485191738	4.64247226715088	95.24423039861628
251.67922143947135	0.024163104913090348	-0.2141618887312409	0.02416293611740158	-9.031737031771326e-05	4.64247226715088	95.24423039861628
199.91591168279678	0.0243554316880738	-0.8609642471662766	0.024352682005044042	-0.00036596703899883235	4.64247226715088	95.24423039861628
158.79885322029148	0.024549284046958147	-1.2171765208280505	0.02454374475354625	-0.000521479329412686	4.64247226715088	95.24423039861628
126.13841275471438	0.024744070397101362	-1.567793934072193	0.024734807502048456	-0.0006769916198265402	4.64247226715088	95.24423039861628
100.19530273437505	0.024939768854338892	-1.9129216235359812	0.024925870250550663	-0.0008325039102403945	4.64247226715088	95.24423039861628
79.58795794866109	0.025143442802227942	-2.0028945025829503	0.02512808173441749	-0.0008787629358036373	4.64247226715088	95.24423039861628
63.2189621426703	0.02534732416544992	-2.086355215744594	0.025330521221696878	-0.0009227876167165489	4.64247226715088	95.24423039861628
50.21660659988852	0.025551258454036534	-2.1684838376239184	0.025532960708976267	-0.0009668122976294604	4.64247226715088	95.24423039861628
39.888468474333145	0.025734487375130562	-2.1591196570251125	0.0257162172177117	-0.0009695424035197095	4.64247226715088	95.24423039861628
31.684536749072194	0.02590475579786634	-2.093732574545242	0.025887461683238484	-0.0009464145740367649	4.64247226715088	95.24423039861628
25.167922143947134	0.026075057517872622	-2.0291995226836113	0.026058706148765265	-0.0009232867445538202	4.64247226715088	95.24423039861628
19.99159116827968	0.026227449295213926	-1.947435687352985	0.026212300948610764	-0.0008912774609945443	4.64247226715088	95.24423039861628
15.879885322029146	0.026341157362899766	-1.8275972768931954	0.026327758011594263	-0.0008400769607498284	4.64247226715088	95.24423039861628
12.613841275471438	0.02645497967397283	-1.7087895577628913	0.02644321507457776	-0.0007888764605051122	4.64247226715088	95.24423039861628
10.019530273437505	0.026568914760163216	-1.5910002985664558	0.02655867213756126	-0.0007376759602603961	4.64247226715088	95.24423039861628
7.958795794866109	0.026626718333461377	-1.5166040418492142	0.02661739091535971	-0.0007047198510150098	4.64247226715088	95.24423039861628
6.32189621426703	0.026683416010661626	-1.4433938637977115	0.026674949335303906	-0.0006721368588337556	4.64247226715088	95.24423039861628
5.021660659988852	0.026740157068213907	-1.3704942626227388	0.026732507755248103	-0.0006395538666525016	4.64247226715088	95.24423039861628
3.9888468474333143	0.02681827609847473	-1.3221612527732682	0.026811135983975356	-0.0006188054159448576	4.64247226715088	95.24423039861628
3.1684536749072194	0.02690709453298266	-1.286225410184591	0.026900314879835657	-0.0006039830896290353	4.64247226715088	95.24423039861628
2.5167922143947137	0.02699592348250674	-1.2505260443833017	0.026989493775695962	-0.000589160763313213	4.64247226715088	95.24423039861628
1.9991591168279679	0.02707418843664272	-1.2587694885061764	0.0270676547976669	-0.0005947631942028158	4.64247226715088	95.24423039861628
1.5879885322029146	0.027133403699253624	-1.345759618778308	0.027125919522511574	-0.0006372490603333581	4.64247226715088	95.24423039861628
1.2613841275471438	0.02719268123529687	-1.4323706870605415	0.027184184247356247	-0.0006797349264639006	4.64247226715088	95.24423039861628
1.0019530273437505	0.0272520206384082	-1.5186047723760019	0.027242448972200916	-0.000722220792594443	4.64247226715088	95.24423039861628
0.7958795794866117	0.027334660065741603	-1.7317293349088305	0.027322175731624914	-0.0008260473351179163	4.64247226715088	95.24423039861628
0.632189621426703	0.027418111409840306	-1.945911656374391	0.027402300139287586	-0.000931010396727519	4.64247226715088	95.24423039861628
0.5021660659988852	0.02750194356741343	-2.158791185038519	0.027482424546950254	-0.0010359734583371208	4.64247226715088	95.24423039861628
0.39888468474333105	0.02763538193978388	-2.441248478734895	0.02761030073012346	-0.001177127244556439	4.64247226715088	95.24423039861628
0.31684536749072195	0.027794235622689883	-2.7559604107272575	0.027762088531088264	-0.001336403472616221	4.64247226715088	95.24423039861628
0.25167922143947163	0.027953918323701362	-3.067086148088768	0.02791387633205307	-0.0014956797006760033	4.64247226715088	95.24423039861628
0.1999159116827968	0.0281352028474592	-3.407963064672233	0.028085447873376333	-0.0016725002300559276	4.64247226715088	95.24423039861628
0.15879885322029147	0.028357971195400938	-3.8079608107212444	0.028295363896087083	-0.0018833248013024374	4.64247226715088	95.24423039861628
0.12613841275471424	0.028582100077558445	-4.20170426752342	0.028505279918797838	-0.002094149372548949	4.64247226715088	95.24423039861628
0.10019530273437505	0.028807557738218754	-4.589302653544475	0.02871519594150859	-0.002304973943795459	4.64247226715088	95.24423039861628
0.07958795794866116	0.029162197632004182	-5.196226907643218	0.029042351640247842	-0.0026411326987229857	4.64247226715088	95.24423039861628
0.0632189621426703	0.029520227398350585	-5.788835295074621	0.029369685511140775	-0.0029774819272358386	4.64247226715088	95.24423039861628
0.05021660659988852	0.029881339278983062	-6.3671811348693375	0.0296970193820337	-0.0033138311557486884	4.64247226715088	95.24423039861628
0.039888468474333104	0.030333936216110677	-7.128880948795103	0.030099439974406048	-0.003764491943170838	4.64247226715088	95.24423039861628
0.03168453674907219	0.030838274345376688	-7.966843795714157	0.030540636899639994	-0.004274185579156112	4.64247226715088	95.24423039861628
0.025167922143947162	0.031348995637773866	-8.777672126775954	0.030981833824873944	-0.004783879215141385	4.64247226715088	95.24423039861628
0.019991591168279678	0.031942299734116476	-9.719399630803286	0.03148381159719832	-0.005392598595877329	4.64247226715088	95.24423039861628
0.015879885322029146	0.032705709768018426	-10.938553394521966	0.03211148794187277	-0.00620610937615636	4.64247226715088	95.24423039861628
0.012613841275471424	0.03348324872711971	-12.101591992138017	0.03273916428654723	-0.007019620156435398	4.64247226715088	95.24423039861628
0.010019530273437504	0.034273955038499115	-13.211407569711048	0.03336684063122168	-0.007833130936714429	4.64247226715088	95.24423039861628

File: Stanford/W9_80SOC_150Cycles.txt
Freq(Hz)	Zmod(Ohm)	Zphz(Deg)	Zreal(Ohm)	Zimag(Ohm)	Capacity(Ah)	SOH
10019.530273437504	0.046663198620080906	50.27600097656255	0.0298219851781861	0.0358901561084536	4.5580735206604	93.51271899832807
7958.795794866109	0.041715003378723796	47.098136861350184	0.02839726701664095	0.0305571060945328	4.5580735206604	93.51271899832807
6321.89621426703	0.03692927560755002	43.08141143110137	0.0269725488550958	0.025224056080611998	4.5580735206604	93.51271899832807
5021.660659988852	0.03237813730731705	37.90357814659601	0.025547830693550655	0.01989100606669122	4.5580735206604	93.51271899832807
3988.8468474333145	0.029516322863185472	33.06474715630575	0.02473628904845768	0.016103705147417414	4.5580735206604	93.51271899832807
3168.4536749072195	0.02759679694778866	28.474734923077353	0.024258341623043116	0.013157357769598397	4.5580735206604	93.51271899832807
2516.7922143947135	0.025879951341059984	23.23809379675732	0.023780394197628556	0.01021101039177938	4.5580735206604	93.51271899832807
1999.1591168279679	0.024675716892010053	18.167971051198155	0.0234455460799073	0.007693982918461257	4.5580735206604	93.51271899832807
1587.9885322029147	0.024250357983220863	14.783231494760336	0.023447625237520232	0.006187789026394491	4.5580735206604	93.51271899832807
1261.3841275471439	0.023912464724927217	11.290323867844537	0.023449704395133164	0.0046815951343277176	4.5580735206604	93.51271899832807
1001.9530273437505	0.0236657838419564	7.711026049518001	0.023451783552746096	0.003175401242260945	4.5580735206604	93.51271899832807
795.8795794866109	0.02373597336021462	5.909454932957362	0.023609836618511723	0.0024437770364746994	4.5580735206604	93.51271899832807
632.189621426703	0.023830631214961293	4.1302499443940475	0.023768740588419265	0.0017163784384331266	4.5580735206604	93.51271899832807
502.1660659988852	0.023948074144580552	2.3668078312895693	0.02392764455832681	0.000988979840391557	4.5580735206604	93.51271899832807
398.88468474333143	0.024109576406123077	1.2318562764966396	0.02410400432190899	0.0005183147037072501	4.5580735206604	93.51271899832807
316.8453674907219	0.024290339727008753	0.434271151473797	0.024289642011767854	0.00018410593054477096	4.5580735206604	93.51271899832807
251.67922143947135	0.024475739975253506	-0.35138113471396143	0.024475279701626714	-0.00015010284261770813	4.5580735206604	93.51271899832807
199.91591168279678	0.02467003203133657	-0.9900748748191586	0.024666348878631835	-0.00042627857650871163	4.5580735206604	93.51271899832807
158.79885322029148	0.024875848518369048	-1.3292331557693884	0.02486915452164639	-0.0005770553589720445	4.5580735206604	93.51271899832807
126.13841275471438	0.025082522323810495	-1.6628138041896081	0.025071960164660945	-0.0007278321414353781	4.5580735206604	93.51271899832807
100.19530273437505	0.02529003242927927	-1.9909312227414175	0.0252747658076755	-0.0008786089238987118	4.5580735206604	93.51271899832807
79.58795794866109	0.025499019240128654	-2.1210692358714898	0.025481548620547304	-0.0009437489640445269	4.5580735206604	93.51271899832807
63.2189621426703	0.025708148064587384	-2.2451833827948384	0.025688412770743043	-0.0010071376423676033	4.5580735206604	93.51271899832807
50.21660659988852	0.025917395575470084	-2.3672939911655972	0.025895276920938782	-0.0010705263206906793	4.5580735206604	93.51271899832807
39.888468474333145	0.026106982870122603	-2.3658978485938693	0.026084728685208867	-0.0010777216708950208	4.5580735206604	93.51271899832807
31.684536749072194	0.026284247328714795	-2.2888646446541925	0.026263277120174514	-0.001049729749015766	4.5580735206604	93.51271899832807
25.167922143947134	0.026461558663008974	-2.2128636597852807	0.026441825555140165	-0.001021737827136511	4.5580735206604	93.51271899832807
19.99159116827968	0.02663225838712375	-2.116260662293775	0.02661409396109298	-0.000983457893677899	4.5580735206604	93.51271899832807
15.879885322029146	0.026788696173676883	-1.9743946907880012	0.026772792359641567	-0.0009229474270447779	4.5580735206604	93.51271899832807
12.613841275471438	0.026945296286535168	-1.8341768553585416	0.026931490758190155	-0.0008624369604116568	4.5580735206604	93.51271899832807
10.019530273437505	0.0271020559118549	-1.6955802515634368	0.02709018915673874	-0.0008019264937785356	4.5580735206604	93.51271899832807
7.958795794866109	0.027196145540408497	-1.6015104205816098	0.027185522144724934	-0.000760077610347306	4.5580735206604	93.51271899832807
6.32189621426703	0.0272890225800173	-1.5089621325752283	0.027279559243143892	-0.000718610376001354	4.5580735206604	93.51271899832807
5.021660659988852	0.027381970336429664	-1.4170419141100314	0.02737359634156285	-0.0006771431416554023	4.5580735206604	93.51271899832807
3.9888468474333143	0.02745942842501556	-1.3573454024582396	0.027451723353507203	-0.0006504570324469093	4.5580735206604	93.51271899832807
3.1684536749072194	0.027529119959420298	-1.3137612842395843	0.02752188341956325	-0.0006311725438597973	4.5580735206604	93.51271899832807
2.5167922143947137	0.027598827342923318	-1.2703973050871713	0.0275920434856193	-0.0006118880552726854	4.5580735206604	93.51271899832807
1.9991591168279679	0.027664207045416826	-1.2781187289775664	0.02765732421048766	-0.0006170648002139457	4.5580735206604	93.51271899832807
1.5879885322029146	0.027721804961734344	-1.3774859047778802	0.027713793723408455	-0.0006664141301060606	4.5580735206604	93.51271899832807
1.2613841275471438	0.027779485912192262	-1.4764407278489082	0.02777026323632925	-0.0007157634599981757	4.5580735206604	93.51271899832807
1.0019530273437505	0.02783724938063096	-1.5749851729699416	0.027826732749250047	-0.0007651127898902907	4.5580735206604	93.51271899832807
0.7958795794866117	0.027938488508363852	-1.7633662903557537	0.0279252579420334	-0.000859714489164497	4.5580735206604	93.51271899832807
0.632189621426703	0.028040834773664616	-1.9520430732649472	0.0280245623417909	-0.0009551546236259171	4.5580735206604	93.51271899832807
0.5021660659988852	0.02814348290176773	-2.1393455479166543	0.028123866741548396	-0.0010505947580873364	4.5580735206604	93.51271899832807
0.39888468474333105	0.028278553309217205	-2.3899032970733667	0.028253956452265326	-0.0011792039924177309	4.5580735206604	93.51271899832807
0.31684536749072195	0.0284303276234194	-2.6700817300834814	0.028399461853422812	-0.0013244225953020412	4.5580735206604	93.51271899832807
0.25167922143947163	0.02858277454720707	-2.9472780558734595	0.028544967254580302	-0.0014696411981863515	4.5580735206604	93.51271899832807
0.1999159116827968	0.02876292279494027	-3.2748476810185148	0.028715952668586574	-0.001643103783450794	4.5580735206604	93.51271899832807
0.15879885322029147	0.028996768478037425	-3.700158273830719	0.028936322974465203	-0.0018713083354546323	4.5580735206604	93.51271899832807
0.12613841275471424	0.02923218632618251	-4.118641244291674	0.029156693280343836	-0.0020995128874584726	4.5580735206604	93.51271899832807
0.10019530273437505	0.029469138661096544	-4.5304161018744615	0.029377063586222465	-0.002327717439462311	4.5580735206604	93.51271899832807
0.07958795794866116	0.02981737466508331	-5.132007247962824	0.029697844288540123	-0.002667185132602641	4.5580735206604	93.51271899832807
0.0632189621426703	0.03016899046794314	-5.719936288720547	0.030018777587122042	-0.0030068219152027224	4.5580735206604	93.51271899832807
0.05021660659988852	0.030523709513167026	-6.29425987816847	0.030339710885703957	-0.003346458697802801	4.5580735206604	93.51271899832807
0.039888468474333104	0.0309768527152339	-7.049229949386831	0.030742700919647804	-0.0038015449893930883	4.5580735206604	93.51271899832807
0.03168453674907219	0.03148532256210695	-7.879361298645882	0.031188066745492526	-0.004316251790457082	4.5580735206604	93.51271899832807
0.025167922143947162	0.032000190892529555	-8.682944002300383	0.031633432571337244	-0.004830958591521077	4.5580735206604	93.51271899832807
0.019991591168279678	0.03259720438272566	-9.621217843521993	0.0321386989987494	-0.005448096937185794	4.5580735206604	93.51271899832807
0.015879885322029146	0.033363650622000085	-10.8443140425715	0.032767843596018836	-0.006277070088324165	4.5580735206604	93.51271899832807
0.012613841275471424	0.03414461408339166	-12.01197253178685	0.033396988193288284	-0.007106043239462545	4.5580735206604	93.51271899832807
0.010019530273437504	0.03493912130835251	-13.126972299228179	0.03402613279055772	-0.007935016390600916	4.5580735206604	93.51271899832807
