Repository: chrisw-17/rapid-SOH-prediction

# Rapid EIS-based SOH Estimation for Unknown LIBs

---

**This repository accompanies the paper:**

> **Fast state of health evaluation of lithium-ion batteries using EIS for second-life and recycling assessment**  
> *Authors: Christopher Wett, Jörg Lampe, Joey Danz, Thomas Seeger, Bugra Turan*  
> *Journal: [Journal Placeholder]*  
> *DOI: [DOI Placeholder]*

---

## Overview

This repository provides a complete workflow for rapid State of Health (SOH) estimation of lithium-ion batteries using Electrochemical Impedance Spectroscopy (EIS) and neural network models. The code and data enable reproducible analysis, model training, and evaluation for the fully connected neural network model as described in the associated publication.

## Features

- Modular Python implementation for SOH prediction
- Ready-to-use datasets from multiple sources (RH Köln, Stanford, Warwick) and thereby different LIBs
- Pretrained neural network models (FCNN, LSTM)
- Easy-to-adapt for new EIS datasets
- Open-source and ready for extension

## Repository Structure

```text
├── Neural_Network_SOH.py         # Main Python script for SOH prediction showcased on a FCNN model
├── Experimental_Data_RH/         # Singlesine EIS data and SOH values (RH Köln)
├── Multisine_EIS_RH/             # Multisine EIS data and SOH values (RH Köln)
├── Stanford/                     # Public EIS data (see reference below)
├── Warwick/                      # Public EIS data (see reference below)
├── Saved_NN_Models/              # Pretrained neural network models
├── requirements.txt              # Required Python packages
```

## Quick Start

1. **Clone the repository:**
	```bash
	git clone https://github.com/chrisw-17/eis-soh-sustain.git
	```
2. **Install dependencies:**
	- Install dependencies as specified in requirements.txt
3. **Prepare your data:**
	- If you want to add your own data: Place your EIS data and corresponding SOH values in the appropriate folders.
4. **Run the main script:**
	```bash
	python Neural_Network_SOH.py
	```

## Data Sources & Citation

If you use the code or data, please cite the associated paper above. For external datasets, cite:

- **Stanford:** https://doi.org/10.1016/j.dib.2022.107995
- **Warwick:** https://doi.org/10.1016/j.est.2022.106295

## Workflow Summary

1. Load and preprocess EIS data from multiple sources
2. Extract impedance features and SOH labels
3. Train and evaluate neural network models
4. Visualize results and export trained models

File: Warwick/Cell02_95SOH_15degC_05SOC_9505_60Cycles.txt
Freq(Hz)	Zmod(Ohm)	Zphz(Deg)	Zreal(Ohm)	Zimag(Ohm)	Capacity(Ah)	SOH
10000.0	0.04353805806418105	46.535587321928	0.02995	0.0316	4.62258	95.05
7943.0	0.03852352268419906	42.790934772272635	0.02827	0.02617	4.62258	95.05
6310.0	0.034502268041391136	38.39786576750416	0.02704	0.02143	4.62258	95.05
5012.0	0.03125459486219586	33.74091122504243	0.02599	0.01736	4.62258	95.05
3981.0	0.0285326654906267	28.85566121971652	0.02499	0.01377	4.62258	95.05
3162.0	0.027174843145821467	24.131609936915517	0.0248	0.01111	4.62258	95.05
2512.0	0.025902730435226323	19.48003418806127	0.02442	0.008638	4.62258	95.05
1995.0	0.02479031593183112	15.660941649007817	0.02387	0.006692	4.62258	95.05
1585.0	0.024345823563806584	11.815327820934481	0.02383	0.004985	4.62258	95.05
1259.0	0.024201485574236965	8.430091539632258	0.02394	0.003548	4.62258	95.05
1000.0	0.024204836810026217	5.58340286344832	0.02409	0.002355	4.62258	95.05
794.3	0.02433972267713829	3.2738453075970932	0.0243	0.00139	4.62258	95.05
631.0	0.024774859969129998	1.1348955184897231	0.02477	0.0004907	4.62258	95.05
501.2	0.02509027607042218	-0.2687789470212441	0.02509	-0.0001177	4.62258	95.05
398.1	0.025406886315524773	-1.334028711636692	0.0254	-0.0005915	4.62258	95.05
316.2	0.025729030536730296	-2.203830606256548	0.02571	-0.0009894	4.62258	95.05
251.2	0.026073232557548363	-2.893131763367292	0.02604	-0.001316	4.62258	95.05
199.5	0.026447118633227323	-3.420655128509152	0.0264	-0.001578	4.62258	95.05
158.5	0.026790135050051542	-3.8396822663704473	0.02673	-0.001794	4.62258	95.05
125.9	0.0271620439032117	-4.173986722135432	0.02709	-0.001977	4.62258	95.05
100.0	0.027522855157123507	-4.446923631308472	0.02744	-0.002134	4.62258	95.05
79.43	0.027954531099626763	-4.713259367894483	0.02786	-0.002297	4.62258	95.05
63.1	0.028311822636488806	-4.860781858413252	0.02821	-0.002399	4.62258	95.05
52.0	0.028578419637901604	-4.992406021104481	0.02847	-0.002487	4.62258	95.05
39.81	0.029089135428884784	-5.187295913123281	0.02897	-0.00263	4.62258	95.05
31.62	0.029439755790427336	-5.381378562925815	0.02931	-0.002761	4.62258	95.05
25.12	0.029791775861804544	-5.591945921133811	0.02965	-0.002903	4.62258	95.05
19.95	0.03017206040362507	-5.941118110284472	0.03001	-0.003123	4.62258	95.05
15.85	0.030568537763524115	-6.195508355008753	0.03039	-0.003299	4.62258	95.05
12.59	0.030942483739997344	-6.718490942234776	0.03073	-0.00362	4.62258	95.05
10.0	0.031429543887877213	-7.07843681442589	0.03119	-0.003873	4.62258	95.05
7.943	0.031839793984886275	-7.868742228086867	0.03154	-0.004359	4.62258	95.05
6.31	0.0324157868329615	-8.615542270140999	0.03205	-0.004856	4.62258	95.05
5.012	0.033019207803943455	-9.461751669314639	0.03257	-0.005428	4.62258	95.05
3.981	0.033799051406807265	-10.528641570111008	0.03323	-0.006176	4.62258	95.05
3.162	0.034731691939783184	-11.6189018918462	0.03402	-0.006995	4.62258	95.05
2.512	0.03585476197104089	-12.754826758341016	0.03497	-0.007916	4.62258	95.05
1.995	0.03720213440113349	-13.917459522757014	0.03611	-0.008948	4.62258	95.05
1.585	0.03889031370405747	-14.915283938233289	0.03758	-0.01001	4.62258	95.05
1.259	0.040734921136538364	-15.622742249492735	0.03923	-0.01097	4.62258	95.05
1.0	0.04284724145146336	-16.18050693910914	0.04115	-0.01194	4.62258	95.05
0.7943	0.04507247718952221	-16.61766626188882	0.04319	-0.01289	4.62258	95.05
0.631	0.04751627615880689	-16.455546915515406	0.04557	-0.01346	4.62258	95.05
0.5012	0.04996217068943262	-15.9863518301455	0.04803	-0.01376	4.62258	95.05
0.3981	0.05233581565238093	-15.220552276388238	0.0505	-0.01374	4.62258	95.05
0.3162	0.054551718579711125	-14.306264260439592	0.05286	-0.01348	4.62258	95.05
0.2512	0.05661408393677319	-13.368587984859515	0.05508	-0.01309	4.62258	95.05
0.1995	0.05849966922983411	-12.468254844236272	0.05712	-0.01263	4.62258	95.05
0.1585	0.06014937572410873	-11.556525111729115	0.05893	-0.01205	4.62258	95.05
0.1259	0.06159826620936664	-10.835640497328967	0.0605	-0.01158	4.62258	95.05
0.1	0.06294718500457347	-10.212036130848402	0.06195	-0.01116	4.62258	95.05
0.07943	0.0642054460306912	-9.792414074696971	0.06327	-0.01092	4.62258	95.05
0.0631	0.0653223453345025	-9.534421353934249	0.06442	-0.01082	4.62258	95.05
0.05012	0.06655364302575781	-9.45241507533796	0.06565	-0.01093	4.62258	95.05
0.03981	0.06758959757240755	-9.615619722374596	0.06664	-0.01129	4.62258	95.05
0.03162	0.06882777419036591	-9.913945656142838	0.0678	-0.01185	4.62258	95.05
0.02512	0.06996961912144442	-10.490880585125945	0.0688	-0.01274	4.62258	95.05
0.01995	0.07130009256655984	-11.209070825295758	0.06994	-0.01386	4.62258	95.05
0.01585	0.07279371401432956	-12.310252928861619	0.07112	-0.01552	4.62258	95.05
0.01259	0.07431159398102022	-13.723951930164581	0.07219	-0.01763	4.62258	95.05
0.01	0.07634527162830715	-15.24129615493513	0.07366	-0.02007	4.62258	95.05

File: Warwick/Cell02_95SOH_15degC_20SOC_9505_60Cycles.txt
Freq(Hz)	Zmod(Ohm)	Zphz(Deg)	Zreal(Ohm)	Zimag(Ohm)	Capacity(Ah)	SOH
10000.0	0.04357935405670901	46.47833261516432	0.03001	0.0316	4.62258	95.05
7943.0	0.038614010410730454	42.58610127128783	0.02843	0.02613	4.62258	95.05
6310.0	0.0345345406803102	38.144180888289235	0.02716	0.02133	4.62258	95.05
5012.0	0.031307285094686825	33.6545368380652	0.02606	0.01735	4.62258	95.05
3981.0	0.028584368105662224	28.752834969764148	0.02506	0.01375	4.62258	95.05
3162.0	0.027222450293829175	23.99454434748579	0.02487	0.01107	4.62258	95.05
2512.0	0.02597697703736907	19.34729597165101	0.02451	0.008606	4.62258	95.05
1995.0	0.024863322967777254	15.577893040374022	0.02395	0.006677	4.62258	95.05
1585.0	0.024431681808668025	11.746861009802481	0.02392	0.004974	4.62258	95.05
1259.0	0.02428499536751037	8.310277167524195	0.02403	0.00351	4.62258	95.05
1000.0	0.024291425977080883	5.489976702525308	0.02418	0.002324	4.62258	95.05
794.3	0.024437927919527057	3.192575202383273	0.0244	0.001361	4.62258	95.05
631.0	0.024864187291966735	1.051533741851893	0.02486	0.0004563	4.62258	95.05
501.2	0.025180440842050403	-0.3390377881691136	0.02518	-0.000149	4.62258	95.05
398.1	0.0255078653665884	-1.4228896387397423	0.0255	-0.0006334	4.62258	95.05
316.2	0.025830028823057863	-2.2564772886792164	0.02581	-0.001017	4.62258	95.05
251.2	0.026185030379970917	-2.964025541918231	0.02615	-0.001354	4.62258	95.05
199.5	0.026559696459108863	-3.5055530288392953	0.02651	-0.001624	4.62258	95.05
158.5	0.026903613158830542	-3.9408637222863265	0.02684	-0.001849	4.62258	95.05
125.9	0.027286439507564927	-4.289676805982234	0.02721	-0.002041	4.62258	95.05
100.0	0.027667844314293803	-4.5669028147018675	0.02758	-0.002203	4.62258	95.05
79.43	0.028089652828043286	-4.827671786278195	0.02799	-0.002364	4.62258	95.05
63.1	0.028499510802819053	-5.024427379630881	0.02839	-0.002496	4.62258	95.05
52.0	0.028833602775234314	-5.0877450404979125	0.02872	-0.002557	4.62258	95.05
39.81	0.029287980896606714	-5.358259729259083	0.02916	-0.002735	4.62258	95.05
31.62	0.02965744938459813	-5.518359686541384	0.02952	-0.002852	4.62258	95.05
25.12	0.03003917775172949	-5.7124910400301045	0.02989	-0.00299	4.62258	95.05
19.95	0.030463504460255388	-5.938912668338159	0.0303	-0.003152	4.62258	95.05
15.85	0.03084279833283614	-6.241106434367148	0.03066	-0.003353	4.62258	95.05
12.59	0.031179341702479865	-6.643169398443463	0.03097	-0.003607	4.62258	95.05
10.0	0.031688312372229605	-7.03127238377844	0.03145	-0.003879	4.62258	95.05
7.943	0.03211541866456048	-7.77737921018568	0.03182	-0.004346	4.62258	95.05
6.31	0.03265116765140261	-8.529897924604786	0.03229	-0.004843	4.62258	95.05
5.012	0.03327971249875816	-9.324200338757922	0.03284	-0.005392	4.62258	95.05
3.981	0.03398665585196637	-10.384159596161075	0.03343	-0.006126	4.62258	95.05
3.162	0.034882598656063454	-11.353419623120239	0.0342	-0.006867	4.62258	95.05
2.512	0.03598919822669019	-12.544866910834372	0.03513	-0.007817	4.62258	95.05
1.995	0.0372924992458269	-13.838749692712103	0.03621	-0.00892	4.62258	95.05
1.585	0.03881829657519763	-14.917630944198095	0.03751	-0.009993	4.62258	95.05
1.259	0.04059695185601993	-15.867851330420502	0.03905	-0.0111	4.62258	95.05
1.0	0.042730565172953185	-16.64530309643896	0.04094	-0.01224	4.62258	95.05
0.7943	0.04507054470494006	-17.34947446318376	0.04302	-0.01344	4.62258	95.05
0.631	0.04754763926842215	-17.52798749928934	0.04534	-0.01432	4.62258	95.05
0.5012	0.050192578136612986	-17.268902965079292	0.04793	-0.0149	4.62258	95.05
0.3981	0.052847199547374324	-16.806205092990307	0.05059	-0.01528	4.62258	95.05
0.3162	0.05542511344147164	-16.067513114725298	0.05326	-0.01534	4.62258	95.05
0.2512	0.05792792936054249	-15.242973885634544	0.05589	-0.01523	4.62258	95.05
0.1995	0.060207933862573296	-14.34783120488381	0.05833	-0.01492	4.62258	95.05
0.1585	0.06230280009758791	-13.505391078474688	0.06058	-0.01455	4.62258	95.05
0.1259	0.06423562251585953	-12.716497106104308	0.06266	-0.01414	4.62258	95.05
0.1	0.06598282958467301	-12.045632385265788	0.06453	-0.01377	4.62258	95.05
0.07943	0.06760549829710598	-11.492762433257045	0.06625	-0.01347	4.62258	95.05
0.0631	0.06919386388979878	-11.183265518596855	0.06788	-0.01342	4.62258	95.05
0.05012	0.07066349623391133	-11.022112295300415	0.06936	-0.01351	4.62258	95.05
0.03981	0.07208905187336007	-11.060537326690412	0.07075	-0.01383	4.62258	95.05
0.03162	0.07360239398280466	-11.282452485953163	0.07218	-0.0144	4.62258	95.05
0.02512	0.0750347792693495	-11.796633131587704	0.07345	-0.01534	4.62258	95.05
0.01995	0.0766165843665717	-12.536107877800058	0.07479	-0.01663	4.62258	95.05
0.01585	0.07844334834770887	-13.580962241836948	0.07625	-0.01842	4.62258	95.05
0.01259	0.08038757677651441	-14.995693837994015	0.07765	-0.0208	4.62258	95.05
0.01	0.08264029586103863	-16.687290873195828	0.07916	-0.02373	4.62258	95.05

File: Warwick/Cell02_95SOH_15degC_50SOC_9505_60Cycles.txt
Freq(Hz)	Zmod(Ohm)	Zphz(Deg)	Zreal(Ohm)	Zimag(Ohm)	Capacity(Ah)	SOH
10000.0	0.04339791008792935	46.90479827223753	0.02965	0.03169	4.62258	95.05
7943.0	0.03834774830417035	43.03453239389278	0.02803	0.02617	4.62258	95.05
6310.0	0.03425677451249606	38.76690304434695	0.02671	0.02145	4.62258	95.05
5012.0	0.030975675940970195	34.19795914491228	0.02562	0.01741	4.62258	95.05
3981.0	0.028246162571223723	29.269356367618826	0.02464	0.01381	4.62258	95.05
3162.0	0.02685834134863879	24.55165016864726	0.02443	0.01116	4.62258	95.05
2512.0	0.025581916738196143	19.86293841211905	0.02406	0.008692	4.62258	95.05
1995.0	0.024438660949405555	16.01656634517683	0.02349	0.006743	4.62258	95.05
1585.0	0.0240001160205529	12.17845915353739	0.02346	0.005063	4.62258	95.05
1259.0	0.02382538654460825	8.719834004087152	0.02355	0.003612	4.62258	95.05
1000.0	0.02381862472940031	5.957131114708211	0.02369	0.002472	4.62258	95.05
794.3	0.023957570431911497	3.611242713725867	0.02391	0.001509	4.62258	95.05
631.0	0.024378674904309297	1.5285435183853302	0.02437	0.0006503	4.62258	95.05
501.2	0.02466010710403343	0.16886639081501179	0.02466	7.268e-05	4.62258	95.05
398.1	0.02496270089233134	-0.8428482617951212	0.02496	-0.0003672	4.62258	95.05
316.2	0.02525018195974041	-1.6271802220160216	0.02524	-0.000717	4.62258	95.05
251.2	0.025559277302967705	-2.225429197493145	0.02554	-0.0009925	4.62258	95.05
199.5	0.025878584891759444	-2.693243548468384	0.02585	-0.001216	4.62258	95.05
158.5	0.026176138466168	-3.011061848973492	0.02614	-0.001375	4.62258	95.05
125.9	0.02649232924829374	-3.2393336268408266	0.02645	-0.001497	4.62258	95.05
100.0	0.0268070763791951	-3.396080741852291	0.02676	-0.001588	4.62258	95.05
79.43	0.027151591647636423	-3.5326326174578653	0.0271	-0.001673	4.62258	95.05
63.1	0.027462729307190136	-3.5510871227853404	0.02741	-0.001701	4.62258	95.05
52.0	0.027702272488010802	-3.5203417958483305	0.02765	-0.001701	4.62258	95.05
39.81	0.028065052093306366	-3.589323813961006	0.02801	-0.001757	4.62258	95.05
31.62	0.02835337935767093	-3.516333404610689	0.0283	-0.001739	4.62258	95.05
25.12	0.028590823982529778	-3.416827049088453	0.02854	-0.001704	4.62258	95.05
19.95	0.028909089504859885	-3.3394598268267526	0.02886	-0.001684	4.62258	95.05
15.85	0.029164694340932155	-3.1724198770885055	0.02912	-0.001614	4.62258	95.05
12.59	0.02946170207235149	-3.0488690593330205	0.02942	-0.001567	4.62258	95.05
10.0	0.029673470996834865	-2.7216270323247653	0.02964	-0.001409	4.62258	95.05
7.943	0.029839476805064796	-2.5469357574721814	0.02981	-0.001326	4.62258	95.05
6.31	0.030045433862735286	-2.3576818111054094	0.03002	-0.001236	4.62258	95.05
5.012	0.03020224629063209	-2.199244286665955	0.03018	-0.001159	4.62258	95.05
3.981	0.030328774934045722	-2.0161452303567464	0.03031	-0.001067	4.62258	95.05
3.162	0.03044655836051096	-1.8897174694030026	0.03043	-0.001004	4.62258	95.05
2.512	0.03055438910794978	-1.7584693712908146	0.03054	-0.0009376	4.62258	95.05
1.995	0.030583804430449786	-1.7215413539338287	0.03057	-0.0009188	4.62258	95.05
1.585	0.03074319697900659	-1.6788655445246157	0.03073	-0.0009007	4.62258	95.05
1.259	0.030803628397317092	-1.70441402394539	0.03079	-0.0009162	4.62258	95.05
1.0	0.030955538639959083	-1.815486893505852	0.03094	-0.0009807	4.62258	95.05
0.7943	0.031050750796075766	-2.094802809401243	0.03103	-0.001135	4.62258	95.05
0.631	0.031169949069576614	-2.0500009950932667	0.03115	-0.001115	4.62258	95.05
0.5012	0.031282037593481665	-2.150788454556099	0.03126	-0.001174	4.62258	95.05
0.3981	0.03149204001013589	-2.1437219753830847	0.03147	-0.001178	4.62258	95.05
0.3162	0.0316255102725632	-2.3014715271179265	0.0316	-0.00127	4.62258	95.05
0.2512	0.03175782015504213	-2.3984118965707806	0.03173	-0.001329	4.62258	95.05
0.1995	0.031910027514873755	-2.4858092416773663	0.03188	-0.001384	4.62258	95.05
0.1585	0.03205227361670308	-2.5713931093099855	0.03202	-0.001438	4.62258	95.05
0.1259	0.032179900621350586	-2.853513916175845	0.03214	-0.001602	4.62258	95.05
0.1	0.03235800896223375	-3.121487533066296	0.03231	-0.001762	4.62258	95.05
0.07943	0.032569150188483574	-3.4536492868457893	0.03251	-0.001962	4.62258	95.05
0.0631	0.03277711105329449	-3.9309343556372878	0.0327	-0.002247	4.62258	95.05
0.05012	0.03299401644237937	-4.32638460352845	0.0329	-0.002489	4.62258	95.05
0.03981	0.03334109057904375	-4.884661093417375	0.03322	-0.002839	4.62258	95.05
0.03162	0.033598432716422946	-5.566360909975752	0.03344	-0.003259	4.62258	95.05
0.02512	0.03398939083008108	-6.363088686017678	0.03378	-0.003767	4.62258	95.05
0.01995	0.03439365203057099	-7.2324625980321215	0.03412	-0.00433	4.62258	95.05
0.01585	0.03493761004991612	-8.204781687380157	0.03458	-0.004986	4.62258	95.05
0.01259	0.03556608104641275	-9.285937605110993	0.0351	-0.005739	4.62258	95.05
0.01	0.036346505416614674	-10.567944822237976	0.03573	-0.006666	4.62258	95.05

File: Warwick/Cell02_95SOH_15degC_70SOC_9505_60Cycles.txt
Freq(Hz)	Zmod(Ohm)	Zphz(Deg)	Zreal(Ohm)	Zimag(Ohm)	Capacity(Ah)	SOH
10000.0	0.04331993651888239	46.89887058048629	0.0296	0.03163	4.62258	95.05
7943.0	0.03831899789921443	43.05421524357969	0.028	0.02616	4.62258	95.05
6310.0	0.03422086059701012	38.772245062983906	0.02668	0.02143	4.62258	95.05
5012.0	0.030840066472042498	34.256874806017734	0.02549	0.01736	4.62258	95.05
3981.0	0.02817150333226823	29.331164119603116	0.02456	0.0138	4.62258	95.05
3162.0	0.026795456704448984	24.566060065071184	0.02437	0.01114	4.62258	95.05
2512.0	0.02551200697710786	19.891006624110315	0.02399	0.00868	4.62258	95.05
1995.0	0.02437415452892674	16.084561801579063	0.02342	0.006753	4.62258	95.05
1585.0	0.023919596652117694	12.193128598667096	0.02338	0.005052	4.62258	95.05
1259.0	0.023767451293733623	8.763207377066237	0.02349	0.003621	4.62258	95.05
1000.0	0.023746930412160642	5.926664895159159	0.02362	0.002452	4.62258	95.05
794.3	0.02387849117930193	3.6520699335471307	0.02383	0.001521	4.62258	95.05
631.0	0.02430897760828291	1.5572128407333712	0.0243	0.0006606	4.62258	95.05
501.2	0.024590175183442677	0.21627364766309587	0.02459	9.282e-05	4.62258	95.05
398.1	0.024882299871394526	-0.7790179978088105	0.02488	-0.0003383	4.62258	95.05
316.2	0.025169287746974484	-1.5565773651502681	0.02516	-0.0006837	4.62258	95.05
251.2	0.025468288615452746	-2.171471606725885	0.02545	-0.000965	4.62258	95.05
199.5	0.02578696649472365	-2.620520762770822	0.02576	-0.001179	4.62258	95.05
158.5	0.026074660803162907	-2.954579824059686	0.02604	-0.001344	4.62258	95.05
125.9	0.026380820476247513	-3.187781391500313	0.02634	-0.001467	4.62258	95.05
100.0	0.026685461378810747	-3.3449008480223608	0.02664	-0.001557	4.62258	95.05
79.43	0.027029919792703788	-3.4827195209220716	0.02698	-0.001642	4.62258	95.05
63.1	0.027333354148366056	-3.5805185816058525	0.02728	-0.001707	4.62258	95.05
52.0	0.02762497898641735	-3.6154059655397495	0.02757	-0.001742	4.62258	95.05
39.81	0.02789633639028609	-3.6419306163633425	0.02784	-0.001772	4.62258	95.05
31.62	0.028196240884202986	-3.619431055145547	0.02814	-0.00178	4.62258	95.05
25.12	0.028504140681662373	-3.531947821609068	0.02845	-0.001756	4.62258	95.05
19.95	0.02877145807914503	-3.4272692889510994	0.02872	-0.00172	4.62258	95.05
15.85	0.029030524349380943	-3.3808317777134413	0.02898	-0.001712	4.62258	95.05
12.59	0.029283415716067	-3.1203543796952373	0.02924	-0.001594	4.62258	95.05
10.0	0.029639464249544056	-2.9570085443934344	0.0296	-0.001529	4.62258	95.05
7.943	0.029784300243584704	-2.7500096584217295	0.02975	-0.001429	4.62258	95.05
6.31	0.029988538877377804	-2.4998437679918792	0.02996	-0.001308	4.62258	95.05
5.012	0.030072073490200173	-2.195422020145717	0.03005	-0.001152	4.62258	95.05
3.981	0.030281844395611043	-2.176419436798021	0.03026	-0.00115	4.62258	95.05
3.162	0.03040936245632256	-2.0447360071587117	0.03039	-0.001085	4.62258	95.05
2.512	0.030488432232569782	-1.9924202037724066	0.03047	-0.00106	4.62258	95.05
1.995	0.03059785000616873	-1.957187688116418	0.03058	-0.001045	4.62258	95.05
1.585	0.030758581908143946	-1.9916888704178024	0.03074	-0.001069	4.62258	95.05
1.259	0.030890784855681478	-2.101943411554745	0.03087	-0.001133	4.62258	95.05
1.0	0.030942203929261405	-2.1707154619346305	0.03092	-0.001172	4.62258	95.05
0.7943	0.031059920621276545	-2.5151137579821263	0.03103	-0.001363	4.62258	95.05
0.631	0.031234469564889362	-2.692020800154677	0.0312	-0.001467	4.62258	95.05
0.5012	0.031437107516436684	-2.784133222323767	0.0314	-0.001527	4.62258	95.05
0.3981	0.03163176765531765	-2.9447182442064506	0.03159	-0.001625	4.62258	95.05
0.3162	0.03180047454048446	-3.2286017448316104	0.03175	-0.001791	4.62258	95.05
0.2512	0.032116014945817915	-3.384479653094308	0.03206	-0.001896	4.62258	95.05
0.1995	0.03232583245641169	-3.657265872907736	0.03226	-0.002062	4.62258	95.05
0.1585	0.03257820645769193	-3.9708389228685683	0.0325	-0.002256	4.62258	95.05
0.1259	0.032841587979268	-4.280019775704684	0.03275	-0.002451	4.62258	95.05
0.1	0.033135814702523914	-4.580126265347057	0.03303	-0.002646	4.62258	95.05
0.07943	0.033429707806081704	-5.048878494792161	0.0333	-0.002942	4.62258	95.05
0.0631	0.033812240756862004	-5.439127106232883	0.03366	-0.003205	4.62258	95.05
0.05012	0.03419739114318518	-6.159055173414018	0.034	-0.003669	4.62258	95.05
0.03981	0.034640990762390154	-6.762305278675511	0.0344	-0.004079	4.62258	95.05
0.03162	0.035157532621047226	-7.58387409264115	0.03485	-0.00464	4.62258	95.05
0.02512	0.03574059881982953	-8.369058208708275	0.03536	-0.005202	4.62258	95.05
0.01995	0.03632498666207601	-9.373120139613587	0.03584	-0.005916	4.62258	95.05
0.01585	0.03711635348468381	-10.456172409631026	0.0365	-0.006736	4.62258	95.05
0.01259	0.038016463288948914	-11.748862154087181	0.03722	-0.007741	4.62258	95.05
0.01	0.039045037136619554	-13.093056437177252	0.03803	-0.008845	4.62258	95.05

File: Warwick/Cell02_95SOH_15degC_95SOC_9505_60Cycles.txt
Freq(Hz)	Zmod(Ohm)	Zphz(Deg)	Zreal(Ohm)	Zimag(Ohm)	Capacity(Ah)	SOH
10000.0	0.0432624698786373	46.863914580881485	0.02958	0.03157	4.62258	95.05
7943.0	0.038317580821341006	43.117618330975375	0.02797	0.02619	4.62258	95.05
6310.0	0.034200540931394637	38.75661367099249	0.02667	0.02141	4.62258	95.05
5012.0	0.030909189572035044	34.21447584603661	0.02556	0.01738	4.62258	95.05
3981.0	0.02817532608506954	29.30347416309072	0.02457	0.01379	4.62258	95.05
3162.0	0.026778050713224068	24.53603593907642	0.02436	0.01112	4.62258	95.05
2512.0	0.025493766218430736	19.84370567923092	0.02398	0.008654	4.62258	95.05
1995.0	0.02437685139635552	16.021589628139342	0.02343	0.006728	4.62258	95.05
1585.0	0.02391970183760659	12.080369475663822	0.02339	0.005006	4.62258	95.05
1259.0	0.023771426629464205	8.66663167272609	0.0235	0.003582	4.62258	95.05
1000.0	0.023771767056741912	5.8017279405513635	0.02365	0.002403	4.62258	95.05
794.3	0.023914425541919252	3.492941207457109	0.02387	0.001457	4.62258	95.05
631.0	0.024347225049479455	1.3958670264378978	0.02434	0.0005931	4.62258	95.05
501.2	0.024650013418219468	0.05978283627952706	0.02465	2.572e-05	4.62258	95.05
398.1	0.024953375085547045	-0.9423674365231421	0.02495	-0.0004104	4.62258	95.05
316.2	0.025241528555933375	-1.7317443971648308	0.02523	-0.0007628	4.62258	95.05
251.2	0.025550849770604497	-2.31480884621614	0.02553	-0.001032	4.62258	95.05
199.5	0.02587079905994401	-2.7960474304478464	0.02584	-0.001262	4.62258	95.05
158.5	0.026159115046193743	-3.1336620681608887	0.02612	-0.00143	4.62258	95.05
125.9	0.026476471139485334	-3.3951798404255946	0.02643	-0.001568	4.62258	95.05
100.0	0.026772448991453885	-3.5870140481248636	0.02672	-0.001675	4.62258	95.05
79.43	0.027109028828049154	-3.7817391308985004	0.02705	-0.001788	4.62258	95.05
63.1	0.027424172275567406	-3.9203903300699934	0.02736	-0.001875	4.62258	95.05
52.0	0.027674817957847528	-3.922181769254703	0.02761	-0.001893	4.62258	95.05
39.81	0.027974481228433892	-4.181926832090759	0.0279	-0.00204	4.62258	95.05
31.62	0.02827942580746646	-4.295214482141458	0.0282	-0.002118	4.62258	95.05
25.12	0.028577141214614174	-4.475591754782513	0.02849	-0.00223	4.62258	95.05
19.95	0.028905522032995703	-4.659278508710722	0.02881	-0.002348	4.62258	95.05
15.85	0.029254206347122117	-4.837484172414444	0.02915	-0.002467	4.62258	95.05
12.59	0.029606599348793842	-5.086675860142943	0.02949	-0.002625	4.62258	95.05
10.0	0.030048411355677356	-5.298871301296779	0.02992	-0.002775	4.62258	95.05
7.943	0.030521156989865243	-5.512592001274875	0.03038	-0.002932	4.62258	95.05
6.31	0.03102119244967866	-5.659134113220988	0.03087	-0.003059	4.62258	95.05
5.012	0.03160300200930285	-5.640237593904343	0.03145	-0.003106	4.62258	95.05
3.981	0.03215261483923197	-5.5846993366115765	0.032	-0.003129	4.62258	95.05
3.162	0.032746210177667885	-5.41636140161273	0.0326	-0.003091	4.62258	95.05
2.512	0.033229075762049115	-5.05174627974449	0.0331	-0.002926	4.62258	95.05
1.995	0.03367569035669499	-4.7506426903963135	0.03356	-0.002789	4.62258	95.05
1.585	0.03410296034070943	-4.453340489192372	0.034	-0.002648	4.62258	95.05
1.259	0.03450259085923839	-4.1984888439769295	0.03441	-0.002526	4.62258	95.05
1.0	0.03476000358170292	-3.888085190406735	0.03468	-0.002357	4.62258	95.05
0.7943	0.034980989708697494	-3.8996024052918985	0.0349	-0.002379	4.62258	95.05
0.631	0.035253031415752034	-3.688665379198308	0.03518	-0.002268	4.62258	95.05
0.5012	0.0354682957019364	-3.5561810942551175	0.0354	-0.0022	4.62258	95.05
0.3981	0.03576342602436182	-3.412840742424761	0.0357	-0.002129	4.62258	95.05
0.3162	0.03602541464022309	-3.4533162505310924	0.03596	-0.00217	4.62258	95.05
0.2512	0.03627241691699079	-3.361730051578802	0.03621	-0.002127	4.62258	95.05
0.1995	0.03650598904289541	-3.4455370726235164	0.03644	-0.002194	4.62258	95.05
0.1585	0.03678740920478092	-3.469077239393545	0.03672	-0.002226	4.62258	95.05
0.1259	0.03707141756124251	-3.557052605739362	0.037	-0.0023	4.62258	95.05
0.1	0.037275212420588566	-3.8749114901343993	0.03719	-0.002519	4.62258	95.05
0.07943	0.03759295364825701	-4.030019557040769	0.0375	-0.002642	4.62258	95.05
0.0631	0.03793622897706097	-4.288776806736229	0.03783	-0.002837	4.62258	95.05
0.05012	0.03826601898551769	-4.651234509412837	0.03814	-0.003103	4.62258	95.05
0.03981	0.038687058559678585	-4.997325016801184	0.03854	-0.00337	4.62258	95.05
0.03162	0.03908071795655755	-5.512194270274216	0.0389	-0.003754	4.62258	95.05
0.02512	0.039594206255461166	-5.962575273541828	0.03938	-0.004113	4.62258	95.05
0.01995	0.04011794316761516	-6.50074732222224	0.03986	-0.004542	4.62258	95.05
0.01585	0.040773815139130656	-7.113164297664096	0.04046	-0.005049	4.62258	95.05
0.01259	0.04143688424580207	-7.73353043741779	0.04106	-0.005576	4.62258	95.05
0.01	0.042168283104722204	-8.454846059105876	0.04171	-0.0062	4.62258	95.05

File: Warwick/Cell02_95SOH_25degC_20SOC_9505_60Cycles.txt
Freq(Hz)	Zmod(Ohm)	Zphz(Deg)	Zreal(Ohm)	Zimag(Ohm)	Capacity(Ah)	SOH
10000.0	0.04396102364595256	46.78818346182986	0.0301	0.03204	4.62258	95.05
7943.0	0.03885953422263319	42.93524161813467	0.02845	0.02647	4.62258	95.05
6310.0	0.03471743078051715	38.685582332204504	0.0271	0.0217	4.62258	95.05
5012.0	0.03146358530110642	34.14462605629837	0.02604	0.01766	4.62258	95.05
3981.0	0.028687364814496297	29.370809186075117	0.025	0.01407	4.62258	95.05
3162.0	0.02729051300360622	24.66809785402879	0.0248	0.01139	4.62258	95.05
2512.0	0.025987939991465273	20.132853517094777	0.0244	0.008945	4.62258	95.05
1995.0	0.024824720038703358	16.438383608254064	0.02381	0.007025	4.62258	95.05
1585.0	0.024338669335031444	12.734355659767035	0.02374	0.005365	4.62258	95.05
1259.0	0.024103047296970565	9.391197365651369	0.02378	0.003933	4.62258	95.05
1000.0	0.02403482889475188	6.714014813596233	0.02387	0.00281	4.62258	95.05
794.3	0.024093928612826925	4.489533423142147	0.02402	0.001886	4.62258	95.05
631.0	0.024432017292888446	2.432610327672887	0.02441	0.001037	4.62258	95.05
501.2	0.02463442501074462	1.086000640039552	0.02463	0.0004669	4.62258	95.05
398.1	0.024840006521738275	0.04151867353943378	0.02484	1.8e-05	4.62258	95.05
316.2	0.025052305922010455	-0.7773908340016036	0.02505	-0.0003399	4.62258	95.05
251.2	0.025288499586966405	-1.485549661289531	0.02528	-0.0006556	4.62258	95.05
199.5	0.025546042492722822	-2.0306471722783925	0.02553	-0.0009052	4.62258	95.05
158.5	0.02577399937921936	-2.472751264074464	0.02575	-0.001112	4.62258	95.05
125.9	0.026041772136319755	-2.8305428667272565	0.02601	-0.001286	4.62258	95.05
100.0	0.026299288374402832	-3.1322162778557003	0.02626	-0.001437	4.62258	95.05
79.43	0.026607310950188107	-3.417294016598556	0.02656	-0.001586	4.62258	95.05
63.1	0.026873381793142446	-3.6119769088316676	0.02682	-0.001693	4.62258	95.05
52.0	0.027059933481071233	-3.8140748342903543	0.027	-0.0018	4.62258	95.05
39.81	0.027406984967339988	-4.006675481666107	0.02734	-0.001915	4.62258	95.05
31.62	0.02765431387686196	-4.201345990246073	0.02758	-0.002026	4.62258	95.05
25.12	0.027936051635834295	-4.498277319491326	0.02785	-0.002191	4.62258	95.05
19.95	0.028236297561826336	-4.733309525940169	0.02814	-0.00233	4.62258	95.05
15.85	0.02847985078963722	-5.0339634779723434	0.02837	-0.002499	4.62258	95.05
12.59	0.02881297667718488	-5.5067894871874685	0.02868	-0.002765	4.62258	95.05
10.0	0.02918645617405443	-5.93522922812986	0.02903	-0.003018	4.62258	95.05
7.943	0.029591036632737287	-6.514030555153699	0.0294	-0.003357	4.62258	95.05
6.31	0.030088887583292277	-7.224688192734934	0.02985	-0.003784	4.62258	95.05
5.012	0.030661101170701616	-7.901507135833722	0.03037	-0.004215	4.62258	95.05
3.981	0.03124747140169905	-8.674925247487701	0.03089	-0.004713	4.62258	95.05
3.162	0.032073097901512415	-9.426492710353068	0.03164	-0.005253	4.62258	95.05
2.512	0.03296271505807736	-9.918968743309351	0.03247	-0.005678	4.62258	95.05
1.995	0.03399645799197322	-10.566233811772477	0.03342	-0.006234	4.62258	95.05
1.585	0.03513283649237562	-10.977304689828761	0.03449	-0.00669	4.62258	95.05
1.259	0.036366048190585684	-11.228050958877327	0.03567	-0.007081	4.62258	95.05
1.0	0.03762313491722879	-11.251693238626498	0.0369	-0.007341	4.62258	95.05
0.7943	0.038894144597869745	-11.301265390326613	0.03814	-0.007622	4.62258	95.05
0.631	0.04017659223976071	-10.988297710813743	0.03944	-0.007658	4.62258	95.05
0.5012	0.041393855836343633	-10.58105239690437	0.04069	-0.007601	4.62258	95.05
0.3981	0.042499147473802346	-10.104195335331728	0.04184	-0.007456	4.62258	95.05
0.3162	0.04359703981923543	-9.651154814145793	0.04298	-0.007309	4.62258	95.05
0.2512	0.044557411280279735	-9.23401126695938	0.04398	-0.00715	4.62258	95.05
0.1995	0.04544840504352161	-8.909774221826137	0.0449	-0.007039	4.62258	95.05
0.1585	0.046315558174332735	-8.721614427349031	0.04578	-0.007023	4.62258	95.05
0.1259	0.04710345699627576	-8.631209815969187	0.04657	-0.007069	4.62258	95.05
0.1	0.047909746075302885	-8.688062194064292	0.04736	-0.007237	4.62258	95.05
0.07943	0.048681978441719065	-8.868304069746806	0.0481	-0.007505	4.62258	95.05
0.0631	0.04947399948457776	-9.182447397860953	0.04884	-0.007895	4.62258	95.05
0.05012	0.05029660028272289	-9.683308952399448	0.04958	-0.00846	4.62258	95.05
0.03981	0.051104472446156804	-10.430395507799567	0.05026	-0.009252	4.62258	95.05
0.03162	0.052039436007704776	-11.359595281586678	0.05102	-0.01025	4.62258	95.05
0.02512	0.05305906897034662	-12.606110934003818	0.05178	-0.01158	4.62258	95.05
0.01995	0.05417062118898029	-14.223509060539273	0.05251	-0.01331	4.62258	95.05
0.01585	0.05568923863728072	-16.192712243030094	0.05348	-0.01553	4.62258	95.05
0.01259	0.05753481380868457	-18.630195859272295	0.05452	-0.01838	4.62258	95.05
0.01	0.05974098174620166	-21.247525981597665	0.05568	-0.02165	4.62258	95.05

File: Warwick/Cell02_95SOH_25degC_50SOC_9505_60Cycles.txt
Freq(Hz)	Zmod(Ohm)	Zphz(Deg)	Zreal(Ohm)	Zimag(Ohm)	Capacity(Ah)	SOH
10000.0	0.043687055291012696	47.13345290983176	0.02972	0.03202	4.62258	95.05
7943.0	0.03862419190093173	43.34245283223519	0.02809	0.02651	4.62258	95.05
6310.0	0.03444199907090179	39.096279698274415	0.02673	0.02172	4.62258	95.05
5012.0	0.031178192699385255	34.61263334678757	0.02566	0.01771	4.62258	95.05
3981.0	0.02835564317732892	29.865181956371494	0.02459	0.01412	4.62258	95.05
3162.0	0.026934323826671422	25.20452029280909	0.02437	0.01147	4.62258	95.05
2512.0	0.02561483673576703	20.644533648245975	0.02397	0.009031	4.62258	95.05
1995.0	0.02443170636693229	16.953069849108115	0.02337	0.007124	4.62258	95.05
1585.0	0.023915829151421868	13.241342988500847	0.02328	0.005478	4.62258	95.05
1259.0	0.023684417324477288	9.924458316121669	0.02333	0.004082	4.62258	95.05
1000.0	0.02358785367514391	7.235889302941422	0.0234	0.002971	4.62258	95.05
794.3	0.023621402921926545	5.042024680916839	0.02353	0.002076	4.62258	95.05
631.0	0.02393303259096097	3.0106484610781066	0.0239	0.001257	4.62258	95.05
501.2	0.024111132340891833	1.7411604208553288	0.0241	0.0007326	4.62258	95.05
398.1	0.02428211391456683	0.7560338673152138	0.02428	0.0003204	4.62258	95.05
316.2	0.024440000721355225	0.013920717350824932	0.02444	5.938e-06	4.62258	95.05
251.2	0.02462126418870485	-0.5806176949281229	0.02462	-0.0002495	4.62258	95.05
199.5	0.024824286448758198	-1.0647663334413142	0.02482	-0.0004613	4.62258	95.05
158.5	0.024997485411336874	-1.4021941202411197	0.02499	-0.0006117	4.62258	95.05
125.9	0.025190458226082353	-1.6510629654515723	0.02518	-0.0007258	4.62258	95.05
100.0	0.02538287314095865	-1.8248528886966657	0.02537	-0.0008083	4.62258	95.05
79.43	0.02561453203339854	-1.930092599981113	0.0256	-0.0008627	4.62258	95.05
63.1	0.025796059427943642	-2.0218480567108656	0.02578	-0.0009101	4.62258	95.05
52.0	0.025997690074504698	-2.1137796354034837	0.02598	-0.0009589	4.62258	95.05
39.81	0.02614553271995046	-1.9750775012311867	0.02613	-0.0009011	4.62258	95.05
31.62	0.026335702506103762	-1.9786603130400746	0.02632	-0.0009093	4.62258	95.05
25.12	0.026463526144488003	-1.8319739150714565	0.02645	-0.000846	4.62258	95.05
19.95	0.026582444524347267	-1.7532597685013847	0.02657	-0.0008133	4.62258	95.05
15.85	0.026711025864986918	-1.646317602289329	0.0267	-0.0007674	4.62258	95.05
12.59	0.026798237392783877	-1.4206612277742212	0.02679	-0.0006644	4.62258	95.05
10.0	0.0268771174468171	-1.3186149200978934	0.02687	-0.0006185	4.62258	95.05
7.943	0.02700632376611078	-1.2399417106420827	0.027	-0.0005844	4.62258	95.05
6.31	0.02705586455632124	-1.1929777613027785	0.02705	-0.0005633	4.62258	95.05
5.012	0.027105084855059944	-1.1098347614499575	0.0271	-0.000525	4.62258	95.05
3.981	0.027125325919700946	-1.135414826543964	0.02712	-0.0005375	4.62258	95.05
3.162	0.0271954835443314	-1.1506075376513205	0.02719	-0.0005461	4.62258	95.05
2.512	0.02726567975037483	-1.1695037785558005	0.02726	-0.0005565	4.62258	95.05
1.995	0.02731602728143315	-1.2036426897848098	0.02731	-0.0005738	4.62258	95.05
1.585	0.027396403400629068	-1.2388098521216573	0.02739	-0.0005923	4.62258	95.05
1.259	0.027467541225235287	-1.342637060114545	0.02746	-0.0006436	4.62258	95.05
1.0	0.02754804692968269	-1.384898352180448	0.02754	-0.0006658	4.62258	95.05
0.7943	0.027602260247305836	-1.7077763656068865	0.02759	-0.0008226	4.62258	95.05
0.631	0.027732288947182132	-1.705760877498945	0.02772	-0.0008255	4.62258	95.05
0.5012	0.02780318647997024	-1.7647043242978038	0.02779	-0.0008562	4.62258	95.05
0.3981	0.0279235345629811	-1.783988691721837	0.02791	-0.0008693	4.62258	95.05
0.3162	0.027997864204256723	-2.0468692960745374	0.02798	-0.001	4.62258	95.05
0.2512	0.028128246817034293	-2.0638747453980955	0.02811	-0.001013	4.62258	95.05
0.1995	0.02822052047712799	-2.1851193742079946	0.0282	-0.001076	4.62258	95.05
0.1585	0.028375682353028977	-2.4378930010364925	0.02835	-0.001207	4.62258	95.05
0.1259	0.02847438850967655	-2.816182674233698	0.02844	-0.001399	4.62258	95.05
0.1	0.028663469503882464	-3.1558800955694966	0.02862	-0.001578	4.62258	95.05
0.07943	0.028813497271244253	-3.4919874671815077	0.02876	-0.001755	4.62258	95.05
0.0631	0.02900909514273067	-3.955310094524926	0.02894	-0.002001	4.62258	95.05
0.05012	0.029226582147079735	-4.411335241003137	0.02914	-0.002248	4.62258	95.05
0.03981	0.02949045438781844	-4.960483728387022	0.02938	-0.00255	4.62258	95.05
0.03162	0.029782604335417007	-5.609137690143228	0.02964	-0.002911	4.62258	95.05
0.02512	0.03016970805294609	-6.428694588992043	0.02998	-0.003378	4.62258	95.05
0.01995	0.030512592875729192	-7.377490852746737	0.03026	-0.003918	4.62258	95.05
0.01585	0.030975971720028413	-8.319490175525525	0.03065	-0.004482	4.62258	95.05
0.01259	0.03156740294987854	-9.439047859628303	0.03114	-0.005177	4.62258	95.05
0.01	0.032239884072372216	-10.78887015738215	0.03167	-0.006035	4.62258	95.05

File: Warwick/Cell02_95SOH_25degC_70SOC_9505_60Cycles.txt
Freq(Hz)	Zmod(Ohm)	Zphz(Deg)	Zreal(Ohm)	Zimag(Ohm)	Capacity(Ah)	SOH
10000.0	0.043694385222817815	47.142373488628905	0.02972	0.03203	4.62258	95.05
7943.0	0.03858097458592771	43.38261712177843	0.02804	0.0265	4.62258	95.05
6310.0	0.03439689666234441	39.135874652480545	0.02668	0.02171	4.62258	95.05
5012.0	0.03110482438465133	34.77320836648655	0.02555	0.01774	4.62258	95.05
3981.0	0.02830362697606086	29.92566408474863	0.02453	0.01412	4.62258	95.05
3162.0	0.026875782779297797	25.23970283567296	0.02431	0.01146	4.62258	95.05
2512.0	0.025550404223808283	20.70617261594074	0.0239	0.009034	4.62258	95.05
1995.0	0.02437841553505888	17.0256623543022	0.02331	0.007138	4.62258	95.05
1585.0	0.02385742827716349	13.27434853024827	0.02322	0.005478	4.62258	95.05
1259.0	0.02362826064271342	9.990140145450788	0.02327	0.004099	4.62258	95.05
1000.0	0.0235308665586289	7.302601256853779	0.02334	0.002991	4.62258	95.05
794.3	0.02355353495762367	5.107876463554514	0.02346	0.002097	4.62258	95.05
631.0	0.02385420568788657	3.068712657400252	0.02382	0.001277	4.62258	95.05
501.2	0.024021940040096678	1.8065686684152498	0.02401	0.0007573	4.62258	95.05
398.1	0.024192591568701356	0.8386517809681059	0.02419	0.0003541	4.62258	95.05
316.2	0.024350023862988308	0.08021403891183723	0.02435	3.409e-05	4.62258	95.05
251.2	0.024531094245671146	-0.5411755942818561	0.02453	-0.0002317	4.62258	95.05
199.5	0.02472386410757833	-1.0130006341617686	0.02472	-0.0004371	4.62258	95.05
158.5	0.02488703971166519	-1.3628205805792344	0.02488	-0.0005919	4.62258	95.05
125.9	0.025080017891540667	-1.6194827600505386	0.02507	-0.0007088	4.62258	95.05
100.0	0.02527257659677778	-1.8076421096058954	0.02526	-0.0007972	4.62258	95.05
79.43	0.025504887055033197	-1.95772394030905	0.02549	-0.0008713	4.62258	95.05
63.1	0.02569530379057621	-1.9775697774810592	0.02568	-0.0008867	4.62258	95.05
52.0	0.025805431585036512	-1.9815679969976516	0.02579	-0.0008923	4.62258	95.05
39.81	0.026056477164996806	-2.0377172166757247	0.02604	-0.0009265	4.62258	95.05
31.62	0.026205731861751163	-1.9854148830989173	0.02619	-0.0009079	4.62258	95.05
25.12	0.02634489929398099	-1.92704862598553	0.02633	-0.0008859	4.62258	95.05
19.95	0.02647310878986448	-1.803160484754532	0.02646	-0.000833	4.62258	95.05
15.85	0.026610704088580593	-1.625170212159076	0.0266	-0.0007547	4.62258	95.05
12.59	0.02673006039817344	-1.5720228966458756	0.02672	-0.0007333	4.62258	95.05
10.0	0.026789487236787493	-1.5248885988024796	0.02678	-0.0007129	4.62258	95.05
7.943	0.026858014952896275	-1.3997870215361052	0.02685	-0.0006561	4.62258	95.05
6.31	0.026908352535225933	-1.4276260645539154	0.0269	-0.0006704	4.62258	95.05
5.012	0.02698760872400517	-1.3605720570298552	0.02698	-0.0006408	4.62258	95.05
3.981	0.02703743903626969	-1.3440739062267537	0.02703	-0.0006342	4.62258	95.05
3.162	0.027117863282345826	-1.379819653914099	0.02711	-0.000653	4.62258	95.05
2.512	0.02718796116684736	-1.3865906607956802	0.02718	-0.0006579	4.62258	95.05
1.995	0.027279503294598308	-1.5124084874131576	0.02727	-0.00072	4.62258	95.05
1.585	0.027429620065906855	-1.5175026271054508	0.02742	-0.0007264	4.62258	95.05
1.259	0.02752193689132362	-1.687560887032186	0.02751	-0.0008105	4.62258	95.05
1.0	0.027564982054955164	-1.889139977717734	0.02755	-0.0009087	4.62258	95.05
0.7943	0.027691500157990722	-2.2579447840068383	0.02767	-0.001091	4.62258	95.05
0.631	0.027843224831186494	-2.340369010207979	0.02782	-0.001137	4.62258	95.05
0.5012	0.027985100053421284	-2.42685588206378	0.02796	-0.001185	4.62258	95.05
0.3981	0.02812859441920268	-2.5836938532095406	0.0281	-0.001268	4.62258	95.05
0.3162	0.02828407757025143	-2.812836864922659	0.02825	-0.001388	4.62258	95.05
0.2512	0.02843098267735394	-3.0767629771484875	0.02839	-0.001526	4.62258	95.05
0.1995	0.02861789518815107	-3.3153189517694024	0.02857	-0.001655	4.62258	95.05
0.1585	0.02884963459040686	-3.684609188689994	0.02879	-0.001854	4.62258	95.05
0.1259	0.029030921170365917	-4.005747976328944	0.02896	-0.002028	4.62258	95.05
0.1	0.02930905131525072	-4.467524488538506	0.02922	-0.002283	4.62258	95.05
0.07943	0.02957831538475442	-4.904882485161425	0.02947	-0.002529	4.62258	95.05
0.0631	0.029924309916855227	-5.430529409355525	0.02979	-0.002832	4.62258	95.05
0.05012	0.030218634052517995	-6.055848819074962	0.03005	-0.003188	4.62258	95.05
0.03981	0.03062046955877718	-6.721642752183472	0.03041	-0.003584	4.62258	95.05
0.03162	0.03111431678504286	-7.473564591431487	0.03085	-0.004047	4.62258	95.05
0.02512	0.031560144312090845	-8.294674857958702	0.03123	-0.004553	4.62258	95.05
0.01995	0.032093415461742304	-9.317333812280529	0.03167	-0.005196	4.62258	95.05
0.01585	0.03278740983975404	-10.387998392527747	0.03225	-0.005912	4.62258	95.05
0.01259	0.03354237469232016	-11.661682533511868	0.03285	-0.00678	4.62258	95.05
0.01	0.034429150279958985	-13.123218091341913	0.03353	-0.007817	4.62258	95.05

File: Warwick/Cell02_95SOH_25degC_95SOC_9505_60Cycles.txt
Freq(Hz)	Zmod(Ohm)	Zphz(Deg)	Zreal(Ohm)	Zimag(Ohm)	Capacity(Ah)	SOH
10000.0	0.04365521503783941	47.0049977732878	0.02977	0.03193	4.62258	95.05
7943.0	0.03858864729424964	43.35142899167241	0.02806	0.02649	4.62258	95.05
6310.0	0.03442939006139958	39.07044913231391	0.02673	0.0217	4.62258	95.05
5012.0	0.031098471023508534	34.69165782566919	0.02557	0.0177	4.62258	95.05
3981.0	0.028310996096923186	29.870392113735253	0.02455	0.0141	4.62258	95.05
3162.0	0.026871520239837566	25.220416299324786	0.02431	0.01145	4.62258	95.05
2512.0	0.025557285243155228	20.683566630753226	0.02391	0.009027	4.62258	95.05
1995.0	0.024359499912765044	16.960580998696106	0.0233	0.007106	4.62258	95.05
1585.0	0.023853072778994323	13.229929350746952	0.02322	0.005459	4.62258	95.05
1259.0	0.02362290253123015	9.916091721489503	0.02327	0.004068	4.62258	95.05
1000.0	0.023515894645962335	7.209029911196472	0.02333	0.002951	4.62258	95.05
794.3	0.023550357131050054	5.020639665809627	0.02346	0.002061	4.62258	95.05
631.0	0.023862188101680868	2.976315808594054	0.02383	0.001239	4.62258	95.05
501.2	0.02403043203939538	1.6883293194508295	0.02402	0.000708	4.62258	95.05
398.1	0.02420180162901101	0.699115867521111	0.0242	0.0002953	4.62258	95.05
316.2	0.024370035284358944	-0.09749912527471807	0.02437	-4.147e-05	4.62258	95.05
251.2	0.024552007983055072	-0.7327858990632687	0.02455	-0.000314	4.62258	95.05
199.5	0.024735781997745693	-1.238859989096806	0.02473	-0.0005348	4.62258	95.05
158.5	0.024910060666525884	-1.6284642640064988	0.0249	-0.0007079	4.62258	95.05
125.9	0.025104652512233663	-1.957661927950713	0.02509	-0.0008576	4.62258	95.05
100.0	0.025299065674447348	-2.224532491458155	0.02528	-0.000982	4.62258	95.05
79.43	0.02554271577182035	-2.416573644084107	0.02552	-0.001077	4.62258	95.05
63.1	0.02573761768307238	-2.654519505092451	0.02571	-0.001192	4.62258	95.05
52.0	0.02583323634390395	-2.9067080759266046	0.0258	-0.00131	4.62258	95.05
39.81	0.02611771063856861	-3.0793162217540577	0.02608	-0.001403	4.62258	95.05
31.62	0.026343887336534068	-3.307711500799274	0.0263	-0.00152	4.62258	95.05
25.12	0.02658951831079307	-3.4972987185585467	0.02654	-0.001622	4.62258	95.05
19.95	0.026807247173106008	-3.7451210608552374	0.02675	-0.001751	4.62258	95.05
15.85	0.02710520689830646	-3.9750733026214338	0.02704	-0.001879	4.62258	95.05
12.59	0.027442611482874583	-4.168918172640612	0.02737	-0.001995	4.62258	95.05
10.0	0.02781483634681319	-4.20390686953666	0.02774	-0.002039	4.62258	95.05
7.943	0.028161351547821706	-4.356105574167082	0.02808	-0.002139	4.62258	95.05
6.31	0.028592464042121308	-4.352598246241269	0.02851	-0.00217	4.62258	95.05
5.012	0.02894447313391626	-4.1110029035610065	0.02887	-0.002075	4.62258	95.05
3.981	0.02929015322595633	-3.9663163650337236	0.02922	-0.002026	4.62258	95.05
3.162	0.029603503914232856	-3.7535653803569415	0.02954	-0.001938	4.62258	95.05
2.512	0.029875671189113058	-3.4983358967531624	0.02982	-0.001823	4.62258	95.05
1.995	0.030168558483958097	-3.2512560984264556	0.03012	-0.001711	4.62258	95.05
1.585	0.030345711805788968	-3.1452682214682595	0.0303	-0.001665	4.62258	95.05
1.259	0.03058341447582333	-3.053256668343246	0.03054	-0.001629	4.62258	95.05
1.0	0.03077527138791793	-2.743401972167977	0.03074	-0.001473	4.62258	95.05
0.7943	0.030917190299249383	-2.810580321284443	0.03088	-0.001516	4.62258	95.05
0.631	0.031108142021020798	-2.837571599278011	0.03107	-0.00154	4.62258	95.05
0.5012	0.031224199285169826	-2.6818849119479413	0.03119	-0.001461	4.62258	95.05
0.3981	0.031404516936262526	-2.686565775020053	0.03137	-0.001472	4.62258	95.05
0.3162	0.031574986872523005	-2.6974829746022317	0.03154	-0.001486	4.62258	95.05
0.2512	0.03172715437917495	-2.773125120641969	0.03169	-0.001535	4.62258	95.05
0.1995	0.031901465107421006	-2.921600063241309	0.03186	-0.001626	4.62258	95.05
0.1585	0.032097469136989604	-3.1164591688739423	0.03205	-0.001745	4.62258	95.05
0.1259	0.03228351071367549	-3.2993442340827825	0.03223	-0.001858	4.62258	95.05
0.1	0.03252580858333887	-3.6453405122522353	0.03246	-0.002068	4.62258	95.05
0.07943	0.032764213953641555	-3.8571146521222235	0.03269	-0.002204	4.62258	95.05
0.0631	0.033030838681450396	-4.25023380193285	0.03294	-0.002448	4.62258	95.05
0.05012	0.033399474606646135	-4.640269515010573	0.03329	-0.002702	4.62258	95.05
0.03981	0.0337025384207184	-5.0829945935431216	0.03357	-0.002986	4.62258	95.05
0.03162	0.03412170458813568	-5.58026859651018	0.03396	-0.003318	4.62258	95.05
0.02512	0.03456954701757025	-6.159174884100448	0.03437	-0.003709	4.62258	95.05
0.01995	0.03506896732155083	-6.6925607587908065	0.03483	-0.004087	4.62258	95.05
0.01585	0.035607156148729426	-7.281491459627869	0.03532	-0.004513	4.62258	95.05
0.01259	0.03622471737639923	-8.02474768775004	0.03587	-0.005057	4.62258	95.05
0.01	0.03693127352258516	-8.866001578539935	0.03649	-0.005692	4.62258	95.05
