Repository: chrisw-17/rapid-SOH-prediction

# Rapid EIS-based SOH Estimation for Unknown LIBs

---

**This repository accompanies the paper:**

> **Fast state of health evaluation of lithium-ion batteries using EIS for second-life and recycling assessment**  
> *Authors: Christopher Wett, Jörg Lampe, Joey Danz, Thomas Seeger, Bugra Turan*

## Overview

This repository provides a complete workflow for rapid State of Health (SOH) estimation of lithium-ion batteries using Electrochemical Impedance Spectroscopy (EIS) and neural network models. The code and data enable reproducible analysis, model training, and evaluation for the fully connected neural network model as described in the associated publication.

File: Warwick/Cell02_95SOH_35degC_05SOC_9505_60Cycles.txt
Freq(Hz)	Zmod(Ohm)	Zphz(Deg)	Zreal(Ohm)	Zimag(Ohm)	Capacity(Ah)	SOH
10000.0	0.044359130965337897	47.128533192469085	0.03018	0.03251	4.62258	95.05
7943.0	0.03923245850058342	43.34749681428474	0.02853	0.02693	4.62258	95.05
6310.0	0.03502798880895105	39.16050768848256	0.02716	0.02212	4.62258	95.05
5012.0	0.03163483681007379	34.79022830951383	0.02598	0.01805	4.62258	95.05
3981.0	0.02882965487132997	29.98892242200867	0.02497	0.01441	4.62258	95.05
3162.0	0.02737518036470262	25.394956935427338	0.02473	0.01174	4.62258	95.05
2512.0	0.026029965904702985	20.945061598640482	0.02431	0.009305	4.62258	95.05
1995.0	0.024806935804326982	17.336388383024374	0.02368	0.007392	4.62258	95.05
1585.0	0.024245838323308188	13.660260715254271	0.02356	0.005726	4.62258	95.05
1259.0	0.023956039822975752	10.432771091354502	0.02356	0.004338	4.62258	95.05
1000.0	0.023817306732710146	7.745664023617783	0.0236	0.00321	4.62258	95.05
794.3	0.023793669935510155	5.6027696728210215	0.02368	0.002323	4.62258	95.05
631.0	0.024045590032269953	3.5287712193664924	0.024	0.00148	4.62258	95.05
501.2	0.02417781594768229	2.1996836808937537	0.02416	0.000928	4.62258	95.05
398.1	0.02430503503576985	1.1662677922683946	0.0243	0.0004947	4.62258	95.05
316.2	0.024440456020500108	0.3500062796512648	0.02444	0.0001493	4.62258	95.05
251.2	0.02459039682660693	-0.3255036309755852	0.02459	-0.0001397	4.62258	95.05
199.5	0.024772991845959987	-0.8904763426586515	0.02477	-0.000385	4.62258	95.05
158.5	0.02491654352031999	-1.3131337538010712	0.02491	-0.000571	4.62258	95.05
125.9	0.02510064662513697	-1.6688469483050092	0.02509	-0.000731	4.62258	95.05
100.0	0.025274878088924584	-1.9660202051802056	0.02526	-0.0008671	4.62258	95.05
79.43	0.025479788382166756	-2.2582549853648612	0.02546	-0.001004	4.62258	95.05
63.1	0.025654634591044168	-2.511089259527336	0.02563	-0.001124	4.62258	95.05
52.0	0.02585146079044664	-2.8269879331983994	0.02582	-0.001275	4.62258	95.05
39.81	0.02602498609029407	-2.9712469460169535	0.02599	-0.001349	4.62258	95.05
31.62	0.026210028691323477	-3.1669766813478413	0.02617	-0.001448	4.62258	95.05
25.12	0.026399445543420035	-3.5072894843221327	0.02635	-0.001615	4.62258	95.05
19.95	0.026684845886757527	-3.6741063622954204	0.02663	-0.00171	4.62258	95.05
15.85	0.026927540474391637	-4.05893557031693	0.02686	-0.001906	4.62258	95.05
12.59	0.027180472769986908	-4.410022560655276	0.0271	-0.00209	4.62258	95.05
10.0	0.027518403224024462	-4.5938456634850375	0.02743	-0.002204	4.62258	95.05
7.943	0.027905218884645932	-4.977122348174309	0.0278	-0.002421	4.62258	95.05
6.31	0.028314469869662046	-5.3743352540894795	0.02819	-0.002652	4.62258	95.05
5.012	0.028804852993896707	-5.546316815893382	0.02867	-0.002784	4.62258	95.05
3.981	0.029277484950043096	-5.753433279372266	0.02913	-0.002935	4.62258	95.05
3.162	0.029765034117232254	-5.850416213493022	0.02961	-0.003034	4.62258	95.05
2.512	0.03031961492169714	-5.881705072399026	0.03016	-0.003107	4.62258	95.05
1.995	0.03083391523955399	-5.727233998264343	0.03068	-0.003077	4.62258	95.05
1.585	0.03138698386274157	-5.547116588896404	0.03124	-0.003034	4.62258	95.05
1.259	0.031816497858815324	-5.309208134023437	0.03168	-0.002944	4.62258	95.05
1.0	0.03224894666496877	-5.125423268989923	0.03212	-0.002881	4.62258	95.05
0.7943	0.032697822572764684	-5.262487236201295	0.03256	-0.002999	4.62258	95.05
0.631	0.03300285480075928	-4.945301308199785	0.03288	-0.002845	4.62258	95.05
0.5012	0.033365847569033824	-4.775905769304078	0.03325	-0.002778	4.62258	95.05
0.3981	0.03363310773627677	-4.700262055489841	0.03352	-0.002756	4.62258	95.05
0.3162	0.033933002946983634	-4.677264870353763	0.03382	-0.002767	4.62258	95.05
0.2512	0.03422216125553732	-4.842614878930916	0.0341	-0.002889	4.62258	95.05
0.1995	0.034543059230473495	-5.030593690161264	0.03441	-0.003029	4.62258	95.05
0.1585	0.03485084103719737	-5.33270451978999	0.0347	-0.003239	4.62258	95.05
0.1259	0.03521129876900311	-5.653923815545911	0.03504	-0.003469	4.62258	95.05
0.1	0.03554009504770633	-6.082757170524102	0.03534	-0.003766	4.62258	95.05
0.07943	0.03598163655255275	-6.643880818156049	0.03574	-0.004163	4.62258	95.05
0.0631	0.03636479810201068	-7.300510153420692	0.03607	-0.004621	4.62258	95.05
0.05012	0.03681624777187376	-8.198329923985533	0.03644	-0.00525	4.62258	95.05
0.03981	0.03735036467024117	-9.199035489891367	0.03687	-0.005971	4.62258	95.05
0.03162	0.037851259635578845	-10.478687776045549	0.03722	-0.006884	4.62258	95.05
0.02512	0.038565714579144	-12.09226675469254	0.03771	-0.008079	4.62258	95.05
0.01995	0.039419178086307176	-14.168793195446735	0.03822	-0.009649	4.62258	95.05
0.01585	0.04033061864142429	-16.448867652881123	0.03868	-0.01142	4.62258	95.05
0.01259	0.041822990089184206	-18.976480707649046	0.03955	-0.0136	4.62258	95.05
0.01	0.04374862054968133	-22.11513594717093	0.04053	-0.01647	4.62258	95.05

File: Warwick/Cell02_95SOH_35degC_20SOC_9505_60Cycles.txt
Freq(Hz)	Zmod(Ohm)	Zphz(Deg)	Zreal(Ohm)	Zimag(Ohm)	Capacity(Ah)	SOH
10000.0	0.044357829072216776	47.320543994577385	0.03007	0.03261	4.62258	95.05
7943.0	0.03912862123816785	43.61241261877427	0.02833	0.02699	4.62258	95.05
6310.0	0.034894426489054095	39.488117080764404	0.02693	0.02219	4.62258	95.05
5012.0	0.03154043278079741	35.02029603550337	0.02583	0.0181	4.62258	95.05
3981.0	0.028691868185951225	30.309621890902665	0.02477	0.01448	4.62258	95.05
3162.0	0.027211256861820993	25.745788670061792	0.02451	0.01182	4.62258	95.05
2512.0	0.02583492065015877	21.30103137910745	0.02407	0.009385	4.62258	95.05
1995.0	0.024582155336747832	17.68828620006713	0.02342	0.007469	4.62258	95.05
1585.0	0.024005206851847788	14.021192443101528	0.02329	0.005816	4.62258	95.05
1259.0	0.023701683505607783	10.823988908511422	0.02328	0.004451	4.62258	95.05
1000.0	0.023540306391379023	8.193781515764462	0.0233	0.003355	4.62258	95.05
794.3	0.023497759659167505	5.977481565589279	0.02337	0.002447	4.62258	95.05
631.0	0.02373679171665792	3.9642017290314215	0.02368	0.001641	4.62258	95.05
501.2	0.023845988530568407	2.675224776451096	0.02382	0.001113	4.62258	95.05
398.1	0.02394001788324311	1.657595364369338	0.02393	0.0006925	4.62258	95.05
316.2	0.02404281800475976	0.8772432776504439	0.02404	0.0003681	4.62258	95.05
251.2	0.024160190608538253	0.22759300658517864	0.02416	9.597e-05	4.62258	95.05
199.5	0.024310339087721504	-0.30262071902638893	0.02431	-0.0001284	4.62258	95.05
158.5	0.024421733783660818	-0.6827306593775511	0.02442	-0.000291	4.62258	95.05
125.9	0.024563749971044727	-1.0011744976724002	0.02456	-0.0004292	4.62258	95.05
100.0	0.024705815023997893	-1.2431465009042275	0.0247	-0.000536	4.62258	95.05
79.43	0.024898083527854106	-1.4600471830805664	0.02489	-0.0006344	4.62258	95.05
63.1	0.025049504985128947	-1.5784379381440536	0.02504	-0.00069	4.62258	95.05
52.0	0.025151998295165335	-1.7698172324792718	0.02514	-0.0007768	4.62258	95.05
39.81	0.025331268824320664	-1.70908854660982	0.02532	-0.0007555	4.62258	95.05
31.62	0.025491991119565374	-1.7574486443912076	0.02548	-0.0007818	4.62258	95.05
25.12	0.025640473783454156	-1.6377257872054034	0.02563	-0.0007328	4.62258	95.05
19.95	0.02575097090519113	-1.6725437131612073	0.02574	-0.0007516	4.62258	95.05
15.85	0.025909506426020548	-1.5521367310396768	0.0259	-0.0007018	4.62258	95.05
12.59	0.025977779244769943	-1.402220060339408	0.02597	-0.0006357	4.62258	95.05
10.0	0.026077030702324987	-1.3305085645613888	0.02607	-0.0006055	4.62258	95.05
7.943	0.026156679820076554	-1.2949051178000586	0.02615	-0.0005911	4.62258	95.05
6.31	0.026195187605550757	-1.1402957725499878	0.02619	-0.0005213	4.62258	95.05
5.012	0.026255004451723102	-1.1187079716354371	0.02625	-0.0005126	4.62258	95.05
3.981	0.026344615153955087	-1.0724847801412605	0.02634	-0.0004931	4.62258	95.05
3.162	0.026415101075142604	-1.1260283932699915	0.02641	-0.0005191	4.62258	95.05
2.512	0.026414713721711995	-1.0824381846149453	0.02641	-0.000499	4.62258	95.05
1.995	0.026514070852285205	-1.004032226749684	0.02651	-0.0004646	4.62258	95.05
1.585	0.02655477191692672	-1.086223723088711	0.02655	-0.0005034	4.62258	95.05
1.259	0.02658566289732118	-1.1826083367497497	0.02658	-0.0005487	4.62258	95.05
1.0	0.026715224140740425	-1.1331117179243773	0.02671	-0.0005283	4.62258	95.05
0.7943	0.02669886854550207	-1.4768263186724362	0.02669	-0.0006881	4.62258	95.05
0.631	0.026819338904790328	-1.5120779250094647	0.02681	-0.0007077	4.62258	95.05
0.5012	0.026879452818835435	-1.5195703610087032	0.02687	-0.0007128	4.62258	95.05
0.3981	0.026960562330188887	-1.603862771154931	0.02695	-0.0007546	4.62258	95.05
0.3162	0.027032497472671665	-1.7422977495628187	0.02702	-0.0008219	4.62258	95.05
0.2512	0.027075229712783602	-1.921842403002478	0.02706	-0.000908	4.62258	95.05
0.1995	0.027188691840542824	-2.124684217284648	0.02717	-0.001008	4.62258	95.05
0.1585	0.027303104750192788	-2.357289285101516	0.02728	-0.001123	4.62258	95.05
0.1259	0.02736971364483012	-2.6700522849374684	0.02734	-0.001275	4.62258	95.05
0.1	0.02760014028949853	-3.090472506725599	0.02756	-0.001488	4.62258	95.05
0.07943	0.02768292652520683	-3.543541627043373	0.02763	-0.001711	4.62258	95.05
0.0631	0.02791818403836467	-4.005196573166232	0.02785	-0.00195	4.62258	95.05
0.05012	0.028115140422910925	-4.714901085856207	0.02802	-0.002311	4.62258	95.05
0.03981	0.02836994423681513	-5.270492650809662	0.02825	-0.002606	4.62258	95.05
0.03162	0.028665734876329264	-5.975109200035595	0.02851	-0.002984	4.62258	95.05
0.02512	0.02898473945026934	-6.81411834186847	0.02878	-0.003439	4.62258	95.05
0.01995	0.029373355341193147	-7.8227961387350256	0.0291	-0.003998	4.62258	95.05
0.01585	0.02984932429720981	-9.022421859066931	0.02948	-0.004681	4.62258	95.05
0.01259	0.030487276706849368	-10.257612399458983	0.03	-0.005429	4.62258	95.05
0.01	0.03115900646683074	-11.623675282674382	0.03052	-0.006278	4.62258	95.05

File: Warwick/Cell02_95SOH_35degC_50SOC_9505_60Cycles.txt
Freq(Hz)	Zmod(Ohm)	Zphz(Deg)	Zreal(Ohm)	Zimag(Ohm)	Capacity(Ah)	SOH
10000.0	0.04430130697846284	47.32350629785089	0.03003	0.03257	4.62258	95.05
7943.0	0.039053200893140634	43.47482518790461	0.02834	0.02687	4.62258	95.05
6310.0	0.03482904678569312	39.51279688317356	0.02687	0.02216	4.62258	95.05
5012.0	0.03143405796266209	35.156276609305635	0.0257	0.0181	4.62258	95.05
3981.0	0.028605581623172775	30.410705749163988	0.02467	0.01448	4.62258	95.05
3162.0	0.027120943936375076	25.884790246209455	0.0244	0.01184	4.62258	95.05
2512.0	0.025758750668462164	21.417273459434842	0.02398	0.009406	4.62258	95.05
1995.0	0.024496069092815688	17.826205458863136	0.02332	0.007499	4.62258	95.05
1585.0	0.023909735339396793	14.192004469751598	0.02318	0.005862	4.62258	95.05
1259.0	0.02359084025633678	10.966984976413483	0.02316	0.004488	4.62258	95.05
1000.0	0.023427880847400603	8.342117110587846	0.02318	0.003399	4.62258	95.05
794.3	0.023376766778149625	6.200799402411917	0.02324	0.002525	4.62258	95.05
631.0	0.023602172442383346	4.1596422937126425	0.02354	0.001712	4.62258	95.05
501.2	0.02369000768256524	2.884145137023871	0.02366	0.001192	4.62258	95.05
398.1	0.023783120947638476	1.9032935577133994	0.02377	0.0007899	4.62258	95.05
316.2	0.02388476752744309	1.1448034932917064	0.02388	0.0004772	4.62258	95.05
251.2	0.023991015161722525	0.5270871954929923	0.02399	0.0002207	4.62258	95.05
199.5	0.02412000386806768	0.03244860134631485	0.02412	1.366e-05	4.62258	95.05
158.5	0.024210360394054442	-0.3126269046315705	0.02421	-0.0001321	4.62258	95.05
125.9	0.02433120449977765	-0.5701130464521531	0.02433	-0.0002421	4.62258	95.05
100.0	0.024452053607212625	-0.7425773369771712	0.02445	-0.0003169	4.62258	95.05
79.43	0.024613042660345755	-0.9009199194183025	0.02461	-0.000387	4.62258	95.05
63.1	0.02471314095779814	-0.9135015900295432	0.02471	-0.000394	4.62258	95.05
52.0	0.024764507995314586	-1.0932540488872615	0.02476	-0.0004725	4.62258	95.05
39.81	0.024893365109803854	-0.9421072332143036	0.02489	-0.0004093	4.62258	95.05
31.62	0.024963556997351158	-0.9672334882373126	0.02496	-0.0004214	4.62258	95.05
25.12	0.02503313552953365	-0.9068594564359751	0.02503	-0.0003962	4.62258	95.05
19.95	0.025062633279246613	-0.8305705753938617	0.02506	-0.0003633	4.62258	95.05
15.85	0.025143110791029814	-0.9012972012848169	0.02514	-0.0003955	4.62258	95.05
12.59	0.025192666040933422	-0.8335617966199856	0.02519	-0.0003665	4.62258	95.05
10.0	0.025202038017787372	-0.7286629888038418	0.0252	-0.0003205	4.62258	95.05
7.943	0.025271668566994147	-0.6584076760585561	0.02527	-0.0002904	4.62258	95.05
6.31	0.025271961973895102	-0.7139496294972666	0.02527	-0.0003149	4.62258	95.05
5.012	0.025362273718261146	-0.7672115054250025	0.02536	-0.0003396	4.62258	95.05
3.981	0.025372756570778823	-0.8445829500089438	0.02537	-0.000374	4.62258	95.05
3.162	0.025422702816380482	-0.8354854456465787	0.02542	-0.0003707	4.62258	95.05
2.512	0.02545353169994294	-0.9544661400890331	0.02545	-0.000424	4.62258	95.05
1.995	0.025564175011136187	-1.0355151783698702	0.02556	-0.000462	4.62258	95.05
1.585	0.025583859977728145	-0.9952964508889566	0.02558	-0.0004444	4.62258	95.05
1.259	0.02564461127976012	-1.0865677568368683	0.02564	-0.0004863	4.62258	95.05
1.0	0.025694836100858865	-1.1116528636114835	0.02569	-0.0004985	4.62258	95.05
0.7943	0.025758652716320392	-1.485129924669597	0.02575	-0.0006676	4.62258	95.05
0.631	0.02580884413064638	-1.5000071537691693	0.0258	-0.0006756	4.62258	95.05
0.5012	0.025910181622095973	-1.606294273449267	0.0259	-0.0007263	4.62258	95.05
0.3981	0.026001232694624305	-1.6842178792659543	0.02599	-0.0007642	4.62258	95.05
0.3162	0.02607345405292517	-1.8407024438788377	0.02606	-0.0008375	4.62258	95.05
0.2512	0.026145702055978534	-1.9858089985589378	0.02613	-0.000906	4.62258	95.05
0.1995	0.026288988207993098	-2.177804187216484	0.02627	-0.000999	4.62258	95.05
0.1585	0.02635449479690324	-2.470477182647273	0.02633	-0.001136	4.62258	95.05
0.1259	0.026490460547147914	-2.7479153483628522	0.02646	-0.00127	4.62258	95.05
0.1	0.026617637479686283	-3.047293829059612	0.02658	-0.001415	4.62258	95.05
0.07943	0.026776009056616337	-3.359298361185105	0.02673	-0.001569	4.62258	95.05
0.0631	0.026970400738587478	-3.835271730941681	0.02691	-0.001804	4.62258	95.05
0.05012	0.02716753027052698	-4.329637496224866	0.02709	-0.002051	4.62258	95.05
0.03981	0.027391596320769623	-4.936308287946039	0.02729	-0.002357	4.62258	95.05
0.03162	0.027701795988708023	-5.591226674116829	0.02757	-0.002699	4.62258	95.05
0.02512	0.027963035171454476	-6.377300406208947	0.02779	-0.003106	4.62258	95.05
0.01995	0.028333151977850964	-7.195749056283651	0.02811	-0.003549	4.62258	95.05
0.01585	0.02878309797433209	-8.042551446611522	0.0285	-0.004027	4.62258	95.05
0.01259	0.02931564913147925	-9.182140053185213	0.02894	-0.004678	4.62258	95.05
0.01	0.029816821695143835	-10.367751799535492	0.02933	-0.005366	4.62258	95.05

File: Warwick/Cell02_95SOH_35degC_70SOC_9505_60Cycles.txt
Freq(Hz)	Zmod(Ohm)	Zphz(Deg)	Zreal(Ohm)	Zimag(Ohm)	Capacity(Ah)	SOH
10000.0	0.044373697163973165	47.37454112895124	0.03005	0.03265	4.62258	95.05
7943.0	0.03905596497335586	43.73434478459589	0.02822	0.027	4.62258	95.05
6310.0	0.03481597909006725	39.615934385643314	0.02682	0.0222	4.62258	95.05
5012.0	0.031485966715347966	35.290176794860265	0.0257	0.01819	4.62258	95.05
3981.0	0.02856046393180615	30.533693604300918	0.0246	0.01451	4.62258	95.05
3162.0	0.027057753047878903	25.996847198214347	0.02432	0.01186	4.62258	95.05
2512.0	0.0256785295723879	21.571451958358246	0.02388	0.009441	4.62258	95.05
1995.0	0.024414138608601373	17.994117996446413	0.02322	0.007542	4.62258	95.05
1585.0	0.023822430627456974	14.341908281349172	0.02308	0.005901	4.62258	95.05
1259.0	0.023500926811511075	11.11628723740344	0.02306	0.004531	4.62258	95.05
1000.0	0.02331355058758747	8.457852784885025	0.02306	0.003429	4.62258	95.05
794.3	0.02325069925830189	6.306447370206146	0.02311	0.002554	4.62258	95.05
631.0	0.023475095505663016	4.267856972876485	0.02341	0.001747	4.62258	95.05
501.2	0.023562126389610933	2.9923384202376617	0.02353	0.00123	4.62258	95.05
398.1	0.023644376400319803	1.998116400251263	0.02363	0.0008244	4.62258	95.05
316.2	0.023735374991981903	1.21937331860522	0.02373	0.0005051	4.62258	95.05
251.2	0.02383118847225207	0.5722174632178969	0.02383	0.000238	4.62258	95.05
199.5	0.023950020140358963	0.07430504860081269	0.02395	3.106e-05	4.62258	95.05
158.5	0.02404027938294395	-0.27622834428428256	0.02404	-0.0001159	4.62258	95.05
125.9	0.024161146768313792	-0.5582367433463944	0.02416	-0.0002354	4.62258	95.05
100.0	0.024282069289910196	-0.7480119524789028	0.02428	-0.000317	4.62258	95.05
79.43	0.02442291146464729	-0.8847060306164151	0.02442	-0.0003771	4.62258	95.05
63.1	0.024533513630134597	-0.9697079576549023	0.02453	-0.0004152	4.62258	95.05
52.0	0.02466350184706138	-0.9655260297369138	0.02466	-0.0004156	4.62258	95.05
39.81	0.024704290480805153	-1.0678511137261253	0.0247	-0.0004604	4.62258	95.05
31.62	0.02478322658593913	-0.9245598649988901	0.02478	-0.0003999	4.62258	95.05
25.12	0.024873835535357228	-1.0062011911691169	0.02487	-0.0004368	4.62258	95.05
19.95	0.02495359736971806	-0.9729013440353973	0.02495	-0.0004237	4.62258	95.05
15.85	0.024954009242805053	-1.0270804401200175	0.02495	-0.0004473	4.62258	95.05
12.59	0.02508170794204414	-0.6686488565740594	0.02508	-0.0002927	4.62258	95.05
10.0	0.02512330666452965	-0.9296063086936677	0.02512	-0.0004076	4.62258	95.05
7.943	0.025072752386804283	-0.848975839178804	0.02507	-0.0003715	4.62258	95.05
6.31	0.025153641565387703	-0.9749593130932735	0.02515	-0.000428	4.62258	95.05
5.012	0.02517378809178309	-0.9939831834035786	0.02517	-0.0004367	4.62258	95.05
3.981	0.025253281577054497	-0.9236867755370445	0.02525	-0.0004071	4.62258	95.05
3.162	0.0253145227537475	-1.0830803969120169	0.02531	-0.0004785	4.62258	95.05
2.512	0.025355823464443036	-1.227998388715602	0.02535	-0.0005434	4.62258	95.05
1.995	0.025548947360116425	-1.516391209954455	0.02554	-0.0006761	4.62258	95.05
1.585	0.025530464445638276	-1.640518834471731	0.02552	-0.0007309	4.62258	95.05
1.259	0.02558590354394388	-1.2308411353073823	0.02558	-0.0005496	4.62258	95.05
1.0	0.025699445342069156	-1.5534522297190254	0.02569	-0.0006967	4.62258	95.05
0.7943	0.02582581253242577	-2.005088329458471	0.02581	-0.0009036	4.62258	95.05
0.631	0.02579875330805735	-2.1847589413534263	0.02578	-0.0009835	4.62258	95.05
0.5012	0.026019609912525592	-2.224602123215459	0.026	-0.00101	4.62258	95.05
0.3981	0.026094047213876193	-2.4599860782050507	0.02607	-0.00112	4.62258	95.05
0.3162	0.026248460602481052	-2.6683758710411674	0.02622	-0.001222	4.62258	95.05
0.2512	0.02640468725434937	-2.937173719951046	0.02637	-0.001353	4.62258	95.05
0.1995	0.026569759295108415	-3.1348540791455	0.02653	-0.001453	4.62258	95.05
0.1585	0.0267292589496978	-3.4789922684174863	0.02668	-0.001622	4.62258	95.05
0.1259	0.026946108141993344	-3.6980939238978183	0.02689	-0.001738	4.62258	95.05
0.1	0.027173479883886787	-4.214510546556795	0.0271	-0.001997	4.62258	95.05
0.07943	0.027415302679343154	-4.5210063511395	0.02733	-0.002161	4.62258	95.05
0.0631	0.027658812357004774	-5.083963893481916	0.02755	-0.002451	4.62258	95.05
0.05012	0.027988704668133538	-5.706519248966277	0.02785	-0.002783	4.62258	95.05
0.03981	0.02839382272607899	-6.3430886571722365	0.02822	-0.003137	4.62258	95.05
0.03162	0.02878863449349413	-6.734486053280102	0.02859	-0.003376	4.62258	95.05
0.02512	0.02919933713288711	-7.641972094417043	0.02894	-0.003883	4.62258	95.05
0.01995	0.029634200579735568	-8.612983506677026	0.0293	-0.004438	4.62258	95.05
0.01585	0.030193116251887617	-9.60333311450967	0.02977	-0.005037	4.62258	95.05
0.01259	0.030737480849933035	-10.73049796500734	0.0302	-0.005723	4.62258	95.05
0.01	0.03164651811811214	-12.043165359073626	0.03095	-0.006603	4.62258	95.05

File: Warwick/Cell02_95SOH_35degC_95SOC_9505_60Cycles.txt
Freq(Hz)	Zmod(Ohm)	Zphz(Deg)	Zreal(Ohm)	Zimag(Ohm)	Capacity(Ah)	SOH
10000.0	0.044187122558501137	47.292808793370284	0.02997	0.03247	4.62258	95.05
7943.0	0.03906350854698026	43.70346732900406	0.02824	0.02699	4.62258	95.05
6310.0	0.034801899373453744	39.6137497297118	0.02681	0.02219	4.62258	95.05
5012.0	0.031393191937106366	35.20882208735605	0.02565	0.0181	4.62258	95.05
3981.0	0.028526017948532528	30.574510847023596	0.02456	0.01451	4.62258	95.05
3162.0	0.02703539346856265	25.99637725058897	0.0243	0.01185	4.62258	95.05
2512.0	0.025656253838002147	21.56710530016848	0.02386	0.009431	4.62258	95.05
1995.0	0.024395736020870532	18.013095993215433	0.0232	0.007544	4.62258	95.05
1585.0	0.02380454261270315	14.367824050605567	0.02306	0.005907	4.62258	95.05
1259.0	0.02347956737250497	11.104146743313024	0.02304	0.004522	4.62258	95.05
1000.0	0.023293915514571613	8.467521233616003	0.02304	0.00343	4.62258	95.05
794.3	0.02322830301593295	6.255477047188294	0.02309	0.002531	4.62258	95.05
631.0	0.023443696999406897	4.224569398942193	0.02338	0.001727	4.62258	95.05
501.2	0.02353026240822656	2.906180232555651	0.0235	0.001193	4.62258	95.05
398.1	0.023612912752136277	1.89492510490419	0.0236	0.0007808	4.62258	95.05
316.2	0.023704222551267105	1.0814804796505415	0.0237	0.0004474	4.62258	95.05
251.2	0.02381055110659978	0.38982667186876996	0.02381	0.000162	4.62258	95.05
199.5	0.02393008800673328	-0.15539017858248336	0.02393	-6.49e-05	4.62258	95.05
158.5	0.024021219036510198	-0.5772318705998922	0.02402	-0.000242	4.62258	95.05
125.9	0.024143135645768966	-0.9234406556907392	0.02414	-0.0003891	4.62258	95.05
100.0	0.024275408415925775	-1.2094765782158858	0.02427	-0.0005124	4.62258	95.05
79.43	0.024438321572685797	-1.4952608844957964	0.02443	-0.0006377	4.62258	95.05
63.1	0.024570639572465344	-1.6861925291344018	0.02456	-0.000723	4.62258	95.05
52.0	0.024662534550203875	-1.8268022994622544	0.02465	-0.0007862	4.62258	95.05
39.81	0.02490680180372422	-2.1046554993331665	0.02489	-0.0009147	4.62258	95.05
31.62	0.02505871128450144	-2.214303225789496	0.02504	-0.0009682	4.62258	95.05
25.12	0.02524159931541581	-2.370446528045192	0.02522	-0.001044	4.62258	95.05
19.95	0.025431684961873837	-2.3662479914557863	0.02541	-0.00105	4.62258	95.05
15.85	0.025622226464536605	-2.3866887758196462	0.0256	-0.001067	4.62258	95.05
12.59	0.025812855246950112	-2.411263188265312	0.02579	-0.001086	4.62258	95.05
10.0	0.025971315022539774	-2.32147101396562	0.02595	-0.001052	4.62258	95.05
7.943	0.026159815060508358	-2.2302082305898248	0.02614	-0.001018	4.62258	95.05
6.31	0.026297773839053375	-2.1066540486209657	0.02628	-0.0009667	4.62258	95.05
5.012	0.026426666353514965	-2.034977263794725	0.02641	-0.0009384	4.62258	95.05
3.981	0.026584724826298277	-1.9070702156241033	0.02657	-0.0008847	4.62258	95.05
3.162	0.02670350932911253	-1.8225886543270153	0.02669	-0.0008493	4.62258	95.05
2.512	0.026762848739250458	-1.7754935344555058	0.02675	-0.0008292	4.62258	95.05
1.995	0.02687265152994769	-1.758210762119946	0.02686	-0.0008245	4.62258	95.05
1.585	0.02699305452074663	-1.782007736669616	0.02698	-0.0008394	4.62258	95.05
1.259	0.027123469764947106	-1.8057723152293206	0.02711	-0.0008547	4.62258	95.05
1.0	0.02717413295194531	-1.8479705585346955	0.02716	-0.0008763	4.62258	95.05
0.7943	0.027268338783468273	-2.1014443506751834	0.02725	-0.0009999	4.62258	95.05
0.631	0.027388262084330945	-2.0924481221534563	0.02737	-0.001	4.62258	95.05
0.5012	0.027508879675479336	-2.1228694268685313	0.02749	-0.001019	4.62258	95.05
0.3981	0.02760109854697816	-2.2404145722620616	0.02758	-0.001079	4.62258	95.05
0.3162	0.02776227915715855	-2.295559203842532	0.02774	-0.001112	4.62258	95.05
0.2512	0.02784713344313917	-2.5295024598823117	0.02782	-0.001229	4.62258	95.05
0.1995	0.028010509616927717	-2.674452756007689	0.02798	-0.001307	4.62258	95.05
0.1585	0.028173183863383276	-2.781158728376071	0.02814	-0.001367	4.62258	95.05
0.1259	0.028383344129964672	-3.166841129874906	0.02834	-0.001568	4.62258	95.05
0.1	0.02855191483946392	-3.455664688033459	0.0285	-0.001721	4.62258	95.05
0.07943	0.028770252362466338	-3.708759377772352	0.02871	-0.001861	4.62258	95.05
0.0631	0.02901350885363575	-4.079426048856953	0.02894	-0.002064	4.62258	95.05
0.05012	0.029286865929969357	-4.414010077144146	0.0292	-0.002254	4.62258	95.05
0.03981	0.029599184110377093	-4.922787293787085	0.02949	-0.00254	4.62258	95.05
0.03162	0.02995402525538095	-5.2157295474613194	0.02983	-0.002723	4.62258	95.05
0.02512	0.030304885744711196	-5.795249960517453	0.03015	-0.00306	4.62258	95.05
0.01995	0.030744922979249762	-6.287301512717781	0.03056	-0.003367	4.62258	95.05
0.01585	0.031182091414784865	-6.842408538757247	0.03096	-0.003715	4.62258	95.05
0.01259	0.03169771633730102	-7.45190350704286	0.03143	-0.004111	4.62258	95.05
0.01	0.0321745511856809	-8.018285214506944	0.03186	-0.004488	4.62258	95.05

File: Warwick/Cell03_95SOH_15degC_05SOC_9621_60Cycles.txt
Freq(Hz)	Zmod(Ohm)	Zphz(Deg)	Zreal(Ohm)	Zimag(Ohm)	Capacity(Ah)	SOH
10000.0	0.0403136267284401	42.7985605693909	0.02958	0.02739	4.6895	96.21
7943.0	0.03611161585972027	39.110790717524594	0.02802	0.02278	4.6895	96.21
6310.0	0.03255545729981381	34.99346200080585	0.02667	0.01867	4.6895	96.21
5012.0	0.029825675180957766	30.68372073890135	0.02565	0.01522	4.6895	96.21
3981.0	0.027482012298956568	26.145480145214883	0.02467	0.01211	4.6895	96.21
3162.0	0.02635165537494751	21.783240602344808	0.02447	0.009779	4.6895	96.21
2512.0	0.025262734927160992	17.450897544168726	0.0241	0.007576	4.6895	96.21
1995.0	0.024261568972348015	14.00875056852776	0.02354	0.005873	4.6895	96.21
1585.0	0.023907231123657963	10.459183935458254	0.02351	0.00434	4.6895	96.21
1259.0	0.02380363417631854	7.313105616931459	0.02361	0.00303	4.6895	96.21
1000.0	0.023831480461775766	4.739283363940109	0.02375	0.001969	4.6895	96.21
794.3	0.023983657456693296	2.5450695570252098	0.02396	0.001065	4.6895	96.21
631.0	0.024421219969731244	0.5727040946824478	0.02442	0.0002441	4.6895	96.21
501.2	0.02474187998111704	-0.7063188160754944	0.02474	-0.000305	4.6895	96.21
398.1	0.025060898248067644	-1.6897925769405828	0.02505	-0.000739	4.6895	96.21
316.2	0.02537338016504699	-2.4598329073529253	0.02535	-0.001089	4.6895	96.21
251.2	0.025717375371526546	-3.0893682481100027	0.02568	-0.001386	4.6895	96.21
199.5	0.02608142382999824	-3.5985337015414927	0.02603	-0.001637	4.6895	96.21
158.5	0.02642358461677749	-3.9756204877352928	0.02636	-0.001832	4.6895	96.21
125.9	0.02679511942499977	-4.291285631754374	0.02672	-0.002005	4.6895	96.21
100.0	0.027155404692252333	-4.5453177080296605	0.02707	-0.002152	4.6895	96.21
79.43	0.02756636916606901	-4.792294497401745	0.02747	-0.002303	4.6895	96.21
63.1	0.02794317091884885	-4.925067085063772	0.02784	-0.002399	4.6895	96.21
52.0	0.02822748520502668	-5.0016556280341975	0.02812	-0.002461	4.6895	96.21
39.81	0.028681481290198384	-5.275273096429071	0.02856	-0.002637	4.6895	96.21
31.62	0.029050738527617505	-5.437807683073381	0.02892	-0.002753	4.6895	96.21
25.12	0.029393409125176347	-5.662103152873798	0.02925	-0.0029	4.6895	96.21
19.95	0.02976687427325886	-5.884882457100304	0.02961	-0.003052	4.6895	96.21
15.85	0.030187196888747388	-6.211077548901826	0.03001	-0.003266	4.6895	96.21
12.59	0.03055494377347142	-6.639835154094339	0.03035	-0.003533	4.6895	96.21
10.0	0.030989334229699097	-7.125475001337013	0.03075	-0.003844	4.6895	96.21
7.943	0.03144279664724498	-7.825240380317635	0.03115	-0.004281	4.6895	96.21
6.31	0.03197270861218987	-8.518360243781167	0.03162	-0.004736	4.6895	96.21
5.012	0.03260640625705323	-9.491788061573429	0.03216	-0.005377	4.6895	96.21
3.981	0.03336880472836869	-10.405746794776475	0.03282	-0.006027	4.6895	96.21
3.162	0.0342957450567851	-11.560577180343033	0.0336	-0.006873	4.6895	96.21
2.512	0.035393976662703504	-12.611683170574823	0.03454	-0.007728	4.6895	96.21
1.995	0.036680583760349286	-13.680126569031946	0.03564	-0.008675	4.6895	96.21
1.585	0.038341960513254926	-14.740824686914252	0.03708	-0.009756	4.6895	96.21
1.259	0.04016325808497114	-15.406512435429756	0.03872	-0.01067	4.6895	96.21
1.0	0.04219029864791194	-15.930472696438413	0.04057	-0.01158	4.6895	96.21
0.7943	0.04438646302646788	-16.35675951452677	0.04259	-0.0125	4.6895	96.21
0.631	0.046710993352743	-16.09534922486085	0.04488	-0.01295	4.6895	96.21
0.5012	0.0490511100791817	-15.574757113759965	0.04725	-0.01317	4.6895	96.21
0.3981	0.05130646840311658	-14.862359284507408	0.04959	-0.01316	4.6895	96.21
0.3162	0.05341610244111788	-13.9529950273973	0.05184	-0.01288	4.6895	96.21
0.2512	0.05541813872731563	-13.035687917253904	0.05399	-0.0125	4.6895	96.21
0.1995	0.057156053922572364	-12.129763964275202	0.05588	-0.01201	4.6895	96.21
0.1585	0.05875835685245121	-11.296546056701233	0.05762	-0.01151	4.6895	96.21
0.1259	0.06014996093099313	-10.566406969583321	0.05913	-0.01103	4.6895	96.21
0.1	0.06142384716052879	-10.003656978240903	0.06049	-0.01067	4.6895	96.21
0.07943	0.06258688121323829	-9.602287978849807	0.06171	-0.01044	4.6895	96.21
0.0631	0.06375733448004237	-9.351518791325738	0.06291	-0.01036	4.6895	96.21
0.05012	0.06479640113463092	-9.32567550728738	0.06394	-0.0105	4.6895	96.21
0.03981	0.06595851802458877	-9.468034506255796	0.06506	-0.01085	4.6895	96.21
0.03162	0.06695050485246544	-9.716974693193052	0.06599	-0.0113	4.6895	96.21
0.02512	0.06817055742767548	-10.309356941185156	0.06707	-0.0122	4.6895	96.21
0.01995	0.06930371562910606	-11.173738110604326	0.06799	-0.01343	4.6895	96.21
0.01585	0.07068954448855927	-12.13494993633849	0.06911	-0.01486	4.6895	96.21
0.01259	0.07245608118025705	-13.480047099040208	0.07046	-0.01689	4.6895	96.21
0.01	0.07441231954454854	-15.168003091143905	0.07182	-0.01947	4.6895	96.21

File: Warwick/Cell03_95SOH_15degC_20SOC_9621_60Cycles.txt
Freq(Hz)	Zmod(Ohm)	Zphz(Deg)	Zreal(Ohm)	Zimag(Ohm)	Capacity(Ah)	SOH
10000.0	0.0400995074782721	42.867685267850824	0.02939	0.02728	4.6895	96.21
7943.0	0.03592009187070657	39.21533494874298	0.02783	0.02271	4.6895	96.21
6310.0	0.03244996764251083	35.18874313200396	0.02652	0.0187	4.6895	96.21
5012.0	0.029667566465755156	30.887578593909513	0.02546	0.01523	4.6895	96.21
3981.0	0.02728025842986096	26.33023372328435	0.02445	0.0121	4.6895	96.21
3162.0	0.02614188585393181	21.931647292447185	0.02425	0.009764	4.6895	96.21
2512.0	0.025059002693642855	17.645370468347988	0.02388	0.007596	4.6895	96.21
1995.0	0.024057971007547585	14.228012320233564	0.02332	0.005913	4.6895	96.21
1585.0	0.023679180496799294	10.66692251100877	0.02327	0.004383	4.6895	96.21
1259.0	0.023572872035456348	7.522365552521036	0.02337	0.003086	4.6895	96.21
1000.0	0.023585717733408073	4.8862990034430425	0.0235	0.002009	4.6895	96.21
794.3	0.023738212843430313	2.7937019595775805	0.02371	0.001157	4.6895	96.21
631.0	0.02417249649415633	0.8234664165562751	0.02417	0.0003474	4.6895	96.21
501.2	0.02447067533273244	-0.42567147809834016	0.02447	-0.0001818	4.6895	96.21
398.1	0.02477710444926929	-1.3721068767903637	0.02477	-0.0005933	4.6895	96.21
316.2	0.02506687384098783	-2.1024171178804707	0.02505	-0.0009196	4.6895	96.21
251.2	0.025387577454337784	-2.6708125447574167	0.02536	-0.001183	4.6895	96.21
199.5	0.025718351735677	-3.1294106773453203	0.02568	-0.001404	4.6895	96.21
158.5	0.026017052023624813	-3.446380422138215	0.02597	-0.001564	4.6895	96.21
125.9	0.026355273400213475	-3.7114010738986143	0.0263	-0.001706	4.6895	96.21
100.0	0.026672098923781758	-3.9105277137845493	0.02661	-0.001819	4.6895	96.21
79.43	0.027048800047321877	-4.0874277979545	0.02698	-0.001928	4.6895	96.21
63.1	0.02736473169976274	-4.2353894362787745	0.02729	-0.002021	4.6895	96.21
52.0	0.027611967984915525	-4.415893324424089	0.02753	-0.002126	4.6895	96.21
39.81	0.028002428626817354	-4.397292996384184	0.02792	-0.002147	4.6895	96.21
31.62	0.028308051169234523	-4.520254046397378	0.02822	-0.002231	4.6895	96.21
25.12	0.028653266829455938	-4.6241513284290745	0.02856	-0.00231	4.6895	96.21
19.95	0.029037863626651325	-4.705307383712986	0.02894	-0.002382	4.6895	96.21
15.85	0.02935809579996632	-4.918259547773556	0.02925	-0.002517	4.6895	96.21
12.59	0.029723232731316426	-5.002804941560527	0.02961	-0.002592	4.6895	96.21
10.0	0.03009046653011548	-4.911017465529052	0.02998	-0.002576	4.6895	96.21
7.943	0.030650394711977204	-5.080021635787276	0.03053	-0.002714	4.6895	96.21
6.31	0.031057472868860403	-5.192925699618286	0.03093	-0.002811	4.6895	96.21
5.012	0.031607770816683665	-4.947598858989791	0.03149	-0.002726	4.6895	96.21
3.981	0.03204083020147886	-4.977486331739251	0.03192	-0.00278	4.6895	96.21
3.162	0.03246971649090888	-4.711472969336627	0.03236	-0.002667	4.6895	96.21
2.512	0.03292331133103109	-4.314750568065782	0.03283	-0.002477	4.6895	96.21
1.995	0.03328292511183475	-4.045387532301695	0.0332	-0.002348	4.6895	96.21
1.585	0.033604339838776774	-3.811806520983395	0.03353	-0.002234	4.6895	96.21
1.259	0.033860307145683124	-3.4201176851983495	0.0338	-0.00202	4.6895	96.21
1.0	0.03414103185318218	-3.1330987970759137	0.03409	-0.001866	4.6895	96.21
0.7943	0.03429616660794614	-3.2795422197100152	0.03424	-0.001962	4.6895	96.21
0.631	0.03453788100043197	-3.0173214466244804	0.03449	-0.001818	4.6895	96.21
0.5012	0.0347431484036781	-2.85581695802991	0.0347	-0.001731	4.6895	96.21
0.3981	0.03489907450062251	-2.7115519101683145	0.03486	-0.001651	4.6895	96.21
0.3162	0.035087834658183166	-2.660990265385906	0.03505	-0.001629	4.6895	96.21
0.2512	0.03524770914541823	-2.6505393335518126	0.03521	-0.00163	4.6895	96.21
0.1995	0.035406897011740525	-2.6159354008875284	0.03537	-0.001616	4.6895	96.21
0.1585	0.03558291175550422	-2.8141593425661506	0.03554	-0.001747	4.6895	96.21
0.1259	0.035754984953150236	-2.874408649051954	0.03571	-0.001793	4.6895	96.21
0.1	0.03588362329810076	-3.1327110895499843	0.03583	-0.001961	4.6895	96.21
0.07943	0.03607199878021732	-3.3597450463763687	0.03601	-0.002114	4.6895	96.21
0.0631	0.03631754374954342	-3.7448126815452847	0.03624	-0.002372	4.6895	96.21
0.05012	0.03648877346527285	-4.216733550817585	0.03639	-0.002683	4.6895	96.21
0.03981	0.036798535690975534	-4.79027807857621	0.03667	-0.003073	4.6895	96.21
0.03162	0.037093067290263286	-5.536913738859159	0.03692	-0.003579	4.6895	96.21
0.02512	0.037440707792454994	-6.363850926761481	0.03721	-0.00415	4.6895	96.21
0.01995	0.03792891985016183	-7.3176310414670676	0.03762	-0.004831	4.6895	96.21
0.01585	0.038455247964354615	-8.427624064957316	0.03804	-0.005636	4.6895	96.21
0.01259	0.039138785111446674	-9.693362029109466	0.03858	-0.00659	4.6895	96.21
0.01	0.04001643598572966	-11.083887654013365	0.03927	-0.007693	4.6895	96.21

File: Warwick/Cell03_95SOH_15degC_50SOC_9621_60Cycles.txt
Freq(Hz)	Zmod(Ohm)	Zphz(Deg)	Zreal(Ohm)	Zimag(Ohm)	Capacity(Ah)	SOH
10000.0	0.040025772946940076	42.98529954599595	0.02928	0.02729	4.6895	96.21
7943.0	0.03579627075548513	39.377249210571826	0.02767	0.02271	4.6895	96.21
6310.0	0.03233463932070373	35.26783448363236	0.0264	0.01867	4.6895	96.21
5012.0	0.0295337857376937	31.020317006803573	0.02531	0.01522	4.6895	96.21
3981.0	0.027154854078046523	26.46125458861053	0.02431	0.0121	4.6895	96.21
3162.0	0.026009566009451215	22.091845679973133	0.0241	0.009782	4.6895	96.21
2512.0	0.02492251169124011	17.795907851574672	0.02373	0.007617	4.6895	96.21
1995.0	0.023916066336251873	14.348846259984226	0.02317	0.005927	4.6895	96.21
1585.0	0.02353645818724644	10.794318752992332	0.02312	0.004408	4.6895	96.21
1259.0	0.023415975337363167	7.605153448023468	0.02321	0.003099	4.6895	96.21
1000.0	0.023440429795547692	5.034430371928358	0.02335	0.002057	4.6895	96.21
794.3	0.02356965684943249	2.8745446252108127	0.02354	0.001182	4.6895	96.21
631.0	0.02401348331667024	0.9759145169625951	0.02401	0.000409	4.6895	96.21
501.2	0.02430022255042122	-0.24521500771890936	0.0243	-0.000104	4.6895	96.21
398.1	0.024595308922638077	-1.1904810863566282	0.02459	-0.000511	4.6895	96.21
316.2	0.02488353440249194	-1.889821682325614	0.02487	-0.0008206	4.6895	96.21
251.2	0.02519298862779087	-2.4478643041916426	0.02517	-0.001076	4.6895	96.21
199.5	0.025501394569709318	-2.8433315042835203	0.02547	-0.001265	4.6895	96.21
158.5	0.025788684417782926	-3.138667949248997	0.02575	-0.001412	4.6895	96.21
125.9	0.02609459953706897	-3.3503437075924225	0.02605	-0.001525	4.6895	96.21
100.0	0.026408392681115604	-3.4691480115951663	0.02636	-0.001598	4.6895	96.21
79.43	0.02675223805590852	-3.581143858636082	0.0267	-0.001671	4.6895	96.21
63.1	0.02705485693918931	-3.6492549398173564	0.027	-0.001722	4.6895	96.21
52.0	0.02732114823721726	-3.5064792156444105	0.02727	-0.001671	4.6895	96.21
39.81	0.027634518722062087	-3.599614037638196	0.02758	-0.001735	4.6895	96.21
31.62	0.02790467731402748	-3.587349197925068	0.02785	-0.001746	4.6895	96.21
25.12	0.02820044496102854	-3.427546104745948	0.02815	-0.001686	4.6895	96.21
19.95	0.02844633770804249	-3.2707751932228164	0.0284	-0.001623	4.6895	96.21
15.85	0.02871517020670433	-3.2141409540364045	0.02867	-0.00161	4.6895	96.21
12.59	0.02900112990902251	-3.051830335730559	0.02896	-0.001544	4.6895	96.21
10.0	0.029202294926940247	-2.6948607196028633	0.02917	-0.001373	4.6895	96.21
7.943	0.02939937917711869	-2.561677991973152	0.02937	-0.001314	4.6895	96.21
6.31	0.0295646078276036	-2.337859108592158	0.02954	-0.001206	4.6895	96.21
5.012	0.029759386351200186	-2.0682225146454343	0.02974	-0.001074	4.6895	96.21
3.981	0.029846430205972704	-1.901222134602384	0.02983	-0.0009902	4.6895	96.21
3.162	0.029976063007673307	-1.8757854488109085	0.02996	-0.0009812	4.6895	96.21
2.512	0.030104901567851037	-1.8028223048559502	0.03009	-0.0009471	4.6895	96.21
1.995	0.030132660479287254	-1.6609599930287824	0.03012	-0.0008734	4.6895	96.21
1.585	0.030283057584068355	-1.682615133615313	0.03027	-0.0008892	4.6895	96.21
1.259	0.0303636094856985	-1.715528791881183	0.03035	-0.000909	4.6895	96.21
1.0	0.030423720432583522	-1.720805138853267	0.03041	-0.0009136	4.6895	96.21
0.7943	0.03050862920552151	-2.0023756320893664	0.03049	-0.001066	4.6895	96.21
0.631	0.030671604147810724	-2.150618860960314	0.03065	-0.001151	4.6895	96.21
0.5012	0.03079129625397411	-2.131082619076993	0.03077	-0.001145	4.6895	96.21
0.3981	0.0309515577152427	-2.138567441513274	0.03093	-0.001155	4.6895	96.21
0.3162	0.03109481410138996	-2.2891371282769306	0.03107	-0.001242	4.6895	96.21
0.2512	0.031237313200721987	-2.396176155799135	0.03121	-0.001306	4.6895	96.21
0.1995	0.03137918273314332	-2.4712316738642284	0.03135	-0.001353	4.6895	96.21
0.1585	0.031534048661724365	-2.66278972100584	0.0315	-0.001465	4.6895	96.21
0.1259	0.031708447155292856	-2.8217994306939853	0.03167	-0.001561	4.6895	96.21
0.1	0.03190574970126858	-3.068662971558208	0.03186	-0.001708	4.6895	96.21
0.07943	0.03204696865539703	-3.416854563592024	0.03199	-0.00191	4.6895	96.21
0.0631	0.03225121027186422	-3.808166128020067	0.03218	-0.002142	4.6895	96.21
0.05012	0.03246273562101629	-4.331834002907034	0.03237	-0.002452	4.6895	96.21
0.03981	0.03271662574288491	-4.8392681199179455	0.0326	-0.00276	4.6895	96.21
0.03162	0.03307208224469696	-5.496834782399296	0.03292	-0.003168	4.6895	96.21
0.02512	0.03337373254522184	-6.3341249287829715	0.03317	-0.003682	4.6895	96.21
0.01995	0.03385106373513246	-7.120397685479508	0.03359	-0.004196	4.6895	96.21
0.01585	0.03438011250708758	-8.183838343274969	0.03403	-0.004894	4.6895	96.21
0.01259	0.03499032079018424	-9.304032847422977	0.03453	-0.005657	4.6895	96.21
0.01	0.035683420253669634	-10.725787127568543	0.03506	-0.006641	4.6895	96.21
