Repository: chrisw-17/rapid-SOH-prediction

# Rapid EIS-based SOH Estimation for Unknown LIBs

---

**This repository accompanies the paper:**

> **Fast state of health evaluation of lithium-ion batteries using EIS for second-life and recycling assessment**  
> *Authors: Christopher Wett, Jörg Lampe, Joey Danz, Thomas Seeger, Bugra Turan*

## Overview

This repository provides a complete workflow for rapid State of Health (SOH) estimation of lithium-ion batteries using Electrochemical Impedance Spectroscopy (EIS) and neural network models. The code and data enable reproducible analysis, model training, and evaluation for the fully connected neural network model as described in the associated publication.

File: Warwick/Cell03_95SOH_15degC_70SOC_9621_60Cycles.txt
Freq(Hz)	Zmod(Ohm)	Zphz(Deg)	Zreal(Ohm)	Zimag(Ohm)	Capacity(Ah)	SOH
10000.0	0.03999701113833382	43.00412123289655	0.02925	0.02728	4.6895	96.21
7943.0	0.03578805666699437	39.512442939908745	0.02761	0.02277	4.6895	96.21
6310.0	0.032244891068198694	35.380692128032436	0.02629	0.01867	4.6895	96.21
5012.0	0.0294825592511912	31.193724978166543	0.02522	0.01527	4.6895	96.21
3981.0	0.02709667322753847	26.54613855868151	0.02424	0.01211	4.6895	96.21
3162.0	0.02595285034442267	22.135526538619725	0.02404	0.009779	4.6895	96.21
2512.0	0.024853726078799532	17.82986256465035	0.02366	0.00761	4.6895	96.21
1995.0	0.02384925074294788	14.399832636162408	0.0231	0.005931	4.6895	96.21
1585.0	0.023468828176966997	10.840713588985832	0.02305	0.004414	4.6895	96.21
1259.0	0.023348188816265814	7.657076125062825	0.02314	0.003111	4.6895	96.21
1000.0	0.023382429920775986	5.096150748188739	0.02329	0.002077	4.6895	96.21
794.3	0.023521040878328493	2.943907337289436	0.02349	0.001208	4.6895	96.21
631.0	0.02395383651296802	1.0254729797218451	0.02395	0.0004287	4.6895	96.21
501.2	0.02424011550155857	-0.17687415682641328	0.02424	-7.483e-05	4.6895	96.21
398.1	0.02451457905900079	-1.1074402148086324	0.02451	-0.0004738	4.6895	96.21
316.2	0.024792269843844472	-1.8026728413785895	0.02478	-0.0007799	4.6895	96.21
251.2	0.025091273164189975	-2.3595164843178584	0.02507	-0.001033	4.6895	96.21
199.5	0.02539931691994885	-2.7531353610886704	0.02537	-0.00122	4.6895	96.21
158.5	0.02566632277908154	-3.0485727959998044	0.02563	-0.001365	4.6895	96.21
125.9	0.025972145483190257	-3.2645098328933195	0.02593	-0.001479	4.6895	96.21
100.0	0.02626606984305037	-3.3940008587072206	0.02622	-0.001555	4.6895	96.21
79.43	0.02659992746230711	-3.5110345553626803	0.02655	-0.001629	4.6895	96.21
63.1	0.026892777022836448	-3.5901558299703447	0.02684	-0.001684	4.6895	96.21
52.0	0.0271217721581758	-3.5407547145135783	0.02707	-0.001675	4.6895	96.21
39.81	0.027465045858326907	-3.62812592080331	0.02741	-0.001738	4.6895	96.21
31.62	0.02777449407279996	-3.5897170600435797	0.02772	-0.001739	4.6895	96.21
25.12	0.028032082762434903	-3.4932061605579388	0.02798	-0.001708	4.6895	96.21
19.95	0.028309359600669173	-3.383931388515709	0.02826	-0.001671	4.6895	96.21
15.85	0.02855598886398438	-3.2521732373713745	0.02851	-0.00162	4.6895	96.21
12.59	0.028850650963193187	-3.041909219525972	0.02881	-0.001531	4.6895	96.21
10.0	0.029056703185323694	-2.88012983337701	0.02902	-0.00146	4.6895	96.21
7.943	0.02929108057071299	-2.63968944390245	0.02926	-0.001349	4.6895	96.21
6.31	0.029477760108257887	-2.4867667741592587	0.02945	-0.001279	4.6895	96.21
5.012	0.029611721598042897	-2.194715543286702	0.02959	-0.001134	4.6895	96.21
3.981	0.02974042373605326	-2.123520733537786	0.02972	-0.001102	4.6895	96.21
3.162	0.029928777121693426	-2.0296930442363648	0.02991	-0.00106	4.6895	96.21
2.512	0.030007854388476363	-1.9765790326592287	0.02999	-0.001035	4.6895	96.21
1.995	0.030116190973627457	-1.8788562363294916	0.0301	-0.0009874	4.6895	96.21
1.585	0.03016631505504111	-1.8844748514955314	0.03015	-0.000992	4.6895	96.21
1.259	0.03024857847899633	-2.0082253923583213	0.03023	-0.00106	4.6895	96.21
1.0	0.0304404274772875	-2.0991521326419837	0.03042	-0.001115	4.6895	96.21
0.7943	0.03053764072419479	-2.43796441195066	0.03051	-0.001299	4.6895	96.21
0.631	0.030661342044992095	-2.590852666326732	0.03063	-0.001386	4.6895	96.21
0.5012	0.030816820666642427	-2.801126936708699	0.03078	-0.001506	4.6895	96.21
0.3981	0.031009820073647637	-2.903925838616304	0.03097	-0.001571	4.6895	96.21
0.3162	0.031226582025575583	-3.1299585962318606	0.03118	-0.001705	4.6895	96.21
0.2512	0.031473713540032096	-3.3478601513098174	0.03142	-0.001838	4.6895	96.21
0.1995	0.031720118284773155	-3.5281101682118425	0.03166	-0.001952	4.6895	96.21
0.1585	0.03193313639466064	-3.878524502847706	0.03186	-0.00216	4.6895	96.21
0.1259	0.032227042821208404	-4.212032172306413	0.03214	-0.002367	4.6895	96.21
0.1	0.032562212516965124	-4.5409465270904725	0.03246	-0.002578	4.6895	96.21
0.07943	0.03282509358707146	-5.0036875734166575	0.0327	-0.002863	4.6895	96.21
0.0631	0.033168205016250125	-5.418386026582692	0.03302	-0.003132	4.6895	96.21
0.05012	0.033564559061605444	-6.0112397110806475	0.03338	-0.003515	4.6895	96.21
0.03981	0.034014436655631974	-6.585548798820253	0.03379	-0.003901	4.6895	96.21
0.03162	0.03448057698183138	-7.443658450556527	0.03419	-0.004467	4.6895	96.21
0.02512	0.035005163176308716	-8.283108015169896	0.03464	-0.005043	4.6895	96.21
0.01995	0.03560700919762849	-9.289843883280266	0.03514	-0.005748	4.6895	96.21
0.01585	0.036391208952163155	-10.341882711443391	0.0358	-0.006533	4.6895	96.21
0.01259	0.03721776973436211	-11.581657570264706	0.03646	-0.007472	4.6895	96.21
0.01	0.03822671704449651	-12.979787528989549	0.03725	-0.008586	4.6895	96.21

File: Warwick/Cell03_95SOH_15degC_95SOC_9621_60Cycles.txt
Freq(Hz)	Zmod(Ohm)	Zphz(Deg)	Zreal(Ohm)	Zimag(Ohm)	Capacity(Ah)	SOH
10000.0	0.04013689699017601	43.071679588705535	0.02932	0.02741	4.6895	96.21
7943.0	0.036019279559702466	39.3330560912762	0.02786	0.02283	4.6895	96.21
6310.0	0.032289084843023966	35.36853031677783	0.02633	0.01869	4.6895	96.21
5012.0	0.029587041082203537	31.116527202819803	0.02533	0.01529	4.6895	96.21
3981.0	0.02711010143839377	26.508341417127642	0.02426	0.0121	4.6895	96.21
3162.0	0.025953459037284413	22.080174977978107	0.02405	0.009756	4.6895	96.21
2512.0	0.02486482366718091	17.7587174620753	0.02368	0.007584	4.6895	96.21
1995.0	0.023856494377841857	14.273901750333232	0.02312	0.005882	4.6895	96.21
1585.0	0.023489510190721305	10.714353756673793	0.02308	0.004367	4.6895	96.21
1259.0	0.02338123437716666	7.5225828171281295	0.02318	0.003061	4.6895	96.21
1000.0	0.023405862705741055	4.909196804315757	0.02332	0.002003	4.6895	96.21
794.3	0.023557744989705615	2.781030099268953	0.02353	0.001143	4.6895	96.21
631.0	0.02400269235419227	0.8581788497123635	0.024	0.0003595	4.6895	96.21
501.2	0.02430044765534166	-0.3477787526021604	0.0243	-0.0001475	4.6895	96.21
398.1	0.02459590220829478	-1.2552267982029848	0.02459	-0.0005388	4.6895	96.21
316.2	0.02488465824559381	-1.966681839350468	0.02487	-0.000854	4.6895	96.21
251.2	0.025184034625135028	-2.503388185333398	0.02516	-0.0011	4.6895	96.21
199.5	0.02550330780506717	-2.928597308150964	0.02547	-0.001303	4.6895	96.21
158.5	0.02578120340480638	-3.2397421608955654	0.02574	-0.001457	4.6895	96.21
125.9	0.026087768858221665	-3.4678306684901985	0.02604	-0.001578	4.6895	96.21
100.0	0.026383478561402777	-3.6486721902547243	0.02633	-0.001679	4.6895	96.21
79.43	0.026709378502690773	-3.8212095165328934	0.02665	-0.00178	4.6895	96.21
63.1	0.027002490551799107	-3.8987616880636597	0.02694	-0.001836	4.6895	96.21
52.0	0.02717918218048512	-4.08892105216853	0.02711	-0.001938	4.6895	96.21
39.81	0.02756448303523939	-4.21297837120532	0.02749	-0.002025	4.6895	96.21
31.62	0.027848611832549212	-4.306079354861449	0.02777	-0.002091	4.6895	96.21
25.12	0.028177982983173228	-4.528924583670089	0.02809	-0.002225	4.6895	96.21
19.95	0.028436770843399222	-4.728168991076581	0.02834	-0.002344	4.6895	96.21
15.85	0.028767185489720747	-4.947569242795603	0.02866	-0.002481	4.6895	96.21
12.59	0.02918066827541823	-5.212383223725902	0.02906	-0.002651	4.6895	96.21
10.0	0.029541663731076487	-5.411462658583651	0.02941	-0.002786	4.6895	96.21
7.943	0.030071725740302965	-5.757989351514779	0.02992	-0.003017	4.6895	96.21
6.31	0.03057612776333851	-5.975363488506008	0.03041	-0.003183	4.6895	96.21
5.012	0.031144049897211507	-6.060234594816488	0.03097	-0.003288	4.6895	96.21
3.981	0.03175266447087551	-6.1486957364687305	0.03157	-0.003401	4.6895	96.21
3.162	0.032350705726459816	-5.888585045544634	0.03218	-0.003319	4.6895	96.21
2.512	0.03300081992920782	-5.658765844097932	0.03284	-0.003254	4.6895	96.21
1.995	0.03348381101368242	-5.31216828459129	0.03334	-0.0031	4.6895	96.21
1.585	0.03395535487960625	-4.924791119513171	0.03383	-0.002915	4.6895	96.21
1.259	0.03434286569289173	-4.646429504663964	0.03423	-0.002782	4.6895	96.21
1.0	0.03468269389767756	-4.189899093631151	0.03459	-0.002534	4.6895	96.21
0.7943	0.03492454042646804	-4.216761876032694	0.03483	-0.002568	4.6895	96.21
0.631	0.03526451474215972	-3.9675433753082174	0.03518	-0.00244	4.6895	96.21
0.5012	0.03552401672108604	-3.6992778669288255	0.03545	-0.002292	4.6895	96.21
0.3981	0.0357579881425116	-3.533755651836843	0.03569	-0.002204	4.6895	96.21
0.3162	0.036023145670526883	-3.3929859665003104	0.03596	-0.002132	4.6895	96.21
0.2512	0.0362850655780033	-3.4317389090770516	0.03622	-0.002172	4.6895	96.21
0.1995	0.036555658932646805	-3.434569088651726	0.03649	-0.00219	4.6895	96.21
0.1585	0.036767748924839014	-3.4787404123491226	0.0367	-0.002231	4.6895	96.21
0.1259	0.03706230829292747	-3.5796130813618934	0.03699	-0.002314	4.6895	96.21
0.1	0.037306442727764864	-3.6684954411574804	0.03723	-0.002387	4.6895	96.21
0.07943	0.037596035216495904	-3.8769266953377852	0.03751	-0.002542	4.6895	96.21
0.0631	0.037868966133233685	-4.1431803076312335	0.03777	-0.002736	4.6895	96.21
0.05012	0.038265200757346095	-4.447053111134941	0.03815	-0.002967	4.6895	96.21
0.03981	0.03859547850461243	-4.80210590171784	0.03846	-0.003231	4.6895	96.21
0.03162	0.03903950378783009	-5.341121430002342	0.03887	-0.003634	4.6895	96.21
0.02512	0.039464360136710695	-5.833386852304376	0.03926	-0.004011	4.6895	96.21
0.01995	0.03997765812300665	-6.380867116300288	0.03973	-0.004443	4.6895	96.21
0.01585	0.04054776843428008	-6.9479968686852445	0.04025	-0.004905	4.6895	96.21
0.01259	0.04124314392720322	-7.6088727109987735	0.04088	-0.005461	4.6895	96.21
0.01	0.042018228675183344	-8.376361361395109	0.04157	-0.006121	4.6895	96.21

File: Warwick/Cell03_95SOH_25degC_20SOC_9621_60Cycles.txt
Freq(Hz)	Zmod(Ohm)	Zphz(Deg)	Zreal(Ohm)	Zimag(Ohm)	Capacity(Ah)	SOH
10000.0	0.040663778722592914	42.937166977622276	0.02977	0.0277	4.6895	96.21
7943.0	0.03636895929223161	39.3093589613502	0.02814	0.02304	4.6895	96.21
6310.0	0.032847395634966255	35.233519871715835	0.02683	0.01895	4.6895	96.21
5012.0	0.03001568256761788	30.957209191282338	0.02574	0.01544	4.6895	96.21
3981.0	0.027619914916595958	26.537219680151168	0.02471	0.01234	4.6895	96.21
3162.0	0.026466017834196366	22.223522032318805	0.0245	0.01001	4.6895	96.21
2512.0	0.025360718759530457	18.069157006007107	0.02411	0.007866	4.6895	96.21
1995.0	0.024316331631230894	14.703745790093727	0.02352	0.006172	4.6895	96.21
1585.0	0.02390341933699026	11.300530784052894	0.02344	0.004684	4.6895	96.21
1259.0	0.02372560694692551	8.251343205158797	0.02348	0.003405	4.6895	96.21
1000.0	0.023700509889029813	5.780352477213802	0.02358	0.002387	4.6895	96.21
794.3	0.02377104644309964	3.755553657288311	0.02372	0.001557	4.6895	96.21
631.0	0.024112068841972062	1.8128893999523308	0.0241	0.0007628	4.6895	96.21
501.2	0.024321288002283104	0.589663950959769	0.02432	0.0002503	4.6895	96.21
398.1	0.024530497313344467	-0.36483814923651625	0.02453	-0.0001562	4.6895	96.21
316.2	0.024744677351099167	-1.1140471174599889	0.02474	-0.0004811	4.6895	96.21
251.2	0.02497163183314218	-1.7488602621663545	0.02496	-0.0007621	4.6895	96.21
199.5	0.02524001634310089	-2.2819907933646797	0.02522	-0.001005	4.6895	96.21
158.5	0.025478040054132893	-2.6883380850784175	0.02545	-0.001195	4.6895	96.21
125.9	0.025745892507349596	-3.0257707529336644	0.02571	-0.001359	4.6895	96.21
100.0	0.026003126908123956	-3.300342762953935	0.02596	-0.001497	4.6895	96.21
79.43	0.026310663693643304	-3.556230212234834	0.02626	-0.001632	4.6895	96.21
63.1	0.026607086725156513	-3.7539130846765043	0.02655	-0.001742	4.6895	96.21
52.0	0.026851141893781724	-3.8673024464113386	0.02679	-0.001811	4.6895	96.21
39.81	0.027140359411769035	-4.126528040955135	0.02707	-0.001953	4.6895	96.21
31.62	0.02738758295286388	-4.3136658947934325	0.02731	-0.00206	4.6895	96.21
25.12	0.027668482448446642	-4.583416584423911	0.02758	-0.002211	4.6895	96.21
19.95	0.027979369828500425	-4.830304999783363	0.02788	-0.002356	4.6895	96.21
15.85	0.02827949803302739	-5.269085051392954	0.02816	-0.002597	4.6895	96.21
12.59	0.028550406021631287	-5.684633834723214	0.02841	-0.002828	4.6895	96.21
10.0	0.0289348225500002	-6.118456913483801	0.02877	-0.003084	4.6895	96.21
7.943	0.029333588256468045	-6.754339704565346	0.02913	-0.00345	4.6895	96.21
6.31	0.029753656918100002	-7.337593511591925	0.02951	-0.0038	4.6895	96.21
5.012	0.03036500368845688	-8.127700720275795	0.03006	-0.004293	4.6895	96.21
3.981	0.03101757928981564	-8.949098888243253	0.03064	-0.004825	4.6895	96.21
3.162	0.03179269280825391	-9.680380858187071	0.03134	-0.005346	4.6895	96.21
2.512	0.03274021882944584	-10.422710510760439	0.0322	-0.005923	4.6895	96.21
1.995	0.03367868805342631	-11.088059950047104	0.03305	-0.006477	4.6895	96.21
1.585	0.03489314243515479	-11.685099710238909	0.03417	-0.007067	4.6895	96.21
1.259	0.036205113119558124	-12.029987135979622	0.03541	-0.007546	4.6895	96.21
1.0	0.037552104654732736	-12.156777466423522	0.03671	-0.007908	4.6895	96.21
0.7943	0.03895339004502689	-12.432126796755055	0.03804	-0.008386	4.6895	96.21
0.631	0.04042249913105324	-12.130000052421998	0.03952	-0.008494	4.6895	96.21
0.5012	0.04181490979303913	-11.741236917618512	0.04094	-0.008509	4.6895	96.21
0.3981	0.04315852124436147	-11.244843188458775	0.04233	-0.008416	4.6895	96.21
0.3162	0.04439468661900881	-10.788523887855147	0.04361	-0.00831	4.6895	96.21
0.2512	0.04554369620485364	-10.298320164062154	0.04481	-0.008142	4.6895	96.21
0.1995	0.04658726220760348	-9.92533691996211	0.04589	-0.00803	4.6895	96.21
0.1585	0.047630357640899575	-9.624089907194042	0.04696	-0.007963	4.6895	96.21
0.1259	0.04857106006666933	-9.391731801689373	0.04792	-0.007926	4.6895	96.21
0.1	0.04952922183923345	-9.358484965633075	0.04887	-0.008054	4.6895	96.21
0.07943	0.050394044539012736	-9.45110734927578	0.04971	-0.008275	4.6895	96.21
0.0631	0.05127101256070529	-9.686825230929864	0.05054	-0.008627	4.6895	96.21
0.05012	0.052123683446203224	-10.137115917455159	0.05131	-0.009174	4.6895	96.21
0.03981	0.05308268219485523	-10.756376491255889	0.05215	-0.009907	4.6895	96.21
0.03162	0.05402108940034438	-11.640661381687142	0.05291	-0.0109	4.6895	96.21
0.02512	0.05514023213589149	-12.846638460861042	0.05376	-0.01226	4.6895	96.21
0.01995	0.05641721900271228	-14.378619915996936	0.05465	-0.01401	4.6895	96.21
0.01585	0.057802411714391294	-16.2966821625562	0.05548	-0.01622	4.6895	96.21
0.01259	0.0597765648059505	-18.492538594076954	0.05669	-0.01896	4.6895	96.21
0.01	0.06233255088635472	-21.159600696656355	0.05813	-0.0225	4.6895	96.21

File: Warwick/Cell03_95SOH_25degC_50SOC_9621_60Cycles.txt
Freq(Hz)	Zmod(Ohm)	Zphz(Deg)	Zreal(Ohm)	Zimag(Ohm)	Capacity(Ah)	SOH
10000.0	0.040388563975462165	43.20413632309293	0.02944	0.02765	4.6895	96.21
7943.0	0.03607331562249303	39.612376003707446	0.02779	0.023	4.6895	96.21
6310.0	0.03253314924811307	35.668704858955046	0.02643	0.01897	4.6895	96.21
5012.0	0.029653471972097972	31.51383213519831	0.02528	0.0155	4.6895	96.21
3981.0	0.027280945731407477	27.03467819676764	0.0243	0.0124	4.6895	96.21
3162.0	0.02610465092660693	22.714412353167237	0.02408	0.01008	4.6895	96.21
2512.0	0.02496590917631481	18.54163123631728	0.02367	0.007939	4.6895	96.21
1995.0	0.023917031253899386	15.203011780323898	0.02308	0.006272	4.6895	96.21
1585.0	0.023474319244655425	11.779041597820964	0.02298	0.004792	4.6895	96.21
1259.0	0.023292273418453597	8.769165704566461	0.02302	0.003551	4.6895	96.21
1000.0	0.02322000249784655	6.294958101748849	0.02308	0.002546	4.6895	96.21
794.3	0.023275055767924595	4.284857451003598	0.02321	0.001739	4.6895	96.21
631.0	0.023611825956499	2.463729058150489	0.02359	0.001015	4.6895	96.21
501.2	0.023786283461062176	1.3169926770498948	0.02378	0.0005467	4.6895	96.21
398.1	0.023960636159334334	0.41751527680775613	0.02396	0.0001746	4.6895	96.21
316.2	0.0241202540303787	-0.26296012681896547	0.02412	-0.0001107	4.6895	96.21
251.2	0.02430252909390296	-0.8266052096292539	0.0243	-0.0003506	4.6895	96.21
199.5	0.024495515753704802	-1.2159197665097419	0.02449	-0.0005198	4.6895	96.21
158.5	0.02465867690712541	-1.5200152858014426	0.02465	-0.0006541	4.6895	96.21
125.9	0.0248515016850089	-1.7432464843057964	0.02484	-0.000756	4.6895	96.21
100.0	0.02504359908319888	-1.8882684146192559	0.02503	-0.0008252	4.6895	96.21
79.43	0.025274933030376166	-1.9696451122610326	0.02526	-0.0008687	4.6895	96.21
63.1	0.025456134789869415	-2.0400743610205323	0.02544	-0.0009062	4.6895	96.21
52.0	0.025555509308953325	-1.9962436609381493	0.02554	-0.0008902	4.6895	96.21
39.81	0.02579636071154224	-2.040715483311661	0.02578	-0.0009186	4.6895	96.21
31.62	0.025955024349824832	-1.9496008492718346	0.02594	-0.000883	4.6895	96.21
25.12	0.02611373336464934	-1.8582778844736556	0.0261	-0.0008468	4.6895	96.21
19.95	0.026222531768690834	-1.771429213340358	0.02621	-0.0008106	4.6895	96.21
15.85	0.026350387170590114	-1.6088184174618485	0.02634	-0.0007398	4.6895	96.21
12.59	0.026438800283106644	-1.4783495285354225	0.02643	-0.0006821	4.6895	96.21
10.0	0.02653728575495241	-1.342630771769938	0.02653	-0.0006218	4.6895	96.21
7.943	0.0265651192779178	-1.1248460130959836	0.02656	-0.0005215	4.6895	96.21
6.31	0.026615791309671784	-1.1952650151286803	0.02661	-0.0005552	4.6895	96.21
5.012	0.026655349481858232	-1.1479119123729937	0.02665	-0.000534	4.6895	96.21
3.981	0.026764581503173183	-1.0601506718078204	0.02676	-0.0004952	4.6895	96.21
3.162	0.026785149524316643	-1.123520775203694	0.02678	-0.0005252	4.6895	96.21
2.512	0.026824955607791787	-1.101344719775135	0.02682	-0.0005156	4.6895	96.21
1.995	0.026875532591745976	-1.1626014315291309	0.02687	-0.0005453	4.6895	96.21
1.585	0.026966435411637187	-1.2517645897727985	0.02696	-0.0005891	4.6895	96.21
1.259	0.02704729394246308	-1.3306586047386906	0.02704	-0.0006281	4.6895	96.21
1.0	0.02713739760846644	-1.3378550684651052	0.02713	-0.0006336	4.6895	96.21
0.7943	0.02720017713177618	-1.5673933692950706	0.02719	-0.000744	4.6895	96.21
0.631	0.02731273615000885	-1.7498103704503472	0.0273	-0.000834	4.6895	96.21
0.5012	0.027422424859227894	-1.7248321571715364	0.02741	-0.0008254	4.6895	96.21
0.3981	0.027533944985054355	-1.8236049733360893	0.02752	-0.0008762	4.6895	96.21
0.3162	0.0275947361445983	-1.872560134270527	0.02758	-0.0009017	4.6895	96.21
0.2512	0.02769727567126413	-2.023760641042103	0.02768	-0.0009781	4.6895	96.21
0.1995	0.027832503678253597	-2.30418589601905	0.02781	-0.001119	4.6895	96.21
0.1585	0.0279557668469316	-2.4601745824004833	0.02793	-0.0012	4.6895	96.21
0.1259	0.02809260060941315	-2.7605557663033666	0.02806	-0.001353	4.6895	96.21
0.1	0.028151607414142445	-3.115479504919949	0.02811	-0.00153	4.6895	96.21
0.07943	0.028389338298030125	-3.3784305418805136	0.02834	-0.001673	4.6895	96.21
0.0631	0.02856406385653134	-3.8380919546975814	0.0285	-0.001912	4.6895	96.21
0.05012	0.02875215616262544	-4.332374196925732	0.02867	-0.002172	4.6895	96.21
0.03981	0.028996078769378455	-4.90246747908446	0.02889	-0.002478	4.6895	96.21
0.03162	0.0293197251180839	-5.595869118427547	0.02918	-0.002859	4.6895	96.21
0.02512	0.029589138226720966	-6.307902317302256	0.02941	-0.003251	4.6895	96.21
0.01995	0.030033649811503096	-7.151518179865927	0.0298	-0.003739	4.6895	96.21
0.01585	0.030483699644236095	-8.22685693735787	0.03017	-0.004362	4.6895	96.21
0.01259	0.030998683665601028	-9.314036660550872	0.03059	-0.005017	4.6895	96.21
0.01	0.03168848353897674	-10.577670670562533	0.03115	-0.005817	4.6895	96.21

File: Warwick/Cell03_95SOH_25degC_70SOC_9621_60Cycles.txt
Freq(Hz)	Zmod(Ohm)	Zphz(Deg)	Zreal(Ohm)	Zimag(Ohm)	Capacity(Ah)	SOH
10000.0	0.040287880311577574	43.28013424906076	0.02933	0.02762	4.6895	96.21
7943.0	0.036011721702801154	39.69353013882388	0.02771	0.023	4.6895	96.21
6310.0	0.03247630674815103	35.740715284487074	0.02636	0.01897	4.6895	96.21
5012.0	0.02967112063943659	31.606237187418145	0.02527	0.01555	4.6895	96.21
3981.0	0.027227515494440545	27.09206713701219	0.02424	0.0124	4.6895	96.21
3162.0	0.026066278982624275	22.797402503214936	0.02403	0.0101	4.6895	96.21
2512.0	0.024923292639617258	18.6108761336419	0.02362	0.007954	4.6895	96.21
1995.0	0.023853964471341027	15.286507645113078	0.02301	0.006289	4.6895	96.21
1585.0	0.023423804643994107	11.904783216810532	0.02292	0.004832	4.6895	96.21
1259.0	0.023226468285126776	8.849127110183844	0.02295	0.003573	4.6895	96.21
1000.0	0.023163793493294657	6.387447225384862	0.02302	0.002577	4.6895	96.21
794.3	0.023218024808325105	4.38697085488605	0.02315	0.001776	4.6895	96.21
631.0	0.023523001509161198	2.533989570391884	0.0235	0.00104	4.6895	96.21
501.2	0.023697020872675112	1.3947521079068834	0.02369	0.0005768	4.6895	96.21
398.1	0.023860968651754272	0.5162723890888627	0.02386	0.000215	4.6895	96.21
316.2	0.024020115192731697	-0.17744460495814013	0.02402	-7.439e-05	4.6895	96.21
251.2	0.024192035268658155	-0.7432165020200383	0.02419	-0.0003138	4.6895	96.21
199.5	0.024374945764042224	-1.1542233110066475	0.02437	-0.000491	4.6895	96.21
158.5	0.02453797108890627	-1.4604573841998976	0.02453	-0.0006254	4.6895	96.21
125.9	0.024720949708496233	-1.7053847104260278	0.02471	-0.0007357	4.6895	96.21
100.0	0.02491310302652	-1.8583545049937458	0.0249	-0.0008079	4.6895	96.21
79.43	0.025144858609465276	-1.9698062168730945	0.02513	-0.0008643	4.6895	96.21
63.1	0.025325776956294944	-2.0225087112958153	0.02531	-0.0008938	4.6895	96.21
52.0	0.02547821710579451	-2.1667992861098706	0.02546	-0.0009633	4.6895	96.21
39.81	0.02565636417031844	-2.046492494675035	0.02564	-0.0009162	4.6895	96.21
31.62	0.025834855834705173	-1.9431393719664283	0.02582	-0.000876	4.6895	96.21
25.12	0.02595378867930461	-1.8677459917966837	0.02594	-0.0008459	4.6895	96.21
19.95	0.026072572795180764	-1.7794224273886845	0.02606	-0.0008096	4.6895	96.21
15.85	0.02617150991459988	-1.6993201574164787	0.02616	-0.0007761	4.6895	96.21
12.59	0.02629003998190189	-1.5835154099626139	0.02628	-0.0007265	4.6895	96.21
10.0	0.026436234429471985	-1.244356229979181	0.02643	-0.0005741	4.6895	96.21
7.943	0.02641780445854651	-1.3927441759657653	0.02641	-0.0006421	4.6895	96.21
6.31	0.026537412832452225	-1.354286477211759	0.02653	-0.0006272	4.6895	96.21
5.012	0.026615407797927877	-1.1550177252410676	0.02661	-0.0005365	4.6895	96.21
3.981	0.026626648775240194	-1.280440018241947	0.02662	-0.000595	4.6895	96.21
3.162	0.026706907996995835	-1.3032005564660305	0.0267	-0.0006074	4.6895	96.21
2.512	0.02680718688131972	-1.3267587150111437	0.0268	-0.0006207	4.6895	96.21
1.995	0.026860344769939197	-1.5902162846223387	0.02685	-0.0007454	4.6895	96.21
1.585	0.026920928457243073	-1.632626099014954	0.02691	-0.000767	4.6895	96.21
1.259	0.027052451801823807	-1.7384694927056963	0.02704	-0.0008207	4.6895	96.21
1.0	0.027123618275591475	-1.8156956385244025	0.02711	-0.0008594	4.6895	96.21
0.7943	0.027192460811776488	-2.3289276500521625	0.02717	-0.001105	4.6895	96.21
0.631	0.027343359340066466	-2.368497347865029	0.02732	-0.00113	4.6895	96.21
0.5012	0.027524877838057703	-2.4362057536873363	0.0275	-0.00117	4.6895	96.21
0.3981	0.02763910136021068	-2.6294833702160183	0.02761	-0.001268	4.6895	96.21
0.3162	0.02783218000804105	-2.7554906759961972	0.0278	-0.001338	4.6895	96.21
0.2512	0.02798847243062758	-3.004502745214593	0.02795	-0.001467	4.6895	96.21
0.1995	0.028144891561347328	-3.236517339986578	0.0281	-0.001589	4.6895	96.21
0.1585	0.02838680899643354	-3.6254369372993374	0.02833	-0.001795	4.6895	96.21
0.1259	0.028537250463210363	-3.9342733525321036	0.02847	-0.001958	4.6895	96.21
0.1	0.028789868860416852	-4.268811556475787	0.02871	-0.002143	4.6895	96.21
0.07943	0.02908295763845211	-4.82253997418654	0.02898	-0.002445	4.6895	96.21
0.0631	0.02937824133606367	-5.355460961928511	0.02925	-0.002742	4.6895	96.21
0.05012	0.0296791031030252	-5.935342334379991	0.02952	-0.003069	4.6895	96.21
0.03981	0.0300694972355708	-6.60364004482376	0.02987	-0.003458	4.6895	96.21
0.03162	0.03052097206839913	-7.3527397129732766	0.03027	-0.003906	4.6895	96.21
0.02512	0.030962085281841082	-8.14187895470765	0.03065	-0.004385	4.6895	96.21
0.01995	0.031521335568151294	-9.152737836384379	0.03112	-0.005014	4.6895	96.21
0.01585	0.032113879927532896	-10.263675167838862	0.0316	-0.005722	4.6895	96.21
0.01259	0.03285824000155821	-11.487758655096407	0.0322	-0.006544	4.6895	96.21
0.01	0.03376752915153847	-13.015601227944064	0.0329	-0.007605	4.6895	96.21

File: Warwick/Cell03_95SOH_25degC_95SOC_9621_60Cycles.txt
Freq(Hz)	Zmod(Ohm)	Zphz(Deg)	Zreal(Ohm)	Zimag(Ohm)	Capacity(Ah)	SOH
10000.0	0.04051121943363344	43.42968657948669	0.02942	0.02785	4.6895	96.21
7943.0	0.03605527561952619	39.67738827667191	0.02775	0.02302	4.6895	96.21
6310.0	0.032475036566569096	35.67714318831157	0.02638	0.01894	4.6895	96.21
5012.0	0.029842764617240138	31.628884552716187	0.02541	0.01565	4.6895	96.21
3981.0	0.027240972816696542	27.101213400530693	0.02425	0.01241	4.6895	96.21
3162.0	0.026047842521022737	22.81444853176754	0.02401	0.0101	4.6895	96.21
2512.0	0.02491285814594544	18.61167709835901	0.02361	0.007951	4.6895	96.21
1995.0	0.023849751130777024	15.249429769395794	0.02301	0.006273	4.6895	96.21
1585.0	0.023406207210908817	11.81881376936896	0.02291	0.004794	4.6895	96.21
1259.0	0.02322600697494083	8.84181456019167	0.02295	0.00357	4.6895	96.21
1000.0	0.023162129522131595	6.350572306778382	0.02302	0.002562	4.6895	96.21
794.3	0.023195205194177525	4.2971588524764766	0.02313	0.001738	4.6895	96.21
631.0	0.023521608448403352	2.4561176555378292	0.0235	0.001008	4.6895	96.21
501.2	0.023696099125383483	1.299996843214733	0.02369	0.0005376	4.6895	96.21
398.1	0.02386059567487786	0.40485782272772014	0.02386	0.0001686	4.6895	96.21
316.2	0.02402037154084008	-0.3186776523097444	0.02402	-0.0001336	4.6895	96.21
251.2	0.024192943821701403	-0.893826912662696	0.02419	-0.0003774	4.6895	96.21
199.5	0.02437680610744566	-1.3539690418902002	0.02437	-0.000576	4.6895	96.21
158.5	0.0245411985381725	-1.7309595898194448	0.02453	-0.0007413	4.6895	96.21
125.9	0.024725388426473708	-2.021555656868865	0.02471	-0.0008722	4.6895	96.21
100.0	0.02491940767534413	-2.2614329846115835	0.0249	-0.0009833	4.6895	96.21
79.43	0.025143162907637535	-2.459560783240726	0.02512	-0.001079	4.6895	96.21
63.1	0.02532657892412633	-2.6251616553813033	0.0253	-0.00116	4.6895	96.21
52.0	0.025522117858829817	-2.874737024752116	0.02549	-0.00128	4.6895	96.21
39.81	0.02571780776038269	-3.1071652585921874	0.02568	-0.001394	4.6895	96.21
31.62	0.025933358845317358	-3.313657573823094	0.02589	-0.001499	4.6895	96.21
25.12	0.026157882636023887	-3.467301707485116	0.02611	-0.001582	4.6895	96.21
19.95	0.02643699349396599	-3.7628966634757983	0.02638	-0.001735	4.6895	96.21
15.85	0.026703330204302232	-3.946810100062549	0.02664	-0.001838	4.6895	96.21
12.59	0.027009474189624644	-4.110403396699825	0.02694	-0.001936	4.6895	96.21
10.0	0.027307862896975295	-4.04017289679802	0.02724	-0.001924	4.6895	96.21
7.943	0.02768853835073278	-4.316494711031379	0.02761	-0.002084	4.6895	96.21
6.31	0.02803193980087714	-4.105713050243975	0.02796	-0.002007	4.6895	96.21
5.012	0.028447050884054748	-3.9346544771620535	0.02838	-0.001952	4.6895	96.21
3.981	0.028772142777346285	-3.7663879709667833	0.02871	-0.00189	4.6895	96.21
3.162	0.029056554234802173	-3.5753503594802334	0.029	-0.001812	4.6895	96.21
2.512	0.029332429306145102	-3.426221050649946	0.02928	-0.001753	4.6895	96.21
1.995	0.02945387154518061	-3.127604454067923	0.02941	-0.001607	4.6895	96.21
1.585	0.029753051944296404	-3.0826245765315923	0.02971	-0.0016	4.6895	96.21
1.259	0.02997601642980601	-2.808953145096468	0.02994	-0.001469	4.6895	96.21
1.0	0.030102017274594738	-2.642837811397589	0.03007	-0.001388	4.6895	96.21
0.7943	0.030266354075111194	-2.8085205524055175	0.03023	-0.001483	4.6895	96.21
0.631	0.030453498715254376	-2.687651329224161	0.03042	-0.001428	4.6895	96.21
0.5012	0.030551910185780528	-2.618912084741414	0.03052	-0.001396	4.6895	96.21
0.3981	0.03072182455519203	-2.608151390200069	0.03069	-0.001398	4.6895	96.21
0.3162	0.03092112334634691	-2.570925998531653	0.03089	-0.001387	4.6895	96.21
0.2512	0.03106532248343802	-2.7325396446706893	0.03103	-0.001481	4.6895	96.21
0.1995	0.031237247397938248	-2.798287838449839	0.0312	-0.001525	4.6895	96.21
0.1585	0.031393706949004924	-3.0237228016442437	0.03135	-0.001656	4.6895	96.21
0.1259	0.0315586692368357	-3.182448517610016	0.03151	-0.001752	4.6895	96.21
0.1	0.031806382205463106	-3.412052456840055	0.03175	-0.001893	4.6895	96.21
0.07943	0.03205800475700258	-3.7326376702278856	0.03199	-0.002087	4.6895	96.21
0.0631	0.03227227771633109	-4.092194316156842	0.03219	-0.002303	4.6895	96.21
0.05012	0.03258681021517755	-4.417584588759248	0.03249	-0.00251	4.6895	96.21
0.03981	0.032891971664830315	-4.935787453997817	0.03277	-0.00283	4.6895	96.21
0.03162	0.0332503077278993	-5.449970964133296	0.0331	-0.003158	4.6895	96.21
0.02512	0.033736558049095644	-6.028296088200285	0.03355	-0.003543	4.6895	96.21
0.01995	0.03415523321542396	-6.583611109598189	0.03393	-0.003916	4.6895	96.21
0.01585	0.034704963621937424	-7.217164592471187	0.03443	-0.00436	4.6895	96.21
0.01259	0.0353105163372047	-7.963503966215997	0.03497	-0.004892	4.6895	96.21
0.01	0.035946052968302375	-8.830264586652339	0.03552	-0.005518	4.6895	96.21

File: Warwick/Cell03_95SOH_35degC_05SOC_9621_60Cycles.txt
Freq(Hz)	Zmod(Ohm)	Zphz(Deg)	Zreal(Ohm)	Zimag(Ohm)	Capacity(Ah)	SOH
10000.0	0.041143310513375074	43.30605182810282	0.02994	0.02822	4.6895	96.21
7943.0	0.03678884749485909	39.76170143358132	0.02828	0.02353	4.6895	96.21
6310.0	0.03315053091580888	35.732567478078714	0.02691	0.01936	4.6895	96.21
5012.0	0.03029616807452718	31.722725520364797	0.02577	0.01593	4.6895	96.21
3981.0	0.027840563931070077	27.16329861897504	0.02477	0.01271	4.6895	96.21
3162.0	0.026626580704251158	22.944295894000117	0.02452	0.01038	4.6895	96.21
2512.0	0.025459953279611494	18.88115642061484	0.02409	0.008239	4.6895	96.21
1995.0	0.02436282259919815	15.559359475205126	0.02347	0.006535	4.6895	96.21
1585.0	0.02388964003496076	12.201292359517321	0.02335	0.005049	4.6895	96.21
1259.0	0.023666896733623526	9.23705498536312	0.02336	0.003799	4.6895	96.21
1000.0	0.023544697916940874	6.780919818670924	0.02338	0.00278	4.6895	96.21
794.3	0.02355303538824667	4.812530241714697	0.02347	0.001976	4.6895	96.21
631.0	0.02382024559067349	2.8876297815003995	0.02379	0.0012	4.6895	96.21
501.2	0.023950440296787865	1.6918158100267877	0.02394	0.0007071	4.6895	96.21
398.1	0.024092085609178793	0.7539109118442018	0.02409	0.000317	4.6895	96.21
316.2	0.024230000194361556	0.0072571500778088735	0.02423	3.069e-06	4.6895	96.21
251.2	0.0243914581132412	-0.6264934562696401	0.02439	-0.0002667	4.6895	96.21
199.5	0.024564837802232686	-1.1371345703825586	0.02456	-0.0004875	4.6895	96.21
158.5	0.024718740730263748	-1.5237408703623994	0.02471	-0.0006573	4.6895	96.21
125.9	0.024902962706473297	-1.8487526307589564	0.02489	-0.0008034	4.6895	96.21
100.0	0.025077354641987258	-2.1317174874818496	0.02506	-0.0009328	4.6895	96.21
79.43	0.025293025540650528	-2.444978865331081	0.02527	-0.001079	4.6895	96.21
63.1	0.02548682328184507	-2.628898564112607	0.02546	-0.001169	4.6895	96.21
52.0	0.02559861324368959	-2.7092770564652517	0.02557	-0.00121	4.6895	96.21
39.81	0.025858470565754656	-3.1257508451374196	0.02582	-0.00141	4.6895	96.21
31.62	0.026043695283119866	-3.3194363503170816	0.026	-0.001508	4.6895	96.21
25.12	0.026250655229917597	-3.5599964395953623	0.0262	-0.00163	4.6895	96.21
19.95	0.02647018617237136	-3.864468913857508	0.02641	-0.001784	4.6895	96.21
15.85	0.026721977845960428	-4.206300400932098	0.02665	-0.00196	4.6895	96.21
12.59	0.026994798461925956	-4.542608671744292	0.02691	-0.002138	4.6895	96.21
10.0	0.027335168574567085	-4.782440945692191	0.02724	-0.002279	4.6895	96.21
7.943	0.02771589839785101	-5.241593311247137	0.0276	-0.002532	4.6895	96.21
6.31	0.028123208494053448	-5.578824875277271	0.02799	-0.002734	4.6895	96.21
5.012	0.028627064187583047	-5.810169293447111	0.02848	-0.002898	4.6895	96.21
3.981	0.02910502748667316	-6.104318514210762	0.02894	-0.003095	4.6895	96.21
3.162	0.02967391554884525	-6.206285483265354	0.0295	-0.003208	4.6895	96.21
2.512	0.030237444352987242	-6.210245841356939	0.03006	-0.003271	4.6895	96.21
1.995	0.030818376352429733	-6.167527424990416	0.03064	-0.003311	4.6895	96.21
1.585	0.03137078833883522	-5.981378009665567	0.0312	-0.003269	4.6895	96.21
1.259	0.03188100374831382	-5.760664342804327	0.03172	-0.0032	4.6895	96.21
1.0	0.03234229931529297	-5.562521860115131	0.03219	-0.003135	4.6895	96.21
0.7943	0.03273144397975745	-5.513770032803265	0.03258	-0.003145	4.6895	96.21
0.631	0.03317347771940711	-5.330783135800655	0.03303	-0.003082	4.6895	96.21
0.5012	0.03351275578044873	-5.101557075013022	0.03338	-0.00298	4.6895	96.21
0.3981	0.033888294675300495	-4.9871702822143344	0.03376	-0.002946	4.6895	96.21
0.3162	0.03422650434969952	-4.927685062123404	0.0341	-0.00294	4.6895	96.21
0.2512	0.03451449457836519	-5.059765497469287	0.03438	-0.003044	4.6895	96.21
0.1995	0.03484513350526871	-5.231199241105835	0.0347	-0.003177	4.6895	96.21
0.1585	0.035187353921544026	-5.420571619173555	0.03503	-0.003324	4.6895	96.21
0.1259	0.03555011077338578	-5.769929755448299	0.03537	-0.003574	4.6895	96.21
0.1	0.03594026744474782	-6.200760530872562	0.03573	-0.003882	4.6895	96.21
0.07943	0.03636556559439162	-6.662249726451177	0.03612	-0.004219	4.6895	96.21
0.0631	0.03680855248444307	-7.423891728740541	0.0365	-0.004756	4.6895	96.21
0.05012	0.03728238559963673	-8.213125168504945	0.0369	-0.005326	4.6895	96.21
0.03981	0.03771300152467316	-9.274498984388769	0.03722	-0.006078	4.6895	96.21
0.03162	0.038324696998149894	-10.524144031206177	0.03768	-0.007	4.6895	96.21
0.02512	0.038962795189770465	-12.219853021266212	0.03808	-0.008247	4.6895	96.21
0.01995	0.03975304738004371	-14.013172187781265	0.03857	-0.009626	4.6895	96.21
0.01585	0.040931095758603875	-16.47801575392843	0.03925	-0.01161	4.6895	96.21
0.01259	0.04229251588638349	-19.15898017838564	0.03995	-0.01388	4.6895	96.21
0.01	0.04407306773983404	-21.943839924878432	0.04088	-0.01647	4.6895	96.21

File: Warwick/Cell03_95SOH_35degC_20SOC_9621_60Cycles.txt
Freq(Hz)	Zmod(Ohm)	Zphz(Deg)	Zreal(Ohm)	Zimag(Ohm)	Capacity(Ah)	SOH
10000.0	0.04104004385962569	43.51905327286209	0.02976	0.02826	4.6895	96.21
7943.0	0.036612339449972324	39.99191446373893	0.02805	0.02353	4.6895	96.21
6310.0	0.03302363547521684	36.01971983132589	0.02671	0.01942	4.6895	96.21
5012.0	0.030139080941528396	31.81797813325508	0.02561	0.01589	4.6895	96.21
3981.0	0.02764603588220199	27.51047086615703	0.02452	0.01277	4.6895	96.21
3162.0	0.026420191142381994	23.27547462071689	0.02427	0.01044	4.6895	96.21
2512.0	0.025241553755662508	19.182922996292216	0.02384	0.008294	4.6895	96.21
1995.0	0.024127383301966253	15.93724107895784	0.0232	0.006625	4.6895	96.21
1585.0	0.02363157117078761	12.627161790859157	0.02306	0.005166	4.6895	96.21
1259.0	0.0233705902578433	9.648528704652746	0.02304	0.003917	4.6895	96.21
1000.0	0.0232420095731845	7.175162335682419	0.02306	0.002903	4.6895	96.21
794.3	0.023215719588244515	5.2047071393857705	0.02312	0.002106	4.6895	96.21
631.0	0.023480294397643316	3.3571467230375442	0.02344	0.001375	4.6895	96.21
501.2	0.023587149901800344	2.1850281336334674	0.02357	0.0008993	4.6895	96.21
398.1	0.023695941347834232	1.283075496844084	0.02369	0.0005306	4.6895	96.21
316.2	0.023801069206235256	0.5430899471411427	0.0238	0.0002256	4.6895	96.21
251.2	0.023930009595587293	-0.05130999693824998	0.02393	-2.143e-05	4.6895	96.21
199.5	0.024061000319188727	-0.5224582547371054	0.02406	-0.0002194	4.6895	96.21
158.5	0.02418289376418794	-0.8863788726925461	0.02418	-0.0003741	4.6895	96.21
125.9	0.0243250900462876	-1.172138257461498	0.02432	-0.0004976	4.6895	96.21
100.0	0.024467306439614474	-1.4002586277744682	0.02446	-0.0005979	4.6895	96.21
79.43	0.024659613384033413	-1.5999144259695528	0.02465	-0.0006885	4.6895	96.21
63.1	0.024811313964399385	-1.730360754689026	0.0248	-0.0007492	4.6895	96.21
52.0	0.02491181023129391	-1.7643362099171027	0.0249	-0.000767	4.6895	96.21
39.81	0.02512325853089125	-1.8615146150573811	0.02511	-0.0008161	4.6895	96.21
31.62	0.025273553801553116	-1.8765253916466924	0.02526	-0.0008276	4.6895	96.21
25.12	0.02541284522461033	-1.8217976219845449	0.0254	-0.0008079	4.6895	96.21
19.95	0.025581324696152857	-1.704925543014389	0.02557	-0.0007611	4.6895	96.21
15.85	0.025660758932658248	-1.6592149482767886	0.02565	-0.000743	4.6895	96.21
12.59	0.02578015423247115	-1.6081726858539511	0.02577	-0.0007235	4.6895	96.21
10.0	0.02596641599913242	-1.2737163278604096	0.02596	-0.0005772	4.6895	96.21
7.943	0.025986650927158735	-1.2963218243557084	0.02598	-0.0005879	4.6895	96.21
6.31	0.02600551197650221	-1.1796855941954842	0.026	-0.0005354	4.6895	96.21
5.012	0.026094773438564284	-1.0959308548808626	0.02609	-0.0004991	4.6895	96.21
3.981	0.026205283559618278	-1.1505720024112998	0.0262	-0.0005262	4.6895	96.21
3.162	0.02618420239018175	-1.0265307205204584	0.02618	-0.0004691	4.6895	96.21
2.512	0.026275420751911853	-1.1638580724962424	0.02627	-0.0005337	4.6895	96.21
1.995	0.026294813359482132	-1.096309955821643	0.02629	-0.0005031	4.6895	96.21
1.585	0.026354397089669874	-1.0466459257686176	0.02635	-0.0004814	4.6895	96.21
1.259	0.02641491416321469	-1.1052093486666412	0.02641	-0.0005095	4.6895	96.21
1.0	0.026535650844853986	-1.1824619030209718	0.02653	-0.0005476	4.6895	96.21
0.7943	0.026548781814614397	-1.4737351281417603	0.02654	-0.0006828	4.6895	96.21
0.631	0.026638878191282758	-1.4792922283957535	0.02663	-0.0006877	4.6895	96.21
0.5012	0.02670905429175657	-1.491928075173012	0.0267	-0.0006954	4.6895	96.21
0.3981	0.026750476667902576	-1.6036058486328695	0.02674	-0.0007486	4.6895	96.21
0.3162	0.026841254438643512	-1.659255709424765	0.02683	-0.0007772	4.6895	96.21
0.2512	0.026915115151342005	-1.920286751742648	0.0269	-0.0009019	4.6895	96.21
0.1995	0.026997959870330945	-2.090007445827225	0.02698	-0.0009846	4.6895	96.21
0.1585	0.02708210545729412	-2.315131769578679	0.02706	-0.001094	4.6895	96.21
0.1259	0.027179407572645878	-2.6655472930383497	0.02715	-0.001264	4.6895	96.21
0.1	0.02734746534873022	-2.999463442313628	0.02731	-0.001431	4.6895	96.21
0.07943	0.02747020203784457	-3.4644439445898305	0.02742	-0.00166	4.6895	96.21
0.0631	0.027618220435067863	-4.02797219615823	0.02755	-0.00194	4.6895	96.21
0.05012	0.027873353153146107	-4.432128309668278	0.02779	-0.002154	4.6895	96.21
0.03981	0.028133359717602162	-5.145198613358822	0.02802	-0.002523	4.6895	96.21
0.03162	0.028400406000619077	-5.89929058938512	0.02825	-0.002919	4.6895	96.21
0.02512	0.028736042264027938	-6.865341560617952	0.02853	-0.003435	4.6895	96.21
0.01995	0.02912366220103509	-7.715547788306475	0.02886	-0.00391	4.6895	96.21
0.01585	0.029607793247724494	-8.916388907396238	0.02925	-0.004589	4.6895	96.21
0.01259	0.030203297435876103	-10.156551921011669	0.02973	-0.005326	4.6895	96.21
0.01	0.030899030874770163	-11.580857417388893	0.03027	-0.006203	4.6895	96.21
