Repository: chrisw-17/rapid-SOH-prediction

# Rapid EIS-based SOH Estimation for Unknown LIBs

---

**This repository accompanies the paper:**

> **Fast state of health evaluation of lithium-ion batteries using EIS for second-life and recycling assessment**  
> *Authors: Christopher Wett, Jörg Lampe, Joey Danz, Thomas Seeger, Bugra Turan*

## Overview

This repository provides a complete workflow for rapid State of Health (SOH) estimation of lithium-ion batteries using Electrochemical Impedance Spectroscopy (EIS) and neural network models. The code and data enable reproducible analysis, model training, and evaluation for the fully connected neural network model as described in the associated publication.

File: Warwick/Cell03_95SOH_35degC_50SOC_9621_60Cycles.txt
Freq(Hz)	Zmod(Ohm)	Zphz(Deg)	Zreal(Ohm)	Zimag(Ohm)	Capacity(Ah)	SOH
10000.0	0.04103243229446678	43.54840932903433	0.02974	0.02827	4.6895	96.21
7943.0	0.0365680037737911	40.152631618342014	0.02795	0.02358	4.6895	96.21
6310.0	0.03293321271907738	36.0695835110551	0.02662	0.01939	4.6895	96.21
5012.0	0.03001283058959951	31.900156917733717	0.02548	0.01586	4.6895	96.21
3981.0	0.02756624385004239	27.596877232639017	0.02443	0.01277	4.6895	96.21
3162.0	0.026336296246814966	23.401411641112794	0.02417	0.01046	4.6895	96.21
2512.0	0.02515273983088125	19.294346275619347	0.02374	0.008311	4.6895	96.21
1995.0	0.0240274304910034	16.057418011492857	0.02309	0.006646	4.6895	96.21
1585.0	0.02352666208793759	12.711864914643769	0.02295	0.005177	4.6895	96.21
1259.0	0.023281331233415324	9.823217890742715	0.02294	0.003972	4.6895	96.21
1000.0	0.02314176374004367	7.3811325170673765	0.02295	0.002973	4.6895	96.21
794.3	0.02310242257859552	5.397184970998004	0.023	0.002173	4.6895	96.21
631.0	0.023344702525412486	3.546327289358501	0.0233	0.001444	4.6895	96.21
501.2	0.023450662029887343	2.405351012110278	0.02343	0.0009842	4.6895	96.21
398.1	0.023548311518238413	1.5223366387769757	0.02354	0.0006256	4.6895	96.21
316.2	0.0236424969273552	0.8327175841242974	0.02364	0.0003436	4.6895	96.21
251.2	0.02375023743965521	0.25620089387234757	0.02375	0.0001062	4.6895	96.21
199.5	0.02387010443571833	-0.16948651827075584	0.02387	-7.061e-05	4.6895	96.21
158.5	0.023970782625730016	-0.46299336357672805	0.02397	-0.0001937	4.6895	96.21
125.9	0.024091762367249102	-0.6930334536788505	0.02409	-0.0002914	4.6895	96.21
100.0	0.02421264825685121	-0.8474234828194984	0.02421	-0.0003581	4.6895	96.21
79.43	0.024353304938755233	-0.9439419700119414	0.02435	-0.0004012	4.6895	96.21
63.1	0.024473527335674355	-0.9727874472183129	0.02447	-0.0004155	4.6895	96.21
52.0	0.024593950570008065	-1.0269733578860671	0.02459	-0.0004408	4.6895	96.21
39.81	0.024633781247709416	-1.0039109930992	0.02463	-0.0004316	4.6895	96.21
31.62	0.024723651429552226	-0.9847321847401498	0.02472	-0.0004249	4.6895	96.21
25.12	0.02480300688303739	-0.8921710330329	0.0248	-0.0003862	4.6895	96.21
19.95	0.024832962951689838	-0.8850951550026259	0.02483	-0.0003836	4.6895	96.21
15.85	0.024872747698836975	-0.8516561973690938	0.02487	-0.0003697	4.6895	96.21
12.59	0.02492218887036209	-0.7593775223560894	0.02492	-0.0003303	4.6895	96.21
10.0	0.024982548033377218	-0.8183244217921162	0.02498	-0.0003568	4.6895	96.21
7.943	0.024992287042405702	-0.7751309011131517	0.02499	-0.0003381	4.6895	96.21
6.31	0.02502189446085168	-0.7050551577962528	0.02502	-0.0003079	4.6895	96.21
5.012	0.025062248392552493	-0.7674797601275896	0.02506	-0.0003357	4.6895	96.21
3.981	0.02514215922012268	-0.750910041074291	0.02514	-0.0003295	4.6895	96.21
3.162	0.02516255254460485	-0.8161136170341059	0.02516	-0.0003584	4.6895	96.21
2.512	0.025233131122593563	-0.9026233933641231	0.02523	-0.0003975	4.6895	96.21
1.995	0.025282997339912055	-0.882258070405791	0.02528	-0.0003893	4.6895	96.21
1.585	0.02531352281469333	-0.9558973817685237	0.02531	-0.0004223	4.6895	96.21
1.259	0.025393073937788627	-0.8915216819561307	0.02539	-0.0003951	4.6895	96.21
1.0	0.025443902203868024	-1.0034744047395006	0.02544	-0.0004456	4.6895	96.21
0.7943	0.025509314661315383	-1.548406497281446	0.0255	-0.0006893	4.6895	96.21
0.631	0.02552870454135893	-1.4962650413332554	0.02552	-0.0006666	4.6895	96.21
0.5012	0.02559977567792343	-1.5834589671360368	0.02559	-0.0007074	4.6895	96.21
0.3981	0.02571992077145651	-1.5914371808051206	0.02571	-0.0007143	4.6895	96.21
0.3162	0.025773146754131518	-1.8301287353122442	0.02576	-0.0008231	4.6895	96.21
0.2512	0.02589484171722237	-1.9399646734879945	0.02588	-0.0008766	4.6895	96.21
0.1995	0.02593733762821466	-2.0950479642032547	0.02592	-0.0009482	4.6895	96.21
0.1585	0.026052395283351588	-2.375872864390843	0.02603	-0.00108	4.6895	96.21
0.1259	0.026168407689425813	-2.669969087792934	0.02614	-0.001219	4.6895	96.21
0.1	0.026314703133419538	-2.9428659311269922	0.02628	-0.001351	4.6895	96.21
0.07943	0.02644517016394487	-3.3492850980242266	0.0264	-0.001545	4.6895	96.21
0.0631	0.026617919246252137	-3.7804266063845313	0.02656	-0.001755	4.6895	96.21
0.05012	0.026833965062957058	-4.255085868406076	0.02676	-0.001991	4.6895	96.21
0.03981	0.02703529959146005	-4.812217112344003	0.02694	-0.002268	4.6895	96.21
0.03162	0.027347820406752713	-5.54173388055087	0.02722	-0.002641	4.6895	96.21
0.02512	0.02763398154446804	-6.244941572793194	0.02747	-0.003006	4.6895	96.21
0.01995	0.028028574152104135	-6.9941840333429	0.02782	-0.003413	4.6895	96.21
0.01585	0.0284009616914639	-8.065909425006632	0.02812	-0.003985	4.6895	96.21
0.01259	0.02896266149717598	-9.076602995554854	0.0286	-0.004569	4.6895	96.21
0.01	0.029495704365212233	-10.304151494304765	0.02902	-0.005276	4.6895	96.21

File: Warwick/Cell03_95SOH_35degC_70SOC_9621_60Cycles.txt
Freq(Hz)	Zmod(Ohm)	Zphz(Deg)	Zreal(Ohm)	Zimag(Ohm)	Capacity(Ah)	SOH
10000.0	0.04112310542748444	43.62059523551389	0.02977	0.02837	4.6895	96.21
7943.0	0.03655631409209632	40.10658639311247	0.02796	0.02355	4.6895	96.21
6310.0	0.032892195122855516	36.207950929084674	0.02654	0.01943	4.6895	96.21
5012.0	0.02999586138119724	32.10054538070813	0.02541	0.01594	4.6895	96.21
3981.0	0.027513518495459646	27.701316613057234	0.02436	0.01279	4.6895	96.21
3162.0	0.026274858705614385	23.530736239395114	0.02409	0.01049	4.6895	96.21
2512.0	0.024849600580291023	19.529435110726755	0.02342	0.008307	4.6895	96.21
1995.0	0.02395544205394674	16.236478402292057	0.023	0.006698	4.6895	96.21
1585.0	0.02343114380477402	12.897477436020482	0.02284	0.00523	4.6895	96.21
1259.0	0.023169473041051235	9.964001671105205	0.02282	0.004009	4.6895	96.21
1000.0	0.023017917890200235	7.518978059125848	0.02282	0.003012	4.6895	96.21
794.3	0.022976820254334583	5.526979691325771	0.02287	0.002213	4.6895	96.21
631.0	0.02321785950513096	3.6794700532754656	0.02317	0.00149	4.6895	96.21
501.2	0.023302554044567735	2.521059643318707	0.02328	0.001025	4.6895	96.21
398.1	0.023399482669708746	1.6312273028284612	0.02339	0.0006661	4.6895	96.21
316.2	0.023492937497256488	0.9060709965571769	0.02349	0.0003715	4.6895	96.21
251.2	0.023600464690552176	0.35955057455327327	0.0236	0.0001481	4.6895	96.21
199.5	0.02371004419667749	-0.11062832250131804	0.02371	-4.578e-05	4.6895	96.21
158.5	0.02379063484735117	-0.41857206080798237	0.02379	-0.0001738	4.6895	96.21
125.9	0.0239215841885524	-0.6593993182659388	0.02392	-0.0002753	4.6895	96.21
100.0	0.02404254915789921	-0.8343525158764764	0.02404	-0.0003501	4.6895	96.21
79.43	0.024193361711221533	-0.9551569758684813	0.02419	-0.0004033	4.6895	96.21
63.1	0.02429367942161088	-0.9972091185107751	0.02429	-0.0004228	4.6895	96.21
52.0	0.024314246427968932	-1.0708420701734038	0.02431	-0.0004544	4.6895	96.21
39.81	0.0244836095410787	-0.9838553189600429	0.02448	-0.0004204	4.6895	96.21
31.62	0.024553570202518412	-0.9770842077827618	0.02455	-0.0004187	4.6895	96.21
25.12	0.02459347473538459	-0.9631494158185857	0.02459	-0.0004134	4.6895	96.21
19.95	0.024662906113432782	-0.8795814282810441	0.02466	-0.0003786	4.6895	96.21
15.85	0.024713279563020364	-0.93343747455737	0.02471	-0.0004026	4.6895	96.21
12.59	0.02478282823569578	-0.8656137106339784	0.02478	-0.0003744	4.6895	96.21
10.0	0.02480246540346342	-0.8078631570312224	0.0248	-0.0003497	4.6895	96.21
7.943	0.024822652888238997	-0.8376775536108848	0.02482	-0.0003629	4.6895	96.21
6.31	0.024942475457740757	-0.807233550265062	0.02494	-0.0003514	4.6895	96.21
5.012	0.024923125568234818	-0.9074138600492236	0.02492	-0.0003947	4.6895	96.21
3.981	0.024993794434819215	-0.9983908138515487	0.02499	-0.0004355	4.6895	96.21
3.162	0.025054039794212828	-1.0289261524106343	0.02505	-0.0004499	4.6895	96.21
2.512	0.02510484900492333	-1.126139330614419	0.0251	-0.0004934	4.6895	96.21
1.995	0.02515703255632508	-1.3547983267015873	0.02515	-0.0005948	4.6895	96.21
1.585	0.02522678156265678	-1.3285604684240615	0.02522	-0.0005849	4.6895	96.21
1.259	0.025307852618505586	-1.4273433686575674	0.0253	-0.0006304	4.6895	96.21
1.0	0.025360019397468923	-1.6106380025143197	0.02535	-0.0007128	4.6895	96.21
0.7943	0.025446690595242443	-2.0753035506047004	0.02543	-0.0009215	4.6895	96.21
0.631	0.025587169515989844	-2.09908401484	0.02557	-0.0009372	4.6895	96.21
0.5012	0.025659209911647708	-2.2172046084869934	0.02564	-0.0009927	4.6895	96.21
0.3981	0.025812478164639677	-2.3913036382865123	0.02579	-0.001077	4.6895	96.21
0.3162	0.025936856016101874	-2.6075775893491357	0.02591	-0.00118	4.6895	96.21
0.2512	0.026091024970284322	-2.794414278034687	0.02606	-0.001272	4.6895	96.21
0.1995	0.026237967165921982	-3.0826840257222585	0.0262	-0.001411	4.6895	96.21
0.1585	0.026396197093520875	-3.3902961427637117	0.02635	-0.001561	4.6895	96.21
0.1259	0.026644928222834454	-3.679618238834037	0.02659	-0.00171	4.6895	96.21
0.1	0.026837554080057294	-4.066147200791863	0.02677	-0.001903	4.6895	96.21
0.07943	0.027055323117641746	-4.551544846876757	0.02697	-0.002147	4.6895	96.21
0.0631	0.027353910579659354	-4.99568883348951	0.02725	-0.002382	4.6895	96.21
0.05012	0.027623673198906767	-5.423715211207677	0.0275	-0.002611	4.6895	96.21
0.03981	0.027931682745584805	-6.167804981765217	0.02777	-0.003001	4.6895	96.21
0.03162	0.02831285575493931	-6.691275660944515	0.02812	-0.003299	4.6895	96.21
0.02512	0.028710323735548507	-7.571565012926021	0.02846	-0.003783	4.6895	96.21
0.01995	0.02915497686502255	-8.429705017062146	0.02884	-0.004274	4.6895	96.21
0.01585	0.029722555828865054	-9.557395180608474	0.02931	-0.004935	4.6895	96.21
0.01259	0.03035627256433174	-10.684352484733898	0.02983	-0.005628	4.6895	96.21
0.01	0.031099425139381597	-12.086779242350334	0.03041	-0.006512	4.6895	96.21

File: Warwick/Cell03_95SOH_35degC_95SOC_9621_60Cycles.txt
Freq(Hz)	Zmod(Ohm)	Zphz(Deg)	Zreal(Ohm)	Zimag(Ohm)	Capacity(Ah)	SOH
10000.0	0.04093173463218973	43.643847265623656	0.02962	0.02825	4.6895	96.21
7943.0	0.03651928257783824	40.13501518057412	0.02792	0.02354	4.6895	96.21
6310.0	0.03290401343301452	36.23605128575327	0.02654	0.01945	4.6895	96.21
5012.0	0.029974822768450194	32.21610299744329	0.02536	0.01598	4.6895	96.21
3981.0	0.027505121341306605	27.75757040701526	0.02434	0.01281	4.6895	96.21
3162.0	0.026264519793820714	23.588156853861676	0.02407	0.01051	4.6895	96.21
2512.0	0.025064911350331964	19.480990809689818	0.02363	0.008359	4.6895	96.21
1995.0	0.02392580040458417	16.24966790590554	0.02297	0.006695	4.6895	96.21
1585.0	0.023423183899717818	12.92201254831386	0.02283	0.005238	4.6895	96.21
1259.0	0.023147872558833566	9.945750742618943	0.0228	0.003998	4.6895	96.21
1000.0	0.023007480609575658	7.5123611524579035	0.02281	0.003008	4.6895	96.21
794.3	0.02295604748209064	5.509428915340571	0.02285	0.002204	4.6895	96.21
631.0	0.023186139049009433	3.615178756316672	0.02314	0.001462	4.6895	96.21
501.2	0.023281063077316724	2.4374172824246165	0.02326	0.0009901	4.6895	96.21
398.1	0.023358179458382453	1.5163277481977708	0.02335	0.0006181	4.6895	96.21
316.2	0.023452166924188476	0.778881421218556	0.02345	0.0003188	4.6895	96.21
251.2	0.02355012509728133	0.1867519516200709	0.02355	7.676e-05	4.6895	96.21
199.5	0.023670353701624316	-0.31322349009681005	0.02367	-0.0001294	4.6895	96.21
158.5	0.02376189765338619	-0.7241164355589236	0.02376	-0.0003003	4.6895	96.21
125.9	0.02389398371326975	-1.04626914718058	0.02389	-0.0004363	4.6895	96.21
100.0	0.024016268896104576	-1.3091513110120965	0.02401	-0.0005487	4.6895	96.21
79.43	0.02418954287207594	-1.6094505189786608	0.02418	-0.0006794	4.6895	96.21
63.1	0.024311589836125483	-1.7692404190160556	0.0243	-0.0007506	4.6895	96.21
52.0	0.024403932065345534	-1.9361372539415616	0.02439	-0.0008245	4.6895	96.21
39.81	0.02463634970445094	-2.0875093256748567	0.02462	-0.0008974	4.6895	96.21
31.62	0.024808203885811644	-2.195071041950884	0.02479	-0.0009502	4.6895	96.21
25.12	0.024981284214387375	-2.3653199911662646	0.02496	-0.001031	4.6895	96.21
19.95	0.025152641789680862	-2.4312733355430582	0.02513	-0.001067	4.6895	96.21
15.85	0.025352421107263105	-2.4098413402652787	0.02533	-0.001066	4.6895	96.21
12.59	0.02556157467762892	-2.3542172457381145	0.02554	-0.00105	4.6895	96.21
10.0	0.02570060779436938	-2.294619675289436	0.02568	-0.001029	4.6895	96.21
7.943	0.02586708889709084	-2.0827866341158368	0.02585	-0.0009401	4.6895	96.21
6.31	0.02602755933256132	-2.104744236372618	0.02601	-0.0009559	4.6895	96.21
5.012	0.026135397624677533	-1.96685010489957	0.02612	-0.000897	4.6895	96.21
3.981	0.026272771547935326	-1.7865865040199058	0.02626	-0.0008191	4.6895	96.21
3.162	0.026332559583906765	-1.7696850480147133	0.02632	-0.0008132	4.6895	96.21
2.512	0.02648312271919609	-1.8037771724680685	0.02647	-0.0008336	4.6895	96.21
1.995	0.026571371723906164	-1.6763291075166098	0.02656	-0.0007773	4.6895	96.21
1.585	0.026673079294299712	-1.7943656894400262	0.02666	-0.0008352	4.6895	96.21
1.259	0.0267926493322329	-1.7606810419176193	0.02678	-0.0008232	4.6895	96.21
1.0	0.026821657415044282	-1.6893190720691398	0.02681	-0.0007907	4.6895	96.21
0.7943	0.026926654445177552	-2.0152730798577334	0.02691	-0.0009469	4.6895	96.21
0.631	0.027056032962908663	-1.9725767644353172	0.02704	-0.0009313	4.6895	96.21
0.5012	0.027177290933608524	-2.043933673324053	0.02716	-0.0009693	4.6895	96.21
0.3981	0.027238805847540383	-2.1291930674085897	0.02722	-0.001012	4.6895	96.21
0.3162	0.02740172770100455	-2.2818350487984165	0.02738	-0.001091	4.6895	96.21
0.2512	0.027503636123247414	-2.375537023053787	0.02748	-0.00114	4.6895	96.21
0.1995	0.027628563770127467	-2.6055755098593	0.0276	-0.001256	4.6895	96.21
0.1585	0.027790563308432593	-2.6873791755881715	0.02776	-0.001303	4.6895	96.21
0.1259	0.027978486181350126	-3.005576114929919	0.02794	-0.001467	4.6895	96.21
0.1	0.02816639586457593	-3.2890559347553308	0.02812	-0.001616	4.6895	96.21
0.07943	0.028345067577975537	-3.5720473354340325	0.02829	-0.001766	4.6895	96.21
0.0631	0.02859540853004202	-3.8760510628979854	0.02853	-0.001933	4.6895	96.21
0.05012	0.02887173948691003	-4.312405822222292	0.02879	-0.002171	4.6895	96.21
0.03981	0.029149795882647274	-4.742421637177443	0.02905	-0.00241	4.6895	96.21
0.03162	0.02948333827774596	-5.242636637048727	0.02936	-0.002694	4.6895	96.21
0.02512	0.029842220091675486	-5.595967343615405	0.0297	-0.00291	4.6895	96.21
0.01995	0.030188388976558518	-6.231832351061296	0.03001	-0.003277	4.6895	96.21
0.01585	0.030620235531425944	-6.71792612777013	0.03041	-0.003582	4.6895	96.21
0.01259	0.0311047782342199	-7.338412570270399	0.03085	-0.003973	4.6895	96.21
0.01	0.03167767707708379	-8.121149688843639	0.03136	-0.004475	4.6895	96.21

File: Warwick/Cell04_95SOH_15degC_05SOC_9610_60Cycles.txt
Freq(Hz)	Zmod(Ohm)	Zphz(Deg)	Zreal(Ohm)	Zimag(Ohm)	Capacity(Ah)	SOH
10000.0	0.04388828659221045	46.35711594396946	0.03029	0.03176	4.68373	96.1
7943.0	0.03879594050928525	42.66013882227888	0.02853	0.02629	4.68373	96.1
6310.0	0.03465059018256399	38.41448145055352	0.02715	0.02153	4.68373	96.1
5012.0	0.03134916426318252	33.93338176860041	0.02601	0.0175	4.68373	96.1
3981.0	0.02857428389303921	29.13055957315894	0.02496	0.01391	4.68373	96.1
3162.0	0.027147132445251007	24.41251389486941	0.02472	0.01122	4.68373	96.1
2512.0	0.02584747523453693	19.730466902826617	0.02433	0.008726	4.68373	96.1
1995.0	0.02471034133718108	15.941892429023522	0.02376	0.006787	4.68373	96.1
1585.0	0.024241002784538432	12.014528048828167	0.02371	0.005046	4.68373	96.1
1259.0	0.024068937325939427	8.573140306647113	0.0238	0.003588	4.68373	96.1
1000.0	0.024060799321718306	5.7437657713064265	0.02394	0.002408	4.68373	96.1
794.3	0.024192359558339902	3.391076731524789	0.02415	0.001431	4.68373	96.1
631.0	0.02462567825340045	1.2304366540039489	0.02462	0.0005288	4.68373	96.1
501.2	0.024930127750095867	-0.18342400887760218	0.02493	-7.981e-05	4.68373	96.1
398.1	0.025246356613380868	-1.2857611099726485	0.02524	-0.0005665	4.68373	96.1
316.2	0.025558371763670706	-2.1725635157501255	0.02554	-0.0009689	4.68373	96.1
251.2	0.025902392264036154	-2.8657190683185854	0.02587	-0.001295	4.68373	96.1
199.5	0.026267501613210193	-3.4462588556750258	0.02622	-0.001579	4.68373	96.1
158.5	0.026611082353034797	-3.8828207997367827	0.02655	-0.001802	4.68373	96.1
125.9	0.026983923287765256	-4.242041542403807	0.02691	-0.001996	4.68373	96.1
100.0	0.027375033077605585	-4.517173118685752	0.02729	-0.002156	4.68373	96.1
79.43	0.02778727098870992	-4.795491416794807	0.02769	-0.002323	4.68373	96.1
63.1	0.028187201634784536	-4.9986196467903	0.02808	-0.002456	4.68373	96.1
52.0	0.02855597382335262	-5.165545868871555	0.02844	-0.002571	4.68373	96.1
39.81	0.028915862861066413	-5.347810483141707	0.02879	-0.002695	4.68373	96.1
31.62	0.02929555981714635	-5.514038918796523	0.02916	-0.002815	4.68373	96.1
25.12	0.029697681121596008	-5.716352317617461	0.02955	-0.002958	4.68373	96.1
19.95	0.030082545254682156	-5.958860723527941	0.02992	-0.003123	4.68373	96.1
15.85	0.03043449056580379	-6.311917658545571	0.03025	-0.003346	4.68373	96.1
12.59	0.030875434911916626	-6.772390311137985	0.03066	-0.003641	4.68373	96.1
10.0	0.031234226883340654	-7.315230257015415	0.03098	-0.003977	4.68373	96.1
7.943	0.03172451142255779	-7.944927739122708	0.03142	-0.004385	4.68373	96.1
6.31	0.03220726781333679	-8.660953078659901	0.03184	-0.00485	4.68373	96.1
5.012	0.032866862049791126	-9.564348888301344	0.03241	-0.005461	4.68373	96.1
3.981	0.03361333254826126	-10.689810987822993	0.03303	-0.006235	4.68373	96.1
3.162	0.034494298499897054	-11.92398894114708	0.03375	-0.007127	4.68373	96.1
2.512	0.03562967792444944	-13.04632483307694	0.03471	-0.008043	4.68373	96.1
1.995	0.036834085695181845	-14.442940202459164	0.03567	-0.009187	4.68373	96.1
1.585	0.038447399131800834	-15.771400678070357	0.037	-0.01045	4.68373	96.1
1.259	0.04028471794613933	-16.973065243195	0.03853	-0.01176	4.68373	96.1
1.0	0.04253690280215521	-18.021775506767156	0.04045	-0.01316	4.68373	96.1
0.7943	0.04500497416952931	-19.050922158004234	0.04254	-0.01469	4.68373	96.1
0.631	0.047752626105796524	-19.29627488295804	0.04507	-0.01578	4.68373	96.1
0.5012	0.05072814800483061	-19.256465419903105	0.04789	-0.01673	4.68373	96.1
0.3981	0.05384000835809742	-18.956569995685356	0.05092	-0.01749	4.68373	96.1
0.3162	0.056908686507421695	-18.237553608701216	0.05405	-0.01781	4.68373	96.1
0.2512	0.05993125144697047	-17.42816583430767	0.05718	-0.01795	4.68373	96.1
0.1995	0.06279844345204744	-16.475525901800385	0.06022	-0.01781	4.68373	96.1
0.1585	0.06541388002557257	-15.417211636092041	0.06306	-0.01739	4.68373	96.1
0.1259	0.06786064028580926	-14.429417526753763	0.06572	-0.01691	4.68373	96.1
0.1	0.07008512538335078	-13.600029876146321	0.06812	-0.01648	4.68373	96.1
0.07943	0.07213456660991317	-12.807082568827521	0.07034	-0.01599	4.68373	96.1
0.0631	0.07397783789757578	-12.18942052387147	0.07231	-0.01562	4.68373	96.1
0.05012	0.07581394067056534	-11.843507710507986	0.0742	-0.01556	4.68373	96.1
0.03981	0.07755690813847597	-11.573619275462605	0.07598	-0.01556	4.68373	96.1
0.03162	0.07927149298455279	-11.64446118045051	0.07764	-0.016	4.68373	96.1
0.02512	0.08085197647553212	-11.81164861077863	0.07914	-0.01655	4.68373	96.1
0.01995	0.08271717898961498	-12.32745700960922	0.08081	-0.01766	4.68373	96.1
0.01585	0.08445833588225617	-13.160888544085815	0.08224	-0.01923	4.68373	96.1
0.01259	0.08646421976748533	-14.179281722706008	0.08383	-0.02118	4.68373	96.1
0.01	0.08906229954363407	-15.45937080872745	0.08584	-0.02374	4.68373	96.1

File: Warwick/Cell04_95SOH_15degC_20SOC_9610_60Cycles.txt
Freq(Hz)	Zmod(Ohm)	Zphz(Deg)	Zreal(Ohm)	Zimag(Ohm)	Capacity(Ah)	SOH
10000.0	0.043879443934489414	46.25579919427514	0.03034	0.0317	4.68373	96.1
7943.0	0.03879092806314383	42.58666356715011	0.02856	0.02625	4.68373	96.1
6310.0	0.03467545818010196	38.466268321672786	0.02715	0.02157	4.68373	96.1
5012.0	0.03131039763401289	33.95905981967627	0.02597	0.01749	4.68373	96.1
3981.0	0.028583019434622367	29.12080144978566	0.02497	0.01391	4.68373	96.1
3162.0	0.027165345571150024	24.395079523371734	0.02474	0.01122	4.68373	96.1
2512.0	0.025865627307297228	19.711340347097156	0.02435	0.008724	4.68373	96.1
1995.0	0.0247260080886503	15.900197915259957	0.02378	0.006774	4.68373	96.1
1585.0	0.024261397321671315	12.013935724159676	0.02373	0.00505	4.68373	96.1
1259.0	0.024089161068829277	8.573104731513356	0.02382	0.003591	4.68373	96.1
1000.0	0.024100698765803456	5.736614199116382	0.02398	0.002409	4.68373	96.1
794.3	0.024211911861726245	3.371741201115479	0.02417	0.001424	4.68373	96.1
631.0	0.024645870575209956	1.2505886927339978	0.02464	0.0005379	4.68373	96.1
501.2	0.024950098084007607	-0.16065740398618275	0.02495	-6.996e-05	4.68373	96.1
398.1	0.02525609217773011	-1.2584894115998178	0.02525	-0.0005547	4.68373	96.1
316.2	0.025567569991886207	-2.1242398785250542	0.02555	-0.0009477	4.68373	96.1
251.2	0.025911191423784435	-2.811610227603174	0.02588	-0.001271	4.68373	96.1
199.5	0.026265951515222135	-3.389645769223588	0.02622	-0.001553	4.68373	96.1
158.5	0.02660920096507973	-3.822668685521793	0.02655	-0.001774	4.68373	96.1
125.9	0.02698164792965767	-4.17639308064068	0.02691	-0.001965	4.68373	96.1
100.0	0.027351894358526613	-4.434854106989741	0.02727	-0.002115	4.68373	96.1
79.43	0.02776476479280889	-4.735193625277467	0.02767	-0.002292	4.68373	96.1
63.1	0.02813427269363827	-4.93445627795711	0.02803	-0.00242	4.68373	96.1
52.0	0.02842488186431036	-5.153003199345136	0.02831	-0.002553	4.68373	96.1
39.81	0.028910788643688016	-5.239285144079076	0.02879	-0.00264	4.68373	96.1
31.62	0.02930018738847928	-5.40315997077913	0.02917	-0.002759	4.68373	96.1
25.12	0.029625346597128614	-5.677878097887706	0.02948	-0.002931	4.68373	96.1
19.95	0.03003658384370633	-5.852948266190829	0.02988	-0.003063	4.68373	96.1
15.85	0.03040655988434075	-6.177466193286542	0.03023	-0.003272	4.68373	96.1
12.59	0.03078055334135499	-6.544108013018774	0.03058	-0.003508	4.68373	96.1
10.0	0.031244644085026797	-7.026301992903711	0.03101	-0.003822	4.68373	96.1
7.943	0.03169770056329008	-7.72543851524397	0.03141	-0.004261	4.68373	96.1
6.31	0.03216091951421787	-8.471744496172207	0.03181	-0.004738	4.68373	96.1
5.012	0.0328033292365272	-9.21480097247846	0.03238	-0.005253	4.68373	96.1
3.981	0.03348760727493083	-10.184103782786844	0.03296	-0.005921	4.68373	96.1
3.162	0.034346045784049144	-11.38681492261199	0.03367	-0.006781	4.68373	96.1
2.512	0.03540957074012618	-12.576194393404752	0.03456	-0.00771	4.68373	96.1
1.995	0.03663607087284334	-13.79045267017923	0.03558	-0.008733	4.68373	96.1
1.585	0.03811753538727288	-15.050512505669914	0.03681	-0.009898	4.68373	96.1
1.259	0.03988678477892145	-16.008536069055108	0.03834	-0.011	4.68373	96.1
1.0	0.041953919959879786	-16.86275540945141	0.04015	-0.01217	4.68373	96.1
0.7943	0.044246212267266445	-17.792031244662116	0.04213	-0.01352	4.68373	96.1
0.631	0.0468099519333229	-17.91627400005323	0.04454	-0.0144	4.68373	96.1
0.5012	0.04948271314307654	-17.85274677813153	0.0471	-0.01517	4.68373	96.1
0.3981	0.05220117335846006	-17.445692567096	0.0498	-0.01565	4.68373	96.1
0.3162	0.05493639412993903	-16.878058831414165	0.05257	-0.01595	4.68373	96.1
0.2512	0.05757624510160419	-16.093022833216352	0.05532	-0.01596	4.68373	96.1
0.1995	0.06007673260089966	-15.218314505098187	0.05797	-0.01577	4.68373	96.1
0.1585	0.06240283727523934	-14.3346446898249	0.06046	-0.01545	4.68373	96.1
0.1259	0.06451518038415455	-13.471898613721054	0.06274	-0.01503	4.68373	96.1
0.1	0.06645177574752989	-12.762609478084554	0.06481	-0.01468	4.68373	96.1
0.07943	0.06828559511346445	-12.173870560887552	0.06675	-0.0144	4.68373	96.1
0.0631	0.06996984564796467	-11.684115472395431	0.06852	-0.01417	4.68373	96.1
0.05012	0.07163158591012767	-11.433857443855103	0.07021	-0.0142	4.68373	96.1
0.03981	0.0731356342694859	-11.331442204672886	0.07171	-0.01437	4.68373	96.1
0.03162	0.07475787383279436	-11.488798016477364	0.07326	-0.01489	4.68373	96.1
0.02512	0.07627807876447859	-11.785753607210214	0.07467	-0.01558	4.68373	96.1
0.01995	0.0780497386286463	-12.362394186744208	0.07624	-0.01671	4.68373	96.1
0.01585	0.0798717503251306	-13.26721878534844	0.07774	-0.01833	4.68373	96.1
0.01259	0.08175823689390568	-14.427172442200368	0.07918	-0.02037	4.68373	96.1
0.01	0.08424349945248001	-15.801526155276695	0.08106	-0.02294	4.68373	96.1

File: Warwick/Cell04_95SOH_15degC_50SOC_9610_60Cycles.txt
Freq(Hz)	Zmod(Ohm)	Zphz(Deg)	Zreal(Ohm)	Zimag(Ohm)	Capacity(Ah)	SOH
10000.0	0.04363547180906837	46.782950479573664	0.02988	0.0318	4.68373	96.1
7943.0	0.03856516692560788	43.1191963918199	0.02815	0.02636	4.68373	96.1
6310.0	0.03430618020124071	39.1084412629187	0.02662	0.02164	4.68373	96.1
5012.0	0.030989140033243906	34.56184794572587	0.02552	0.01758	4.68373	96.1
3981.0	0.028173249723807154	29.74992627179166	0.02446	0.01398	4.68373	96.1
3162.0	0.026730591089611167	25.031137462136453	0.02422	0.01131	4.68373	96.1
2512.0	0.025404657525737284	20.34381613561905	0.02382	0.008832	4.68373	96.1
1995.0	0.024216967791199626	16.497556018771576	0.02322	0.006877	4.68373	96.1
1585.0	0.023729598058121422	12.57909104389685	0.02316	0.005168	4.68373	96.1
1259.0	0.023545087725468344	9.080665373538475	0.02325	0.003716	4.68373	96.1
1000.0	0.023530657895605045	6.267859153298511	0.02339	0.002569	4.68373	96.1
794.3	0.023633748094620963	3.8648728117842177	0.02358	0.001593	4.68373	96.1
631.0	0.024051476054704004	1.7700288207415396	0.02404	0.0007429	4.68373	96.1
501.2	0.024320632499176497	0.41321979794234165	0.02432	0.0001754	4.68373	96.1
398.1	0.024591519830217897	-0.6370077548237697	0.02459	-0.0002734	4.68373	96.1
316.2	0.02486774256441465	-1.4297928837006972	0.02486	-0.0006205	4.68373	96.1
251.2	0.025165966178352858	-2.0410529791845313	0.02515	-0.0008963	4.68373	96.1
199.5	0.025474500760564477	-2.5130977797411846	0.02545	-0.001117	4.68373	96.1
158.5	0.02575173166992853	-2.84462799995915	0.02572	-0.001278	4.68373	96.1
125.9	0.026057959167977835	-3.0929899403371524	0.02602	-0.001406	4.68373	96.1
100.0	0.02636276542777711	-3.2639784622399737	0.02632	-0.001501	4.68373	96.1
79.43	0.026695677946064603	-3.3522189865859957	0.02665	-0.001561	4.68373	96.1
63.1	0.026969001186547492	-3.454413137118884	0.02692	-0.001625	4.68373	96.1
52.0	0.027161757601451345	-3.5376491109927355	0.02711	-0.001676	4.68373	96.1
39.81	0.02757092716975619	-3.483000910228987	0.02752	-0.001675	4.68373	96.1
31.62	0.027839058963980805	-3.401992400592212	0.02779	-0.001652	4.68373	96.1
25.12	0.028106150572428094	-3.2838622879063566	0.02806	-0.00161	4.68373	96.1
19.95	0.028345873491568398	-3.260109548303256	0.0283	-0.001612	4.68373	96.1
15.85	0.028600260296018285	-3.0404794916770426	0.02856	-0.001517	4.68373	96.1
12.59	0.02890599010585868	-2.8594357225445335	0.02887	-0.001442	4.68373	96.1
10.0	0.02907818598193498	-2.522932590496321	0.02905	-0.00128	4.68373	96.1
7.943	0.029255741812505797	-2.4037178231381167	0.02923	-0.001227	4.68373	96.1
6.31	0.02943370280817553	-2.299557268638583	0.02941	-0.001181	4.68373	96.1
5.012	0.029637937866862463	-1.9935215893238254	0.02962	-0.001031	4.68373	96.1
3.981	0.029724533374974958	-1.7917649781520315	0.02971	-0.0009294	4.68373	96.1
3.162	0.029795018489841552	-1.8192700813081037	0.02978	-0.0009459	4.68373	96.1
2.512	0.029933225120090213	-1.7032432549993592	0.02992	-0.0008897	4.68373	96.1
1.995	0.030021274711277666	-1.5703243802239393	0.03001	-0.0008227	4.68373	96.1
1.585	0.030132118582170755	-1.6250370188198935	0.03012	-0.0008545	4.68373	96.1
1.259	0.030210761653589605	-1.5293581082862038	0.0302	-0.0008063	4.68373	96.1
1.0	0.03023274893902306	-1.6639914719659468	0.03022	-0.0008779	4.68373	96.1
0.7943	0.030399333150580788	-2.0435249188272215	0.03038	-0.001084	4.68373	96.1
0.631	0.030486405166893653	-1.8797250327086712	0.03047	-0.001	4.68373	96.1
0.5012	0.030629046671419597	-2.0207051269195064	0.03061	-0.00108	4.68373	96.1
0.3981	0.030720496154847503	-2.093070531531287	0.0307	-0.001122	4.68373	96.1
0.3162	0.03089378325812493	-2.2483588214884302	0.03087	-0.001212	4.68373	96.1
0.2512	0.031003270811319247	-2.2200706959190795	0.03098	-0.001201	4.68373	96.1
0.1995	0.031187440805555047	-2.4036876810721126	0.03116	-0.001308	4.68373	96.1
0.1585	0.031329662765500685	-2.4934453900611833	0.0313	-0.001363	4.68373	96.1
0.1259	0.03144570088263259	-2.7304709759542747	0.03141	-0.001498	4.68373	96.1
0.1	0.031612413210636105	-2.9683010674282806	0.03157	-0.001637	4.68373	96.1
0.07943	0.031773670168867806	-3.3306697337874227	0.03172	-0.001846	4.68373	96.1
0.0631	0.031978763515808424	-3.758059791436911	0.03191	-0.002096	4.68373	96.1
0.05012	0.03217513047370593	-4.168845495990485	0.03209	-0.002339	4.68373	96.1
0.03981	0.032390482074214334	-4.733674129122837	0.03228	-0.002673	4.68373	96.1
0.03162	0.032715966575970215	-5.41434676161532	0.03257	-0.003087	4.68373	96.1
0.02512	0.03307324144984885	-6.196708675338829	0.03288	-0.00357	4.68373	96.1
0.01995	0.03355189943952503	-7.1635659832801295	0.03329	-0.004184	4.68373	96.1
0.01585	0.03399503965286701	-8.05073051373189	0.03366	-0.004761	4.68373	96.1
0.01259	0.03458353713835529	-9.186142353103534	0.03414	-0.005521	4.68373	96.1
0.01	0.03528853530539345	-10.478823324866863	0.0347	-0.006418	4.68373	96.1

File: Warwick/Cell04_95SOH_15degC_70SOC_9610_60Cycles.txt
Freq(Hz)	Zmod(Ohm)	Zphz(Deg)	Zreal(Ohm)	Zimag(Ohm)	Capacity(Ah)	SOH
10000.0	0.04358666424492703	46.812846687029904	0.02983	0.03178	4.68373	96.1
7943.0	0.038499966233751425	43.18971066472936	0.02807	0.02635	4.68373	96.1
6310.0	0.03429796786983159	39.012015931572165	0.02665	0.02159	4.68373	96.1
5012.0	0.03093974789813259	34.62488073795913	0.02546	0.01758	4.68373	96.1
3981.0	0.02811747143681309	29.83839852132166	0.02439	0.01399	4.68373	96.1
3162.0	0.02666237048726163	25.123347652066375	0.02414	0.01132	4.68373	96.1
2512.0	0.025311617016698085	20.426756241651532	0.02372	0.008834	4.68373	96.1
1995.0	0.02414198187804804	16.565125677006847	0.02314	0.006883	4.68373	96.1
1585.0	0.02365261780437844	12.633117410510199	0.02308	0.005173	4.68373	96.1
1259.0	0.0234593967526874	9.163591523990695	0.02316	0.003736	4.68373	96.1
1000.0	0.023431258203519503	6.294555822043471	0.02329	0.002569	4.68373	96.1
794.3	0.023535750699733377	3.944432511306296	0.02348	0.001619	4.68373	96.1
631.0	0.02395262536257769	1.8603817778422371	0.02394	0.0007776	4.68373	96.1
501.2	0.024220926935400303	0.5012661403109145	0.02422	0.0002119	4.68373	96.1
398.1	0.02449101345065165	-0.5212391796328977	0.02449	-0.0002228	4.68373	96.1
316.2	0.02475658350439333	-1.3213883231600276	0.02475	-0.0005709	4.68373	96.1
251.2	0.02504402746384854	-1.9177650376205317	0.02503	-0.0008381	4.68373	96.1
199.5	0.025332396748037875	-2.409483597150546	0.02531	-0.001065	4.68373	96.1
158.5	0.025599422434890988	-2.7472833665876006	0.02557	-0.001227	4.68373	96.1
125.9	0.025895474990816448	-2.9994140895468058	0.02586	-0.001355	4.68373	96.1
100.0	0.02617996401830988	-3.1662335320061943	0.02614	-0.001446	4.68373	96.1
79.43	0.026494445757554545	-3.3192204573295427	0.02645	-0.001534	4.68373	96.1
63.1	0.026807849615364525	-3.423816540796016	0.02676	-0.001601	4.68373	96.1
52.0	0.027065342340343673	-3.3169848167750366	0.02702	-0.001566	4.68373	96.1
39.81	0.0273303377952048	-3.4779946192927924	0.02728	-0.001658	4.68373	96.1
31.62	0.02760952750410626	-3.432387467046448	0.02756	-0.001653	4.68373	96.1
25.12	0.027918210902563224	-3.367665799401545	0.02787	-0.00164	4.68373	96.1
19.95	0.028155726167158255	-3.265844161265816	0.02811	-0.001604	4.68373	96.1
15.85	0.02838473619747064	-3.217227621275681	0.02834	-0.001593	4.68373	96.1
12.59	0.02866947707929114	-3.007115424334256	0.02863	-0.001504	4.68373	96.1
10.0	0.028872190235588294	-2.7058280908157095	0.02884	-0.001363	4.68373	96.1
7.943	0.02910059202146925	-2.627416114041825	0.02907	-0.001334	4.68373	96.1
6.31	0.029235299827434644	-2.383822738058581	0.02921	-0.001216	4.68373	96.1
5.012	0.029472250083765236	-2.226507359035077	0.02945	-0.001145	4.68373	96.1
3.981	0.029580163353166256	-2.1156479308853284	0.02956	-0.001092	4.68373	96.1
3.162	0.02967712358029329	-1.9464573824599052	0.02966	-0.001008	4.68373	96.1
2.512	0.029755509613515276	-1.8500066422543093	0.02974	-0.0009606	4.68373	96.1
1.995	0.02986540106879531	-1.8401259499816334	0.02985	-0.000959	4.68373	96.1
1.585	0.02996526019309694	-1.8286350963762201	0.02995	-0.0009562	4.68373	96.1
1.259	0.03006559025879918	-1.845220172095328	0.03005	-0.0009681	4.68373	96.1
1.0	0.030169087308037676	-2.0382234106976367	0.03015	-0.001073	4.68373	96.1
0.7943	0.03027848194675552	-2.485360926799363	0.03025	-0.001313	4.68373	96.1
0.631	0.03044845244014874	-2.477128875598865	0.03042	-0.001316	4.68373	96.1
0.5012	0.030601812446324157	-2.6127642152590598	0.03057	-0.001395	4.68373	96.1
0.3981	0.030815609048013313	-2.7546997126571133	0.03078	-0.001481	4.68373	96.1
0.3162	0.030970841125161585	-2.9427794589747274	0.03093	-0.00159	4.68373	96.1
0.2512	0.03117820054140393	-3.186354058699563	0.03113	-0.001733	4.68373	96.1
0.1995	0.03139609810151574	-3.4256150712242115	0.03134	-0.001876	4.68373	96.1
0.1585	0.03161364460165895	-3.6362523948905086	0.03155	-0.002005	4.68373	96.1
0.1259	0.031918416251437036	-4.017065892990799	0.03184	-0.002236	4.68373	96.1
0.1	0.03213583669363535	-4.426054173688439	0.03204	-0.00248	4.68373	96.1
0.07943	0.032455781010476394	-4.841048759413345	0.03234	-0.002739	4.68373	96.1
0.0631	0.03274917336361331	-5.284080701463392	0.03261	-0.003016	4.68373	96.1
0.05012	0.033144642161290566	-5.88432146959161	0.03297	-0.003398	4.68373	96.1
0.03981	0.033558584237121804	-6.543065214445725	0.03334	-0.003824	4.68373	96.1
0.03162	0.03399929706626301	-7.349090576674207	0.03372	-0.004349	4.68373	96.1
0.02512	0.03454669194003964	-8.124004114164023	0.0342	-0.004882	4.68373	96.1
0.01995	0.03512986216881586	-9.179175830082514	0.03468	-0.005604	4.68373	96.1
0.01585	0.03586403464475239	-10.264979545628378	0.03529	-0.006391	4.68373	96.1
0.01259	0.03666970740270503	-11.44935737318531	0.03594	-0.007279	4.68373	96.1
0.01	0.03767590594796627	-12.93409057512882	0.03672	-0.008433	4.68373	96.1

File: Warwick/Cell04_95SOH_15degC_95SOC_9610_60Cycles.txt
Freq(Hz)	Zmod(Ohm)	Zphz(Deg)	Zreal(Ohm)	Zimag(Ohm)	Capacity(Ah)	SOH
10000.0	0.043587113921433246	46.83142738834834	0.02982	0.03179	4.68373	96.1
7943.0	0.038450270480192984	43.197912175182914	0.02803	0.02632	4.68373	96.1
6310.0	0.034257672133406844	39.08817993211648	0.02659	0.0216	4.68373	96.1
5012.0	0.03092583709457191	34.620162165637744	0.02545	0.01757	4.68373	96.1
3981.0	0.028088910623233505	29.77777209672374	0.02438	0.01395	4.68373	96.1
3162.0	0.026632119705348276	25.03508921546997	0.02413	0.01127	4.68373	96.1
2512.0	0.025318175309449138	20.336734329792815	0.02374	0.008799	4.68373	96.1
1995.0	0.024139630920956518	16.462808383058917	0.02315	0.006841	4.68373	96.1
1585.0	0.023675140210778055	12.544032404413178	0.02311	0.005142	4.68373	96.1
1259.0	0.02347218064006836	9.049783030205939	0.02318	0.003692	4.68373	96.1
1000.0	0.023457378903023244	6.203975781215064	0.02332	0.002535	4.68373	96.1
794.3	0.02358312159151116	3.8463967535728036	0.02353	0.001582	4.68373	96.1
631.0	0.02399041110298029	1.6880405049641813	0.02398	0.0007067	4.68373	96.1
501.2	0.024270386103438898	0.32318537398965325	0.02427	0.0001369	4.68373	96.1
398.1	0.024551842713735356	-0.7019840370376639	0.02455	-0.0003008	4.68373	96.1
316.2	0.024828319783867774	-1.4833106514481094	0.02482	-0.0006427	4.68373	96.1
251.2	0.025117090137195434	-2.1137341838945414	0.0251	-0.0009264	4.68373	96.1
199.5	0.025425749467813136	-2.578823006997398	0.0254	-0.001144	4.68373	96.1
158.5	0.02569357057709185	-2.9292207431627353	0.02566	-0.001313	4.68373	96.1
125.9	0.025990534834820157	-3.2003736477741227	0.02595	-0.001451	4.68373	96.1
100.0	0.026266902386844173	-3.4244853829105693	0.02622	-0.001569	4.68373	96.1
79.43	0.02658200790008159	-3.5846704186277516	0.02653	-0.001662	4.68373	96.1
63.1	0.026868101086604538	-3.7686826101440687	0.02681	-0.001766	4.68373	96.1
52.0	0.02715508683469821	-3.9677599671503123	0.02709	-0.001879	4.68373	96.1
39.81	0.027418294184722723	-4.044822461037945	0.02735	-0.001934	4.68373	96.1
31.62	0.027674626664148518	-4.2086363296102345	0.0276	-0.002031	4.68373	96.1
25.12	0.027982564285640443	-4.402474318252369	0.0279	-0.002148	4.68373	96.1
19.95	0.028298555952557012	-4.533960083076847	0.02821	-0.002237	4.68373	96.1
15.85	0.02859327340477127	-4.871141458765419	0.02849	-0.002428	4.68373	96.1
12.59	0.028927082466090492	-5.156770894010104	0.02881	-0.0026	4.68373	96.1
10.0	0.029357489487352284	-5.341615849650313	0.02923	-0.002733	4.68373	96.1
7.943	0.029838877810668418	-5.725878278581845	0.02969	-0.002977	4.68373	96.1
6.31	0.030401554236584683	-5.909373233105542	0.03024	-0.00313	4.68373	96.1
5.012	0.0309075357154206	-6.14407364299782	0.03073	-0.003308	4.68373	96.1
3.981	0.031549322987981854	-6.111763115125631	0.03137	-0.003359	4.68373	96.1
3.162	0.03217696225562631	-6.011802055656395	0.032	-0.00337	4.68373	96.1
2.512	0.032770462630240665	-5.672319293169159	0.03261	-0.003239	4.68373	96.1
1.995	0.03328051419374407	-5.266906833883732	0.03314	-0.003055	4.68373	96.1
1.585	0.03376528447977301	-4.937253630940665	0.03364	-0.002906	4.68373	96.1
1.259	0.03421551292907941	-4.500809288947543	0.03411	-0.002685	4.68373	96.1
1.0	0.03451205240202326	-4.185683419633822	0.03442	-0.002519	4.68373	96.1
0.7943	0.034781700303464176	-4.161434610877957	0.03469	-0.002524	4.68373	96.1
0.631	0.035058715093397246	-3.840165410732496	0.03498	-0.002348	4.68373	96.1
0.5012	0.03535366121068651	-3.6992637243742093	0.03528	-0.002281	4.68373	96.1
0.3981	0.03555554899027717	-3.479634934721848	0.03549	-0.002158	4.68373	96.1
0.3162	0.03585232027358899	-3.378754223426447	0.03579	-0.002113	4.68373	96.1
0.2512	0.036061781708617784	-3.354331808297266	0.036	-0.00211	4.68373	96.1
0.1995	0.03630183912696436	-3.3447730944539287	0.03624	-0.002118	4.68373	96.1
0.1585	0.036563856470563934	-3.386704570165984	0.0365	-0.00216	4.68373	96.1
0.1259	0.036767870335389294	-3.481851291753944	0.0367	-0.002233	4.68373	96.1
0.1	0.03701290699202104	-3.59680536023051	0.03694	-0.002322	4.68373	96.1
0.07943	0.03730199973191786	-3.7997706091058245	0.03722	-0.002472	4.68373	96.1
0.0631	0.03756529217242959	-4.081922058833369	0.03747	-0.002674	4.68373	96.1
0.05012	0.03788155124859593	-4.398125338398435	0.03777	-0.002905	4.68373	96.1
0.03981	0.038238646105739675	-4.701176232895643	0.03811	-0.003134	4.68373	96.1
0.03162	0.03867263824721556	-5.256532967698043	0.03851	-0.003543	4.68373	96.1
0.02512	0.03907054793575334	-5.660980602887253	0.03888	-0.003854	4.68373	96.1
0.01995	0.039545244328490374	-6.2526714175695	0.03931	-0.004307	4.68373	96.1
0.01585	0.0401680669686755	-6.865999761212609	0.03988	-0.004802	4.68373	96.1
0.01259	0.04079065050964498	-7.518066370446482	0.04044	-0.005337	4.68373	96.1
0.01	0.04155126040206241	-8.262123190959363	0.04112	-0.005971	4.68373	96.1

File: Warwick/Cell04_95SOH_25degC_05SOC_9610_60Cycles.txt
Freq(Hz)	Zmod(Ohm)	Zphz(Deg)	Zreal(Ohm)	Zimag(Ohm)	Capacity(Ah)	SOH
10000.0	0.04400806516992084	46.970492330031135	0.03003	0.03217	4.68373	96.1
7943.0	0.03882090158664531	43.41349624746922	0.0282	0.02668	4.68373	96.1
6310.0	0.03454032570778683	39.34893067957299	0.02671	0.0219	4.68373	96.1
5012.0	0.031201270807452698	34.96343699947134	0.02557	0.01788	4.68373	96.1
3981.0	0.028345625764833626	30.27389696019436	0.02448	0.01429	4.68373	96.1
3162.0	0.02685420823632676	25.639467042275196	0.02421	0.01162	4.68373	96.1
2512.0	0.025486086871075363	21.083350221742645	0.02378	0.009168	4.68373	96.1
1995.0	0.02425036321377476	17.405328806315723	0.02314	0.007254	4.68373	96.1
1585.0	0.023713208576656177	13.582664041644975	0.02305	0.005569	4.68373	96.1
1259.0	0.023445624325233907	10.26987403682918	0.02307	0.00418	4.68373	96.1
1000.0	0.023350707162739206	7.517624241140269	0.02315	0.003055	4.68373	96.1
794.3	0.0233698494646414	5.298309135494044	0.02327	0.002158	4.68373	96.1
631.0	0.023657866429583205	3.2421638968230617	0.02362	0.001338	4.68373	96.1
501.2	0.023813613459741888	1.9374474305053966	0.0238	0.0008051	4.68373	96.1
398.1	0.023983334213782705	0.9553986058516865	0.02398	0.0003999	4.68373	96.1
316.2	0.024140127700374745	0.18636490229735347	0.02414	7.852e-05	4.68373	96.1
251.2	0.024310719989543705	-0.44096374691822426	0.02431	-0.0001871	4.68373	96.1
199.5	0.02450314540543724	-0.9180570586652135	0.0245	-0.0003926	4.68373	96.1
158.5	0.024656050665911602	-1.2693644818796306	0.02465	-0.0005462	4.68373	96.1
125.9	0.024848716176293698	-1.5176140931034476	0.02484	-0.0006581	4.68373	96.1
100.0	0.025021180116253507	-1.7128647342436565	0.02501	-0.0007479	4.68373	96.1
79.43	0.025233045945545297	-1.8425075876050352	0.02522	-0.0008113	4.68373	96.1
63.1	0.02542386068951763	-1.8920344106006026	0.02541	-0.0008394	4.68373	96.1
52.0	0.025546216588958923	-2.0416301299472885	0.02553	-0.0009101	4.68373	96.1
39.81	0.025763906787597254	-1.882628888566008	0.02575	-0.0008464	4.68373	96.1
31.62	0.025913482236858864	-1.8483088769550637	0.0259	-0.0008358	4.68373	96.1
25.12	0.02604172886445906	-1.7196774996221085	0.02603	-0.0007815	4.68373	96.1
19.95	0.026191040608574526	-1.663692340077174	0.02618	-0.0007604	4.68373	96.1
15.85	0.026300036164423803	-1.5829133903238763	0.02629	-0.0007265	4.68373	96.1
12.59	0.026328414752126647	-1.4486301046728185	0.02632	-0.0006656	4.68373	96.1
10.0	0.02644636519523997	-1.257098217318351	0.02644	-0.0005802	4.68373	96.1
7.943	0.026504632052718635	-1.0711981460558504	0.0265	-0.0004955	4.68373	96.1
6.31	0.026634992894498773	-1.1094157236523916	0.02663	-0.0005157	4.68373	96.1
5.012	0.026614301836606572	-1.0301794840430218	0.02661	-0.0004785	4.68373	96.1
3.981	0.026694970088202007	-1.1056347938664315	0.02669	-0.0005151	4.68373	96.1
3.162	0.026724718985239114	-1.0767422556462714	0.02672	-0.0005022	4.68373	96.1
2.512	0.02679477248438583	-1.0814122821216934	0.02679	-0.0005057	4.68373	96.1
1.995	0.02683435439059416	-1.0321946868036387	0.02683	-0.0004834	4.68373	96.1
1.585	0.026936010487820947	-1.2104139792066089	0.02693	-0.000569	4.68373	96.1
1.259	0.026954503395351215	-1.047364976545357	0.02695	-0.0004927	4.68373	96.1
1.0	0.027066435599095794	-1.2494681594114185	0.02706	-0.0005902	4.68373	96.1
0.7943	0.02719123281960566	-1.6469580036014413	0.02718	-0.0007815	4.68373	96.1
0.631	0.027180151799428936	-1.5660179077836112	0.02717	-0.0007428	4.68373	96.1
0.5012	0.027321279710145353	-1.646459393324434	0.02731	-0.000785	4.68373	96.1
0.3981	0.027392568373374556	-1.7357109243661544	0.02738	-0.0008297	4.68373	96.1
0.3162	0.02749484554530176	-1.8829102011801568	0.02748	-0.0009034	4.68373	96.1
0.2512	0.027566609625414587	-1.9890590658147278	0.02755	-0.0009568	4.68373	96.1
0.1995	0.027659823011002803	-2.169320315780775	0.02764	-0.001047	4.68373	96.1
0.1585	0.02775309575524864	-2.3376426370706596	0.02773	-0.001132	4.68373	96.1
0.1259	0.027907918302875975	-2.56303553402229	0.02788	-0.001248	4.68373	96.1
0.1	0.02810640140608541	-2.91635891402126	0.02807	-0.00143	4.68373	96.1
0.07943	0.028166453255601777	-3.2910867691325696	0.02812	-0.001617	4.68373	96.1
0.0631	0.028367356397803443	-3.6441171871377827	0.02831	-0.001803	4.68373	96.1
0.05012	0.028605648760341024	-4.167814609504564	0.02853	-0.002079	4.68373	96.1
0.03981	0.028820354074854806	-4.7827929491466	0.02872	-0.002403	4.68373	96.1
0.03162	0.029090464142051773	-5.428381094220366	0.02896	-0.002752	4.68373	96.1
0.02512	0.02942213765177507	-6.200838555121523	0.02925	-0.003178	4.68373	96.1
0.01995	0.029743570733857763	-7.029443827845929	0.02952	-0.00364	4.68373	96.1
0.01585	0.03025421096310396	-7.9969929992421624	0.02996	-0.004209	4.68373	96.1
0.01259	0.030791414972358773	-9.145398963287862	0.0304	-0.004894	4.68373	96.1
0.01	0.031432691835094236	-10.362561560014907	0.03092	-0.005654	4.68373	96.1
