Repository: chrisw-17/rapid-SOH-prediction

# Rapid EIS-based SOH Estimation for Unknown LIBs

---

**This repository accompanies the paper:**

> **Fast state of health evaluation of lithium-ion batteries using EIS for second-life and recycling assessment**  
> *Authors: Christopher Wett, Jörg Lampe, Joey Danz, Thomas Seeger, Bugra Turan*

## Overview

This repository provides a complete workflow for rapid State of Health (SOH) estimation of lithium-ion batteries using Electrochemical Impedance Spectroscopy (EIS) and neural network models. The code and data enable reproducible analysis, model training, and evaluation for the fully connected neural network model as described in the associated publication.

File: Warwick/Cell04_95SOH_25degC_20SOC_9610_60Cycles.txt
Freq(Hz)	Zmod(Ohm)	Zphz(Deg)	Zreal(Ohm)	Zimag(Ohm)	Capacity(Ah)	SOH
10000.0	0.04438555282972152	46.46973659115311	0.03057	0.03218	4.68373	96.1
7943.0	0.03919923468640683	42.93245819537891	0.0287	0.0267	4.68373	96.1
6310.0	0.03493166185568617	38.887791330242614	0.02719	0.02193	4.68373	96.1
5012.0	0.03158407510122783	34.369312969756535	0.02607	0.01783	4.68373	96.1
3981.0	0.028748796496549205	29.6682496589315	0.02498	0.01423	4.68373	96.1
3162.0	0.02728517729464113	25.043533825339424	0.02472	0.01155	4.68373	96.1
2512.0	0.025927101438456245	20.469657130616937	0.02429	0.009067	4.68373	96.1
1995.0	0.024745187431094554	16.79239107214235	0.02369	0.007149	4.68373	96.1
1585.0	0.024219542708317183	12.987346856542615	0.0236	0.005443	4.68373	96.1
1259.0	0.023991070442979406	9.672766868296014	0.02365	0.004031	4.68373	96.1
1000.0	0.023903645663371102	6.910361835176445	0.02373	0.002876	4.68373	96.1
794.3	0.023938576482322418	4.643587433152986	0.02386	0.001938	4.68373	96.1
631.0	0.024274799875591148	2.5901298276095464	0.02425	0.001097	4.68373	96.1
501.2	0.024475736843045194	1.2405512478894325	0.02447	0.0005299	4.68373	96.1
398.1	0.024670113003569725	0.17341965105596943	0.02467	7.467e-05	4.68373	96.1
316.2	0.024871775727518936	-0.6846600386048473	0.02487	-0.0002972	4.68373	96.1
251.2	0.02510757493048662	-1.4074581553283623	0.0251	-0.0006167	4.68373	96.1
199.5	0.02534502575970283	-1.9730175102937646	0.02533	-0.0008726	4.68373	96.1
158.5	0.025582933549536495	-2.4262220552508897	0.02556	-0.001083	4.68373	96.1
125.9	0.025840981502257224	-2.805936019324049	0.02581	-0.001265	4.68373	96.1
100.0	0.02610783263696931	-3.084877941335415	0.02607	-0.001405	4.68373	96.1
79.43	0.026415162994007816	-3.3509214091066295	0.02637	-0.001544	4.68373	96.1
63.1	0.026672897124234558	-3.609028952589444	0.02662	-0.001679	4.68373	96.1
52.0	0.026827008853019748	-3.735937429204928	0.02677	-0.001748	4.68373	96.1
39.81	0.027215774488336723	-3.984221965652051	0.02715	-0.001891	4.68373	96.1
31.62	0.027474432496413827	-4.218447551941947	0.0274	-0.002021	4.68373	96.1
25.12	0.02771539601016013	-4.498911506499938	0.02763	-0.002174	4.68373	96.1
19.95	0.02798312100177534	-4.6755626833380335	0.02789	-0.002281	4.68373	96.1
15.85	0.02828436990636348	-5.1542645932323135	0.02817	-0.002541	4.68373	96.1
12.59	0.028575257286680728	-5.57691912243878	0.02844	-0.002777	4.68373	96.1
10.0	0.028949635507204575	-6.019779696287563	0.02879	-0.003036	4.68373	96.1
7.943	0.029326245395549698	-6.632108430135719	0.02913	-0.003387	4.68373	96.1
6.31	0.02982756485199554	-7.387101463313889	0.02958	-0.003835	4.68373	96.1
5.012	0.030355325331809572	-7.998771060707103	0.03006	-0.004224	4.68373	96.1
3.981	0.03097942865838555	-8.857246781909566	0.03061	-0.00477	4.68373	96.1
3.162	0.0317721328210745	-9.56964308811043	0.03133	-0.005282	4.68373	96.1
2.512	0.0326543119511038	-10.379077988315885	0.03212	-0.005883	4.68373	96.1
1.995	0.03366082032571399	-11.021177676439393	0.03304	-0.006435	4.68373	96.1
1.585	0.03482317619057744	-11.69714743609369	0.0341	-0.00706	4.68373	96.1
1.259	0.03613336171739353	-12.104502933400749	0.03533	-0.007577	4.68373	96.1
1.0	0.03750787250698178	-12.205714632833358	0.03666	-0.00793	4.68373	96.1
0.7943	0.03889108247400681	-12.494611580882372	0.03797	-0.008414	4.68373	96.1
0.631	0.04037672226667242	-12.299319216349591	0.03945	-0.008601	4.68373	96.1
0.5012	0.04179304943408653	-11.93236379069285	0.04089	-0.008641	4.68373	96.1
0.3981	0.04317418354757852	-11.483007390489423	0.04231	-0.008595	4.68373	96.1
0.3162	0.04442758552971341	-11.008956238774704	0.04361	-0.008484	4.68373	96.1
0.2512	0.045636729243012146	-10.586029547940141	0.04486	-0.008384	4.68373	96.1
0.1995	0.046756112926546835	-10.180335417422368	0.04602	-0.008264	4.68373	96.1
0.1585	0.047836314657381376	-9.858111069455285	0.04713	-0.00819	4.68373	96.1
0.1259	0.04878641229891782	-9.622573502835596	0.0481	-0.008155	4.68373	96.1
0.1	0.04974485577424062	-9.518370886173663	0.04906	-0.008226	4.68373	96.1
0.07943	0.05070922760208441	-9.525849591747184	0.05001	-0.008392	4.68373	96.1
0.0631	0.05157932240733684	-9.77825480814162	0.05083	-0.00876	4.68373	96.1
0.05012	0.052533635472904405	-10.159105639783036	0.05171	-0.009266	4.68373	96.1
0.03981	0.05340471518508455	-10.735516806065904	0.05247	-0.009948	4.68373	96.1
0.03162	0.0544641542668203	-11.609086718912689	0.05335	-0.01096	4.68373	96.1
0.02512	0.055605188606819775	-12.769098753200858	0.05423	-0.01229	4.68373	96.1
0.01995	0.05682859315520665	-14.126719422000553	0.05511	-0.01387	4.68373	96.1
0.01585	0.058418074257887004	-15.946743117633861	0.05617	-0.01605	4.68373	96.1
0.01259	0.06021682489138729	-18.152113011205444	0.05722	-0.01876	4.68373	96.1
0.01	0.06264511553185931	-20.520719749058948	0.05867	-0.02196	4.68373	96.1

File: Warwick/Cell04_95SOH_25degC_70SOC_9610_60Cycles.txt
Freq(Hz)	Zmod(Ohm)	Zphz(Deg)	Zreal(Ohm)	Zimag(Ohm)	Capacity(Ah)	SOH
10000.0	0.04398127783500611	47.026996826721536	0.02998	0.03218	4.68373	96.1
7943.0	0.03883351387654741	43.49750438429893	0.02817	0.02673	4.68373	96.1
6310.0	0.03454887697161805	39.44459738120301	0.02668	0.02195	4.68373	96.1
5012.0	0.031171788527448983	35.04622906707408	0.02552	0.0179	4.68373	96.1
3981.0	0.02828311333640623	30.418297455892233	0.02439	0.01432	4.68373	96.1
3162.0	0.026799798506705233	25.74277168106496	0.02414	0.01164	4.68373	96.1
2512.0	0.02541904248786724	21.192383788635173	0.0237	0.009189	4.68373	96.1
1995.0	0.024200624805983832	17.504299042163915	0.02308	0.007279	4.68373	96.1
1585.0	0.023642776909661014	13.701218620632597	0.02297	0.0056	4.68373	96.1
1259.0	0.023382672409286324	10.380020480135181	0.023	0.004213	4.68373	96.1
1000.0	0.023266106249220132	7.63207243986342	0.02306	0.00309	4.68373	96.1
794.3	0.02327373895617118	5.411740160353138	0.02317	0.002195	4.68373	96.1
631.0	0.023570902485904096	3.3758815409971654	0.02353	0.001388	4.68373	96.1
501.2	0.023725457839417975	2.0683703684252173	0.02371	0.0008563	4.68373	96.1
398.1	0.02387401451034157	1.050744873725008	0.02387	0.0004378	4.68373	96.1
316.2	0.024020263919449343	0.2685869074237263	0.02402	0.0001126	4.68373	96.1
251.2	0.024180457226653098	-0.35234801537333227	0.02418	-0.0001487	4.68373	96.1
199.5	0.024362604098084426	-0.8377381896332243	0.02436	-0.0003562	4.68373	96.1
158.5	0.024525447714771692	-1.2076591547462305	0.02452	-0.0005169	4.68373	96.1
125.9	0.02469816954836937	-1.4737242929911727	0.02469	-0.0006352	4.68373	96.1
100.0	0.02488054481899462	-1.668178776498382	0.02487	-0.0007243	4.68373	96.1
79.43	0.025082387431024186	-1.800784294491411	0.02507	-0.0007882	4.68373	96.1
63.1	0.025273293100820878	-1.8583987301365195	0.02526	-0.0008196	4.68373	96.1
52.0	0.025473288662636394	-1.8507793336911402	0.02546	-0.0008227	4.68373	96.1
39.81	0.025624485989966708	-1.9266578694575314	0.02561	-0.0008615	4.68373	96.1
31.62	0.025753683083396053	-1.8677948522370436	0.02574	-0.0008394	4.68373	96.1
25.12	0.02587267937439028	-1.7938394779768878	0.02586	-0.0008099	4.68373	96.1
19.95	0.026021831164620216	-1.7278216346686028	0.02601	-0.0007846	4.68373	96.1
15.85	0.02608022695625941	-1.6046094262041153	0.02607	-0.0007303	4.68373	96.1
12.59	0.026218610749046183	-1.4684702249041814	0.02621	-0.0006719	4.68373	96.1
10.0	0.026366631102399108	-1.2850270754791095	0.02636	-0.0005913	4.68373	96.1
7.943	0.026396193953674457	-1.2412505216693246	0.02639	-0.0005718	4.68373	96.1
6.31	0.026395904964406885	-1.2119538729851371	0.02639	-0.0005583	4.68373	96.1
5.012	0.026515257569935086	-1.141009895000463	0.02651	-0.000528	4.68373	96.1
3.981	0.026526054152285823	-1.2241545051203222	0.02652	-0.0005667	4.68373	96.1
3.162	0.026596963998922883	-1.311174280579515	0.02659	-0.0006086	4.68373	96.1
2.512	0.026686432485628346	-1.2580285766955248	0.02668	-0.0005859	4.68373	96.1
1.995	0.026756743831976265	-1.2864221006518524	0.02675	-0.0006007	4.68373	96.1
1.585	0.026818558989065763	-1.447580411216542	0.02681	-0.0006775	4.68373	96.1
1.259	0.026900939433595995	-1.6340526423375734	0.02689	-0.0007671	4.68373	96.1
1.0	0.027001720690541187	-1.6882401346212745	0.02699	-0.0007955	4.68373	96.1
0.7943	0.027108970766150455	-2.1436253321832877	0.02709	-0.001014	4.68373	96.1
0.631	0.027200428599564383	-2.2207324525902914	0.02718	-0.001054	4.68373	96.1
0.5012	0.02733056347754287	-2.22274095663609	0.02731	-0.00106	4.68373	96.1
0.3981	0.02751630987251016	-2.5057429478722058	0.02749	-0.001203	4.68373	96.1
0.3162	0.027599143537436085	-2.6332929963198266	0.02757	-0.001268	4.68373	96.1
0.2512	0.027764466301371617	-2.8551915081658326	0.02773	-0.001383	4.68373	96.1
0.1995	0.027942856135334485	-3.1736882032238265	0.0279	-0.001547	4.68373	96.1
0.1585	0.028142732347801628	-3.5080105472659775	0.02809	-0.001722	4.68373	96.1
0.1259	0.02834348630638087	-3.8355895264987376	0.02828	-0.001896	4.68373	96.1
0.1	0.028527546406937977	-4.225564035303787	0.02845	-0.002102	4.68373	96.1
0.07943	0.02882783427522782	-4.721717916843856	0.02873	-0.002373	4.68373	96.1
0.0631	0.029128610952120597	-5.172346590841933	0.02901	-0.002626	4.68373	96.1
0.05012	0.029420902025600777	-5.805544727280389	0.02927	-0.002976	4.68373	96.1
0.03981	0.02975601760988859	-6.409937030405491	0.02957	-0.003322	4.68373	96.1
0.03162	0.03017993379714409	-7.229567996819147	0.02994	-0.003798	4.68373	96.1
0.02512	0.030706539759471435	-8.10265881571934	0.0304	-0.004328	4.68373	96.1
0.01995	0.031186708963916024	-9.032225329192006	0.0308	-0.004896	4.68373	96.1
0.01585	0.03176560443309714	-10.236281933585497	0.03126	-0.005645	4.68373	96.1
0.01259	0.03253349879739343	-11.503349204870533	0.03188	-0.006488	4.68373	96.1
0.01	0.0334187844781943	-12.940901452148077	0.03257	-0.007484	4.68373	96.1

File: Warwick/Cell04_95SOH_25degC_95SOC_9610_60Cycles.txt
Freq(Hz)	Zmod(Ohm)	Zphz(Deg)	Zreal(Ohm)	Zimag(Ohm)	Capacity(Ah)	SOH
10000.0	0.04401838820311348	47.0897563298963	0.02997	0.03224	4.68373	96.1
7943.0	0.03880487082828649	43.51728318967547	0.02814	0.02672	4.68373	96.1
6310.0	0.03451027962796013	39.49733795001496	0.02663	0.02195	4.68373	96.1
5012.0	0.0311457091747804	35.169853863459956	0.02546	0.01794	4.68373	96.1
3981.0	0.028265868109789233	30.438823540433635	0.02437	0.01432	4.68373	96.1
3162.0	0.02677277908622861	25.77065676148429	0.02411	0.01164	4.68373	96.1
2512.0	0.025405743130245174	21.17740662008018	0.02369	0.009178	4.68373	96.1
1995.0	0.024178242781476077	17.493694308183485	0.02306	0.007268	4.68373	96.1
1585.0	0.023630220989233258	13.67869346443712	0.02296	0.005588	4.68373	96.1
1259.0	0.023359222247326644	10.338193168551014	0.02298	0.004192	4.68373	96.1
1000.0	0.023245354137977767	7.621518629208785	0.02304	0.003083	4.68373	96.1
794.3	0.023260600185721778	5.330687350156692	0.02316	0.002161	4.68373	96.1
631.0	0.023558826456341157	3.2899124781548807	0.02352	0.001352	4.68373	96.1
501.2	0.023704032151724733	1.9715603658694	0.02369	0.0008155	4.68373	96.1
398.1	0.02386314802703114	0.9306743904345194	0.02386	0.0003876	4.68373	96.1
316.2	0.02401006333857743	0.13160585935006403	0.02401	5.515e-05	4.68373	96.1
251.2	0.024180999896819818	-0.5210502309522865	0.02418	-0.0002199	4.68373	96.1
199.5	0.024353973228407724	-1.034976261108531	0.02435	-0.0004399	4.68373	96.1
158.5	0.024507871494889148	-1.452195432838789	0.0245	-0.0006211	4.68373	96.1
125.9	0.02469197143688612	-1.7842283496122302	0.02468	-0.0007688	4.68373	96.1
100.0	0.024865921782431473	-2.0504744745172845	0.02485	-0.0008897	4.68373	96.1
79.43	0.02511004000395061	-2.2892420639857685	0.02509	-0.001003	4.68373	96.1
63.1	0.025274210887780455	-2.5080654167979057	0.02525	-0.001106	4.68373	96.1
52.0	0.025378150543331562	-2.6989273193082695	0.02535	-0.001195	4.68373	96.1
39.81	0.025664744787353724	-2.9816934541933082	0.02563	-0.001335	4.68373	96.1
31.62	0.02589002164927639	-3.1862135172712502	0.02585	-0.001439	4.68373	96.1
25.12	0.026056441142258854	-3.4213385694453895	0.02601	-0.001555	4.68373	96.1
19.95	0.026341539609521687	-3.5847465172235773	0.02629	-0.001647	4.68373	96.1
15.85	0.0265901832261457	-3.8556414933114005	0.02653	-0.001788	4.68373	96.1
12.59	0.026893430722018344	-3.935951617792534	0.02683	-0.001846	4.68373	96.1
10.0	0.027266908167227173	-4.014653762114012	0.0272	-0.001909	4.68373	96.1
7.943	0.027580160550656697	-4.087688927946836	0.02751	-0.001966	4.68373	96.1
6.31	0.027969111980897788	-4.028695386935067	0.0279	-0.001965	4.68373	96.1
5.012	0.02832589559043103	-3.908932859307371	0.02826	-0.001931	4.68373	96.1
3.981	0.02863923324741778	-3.685654231740325	0.02858	-0.001841	4.68373	96.1
3.162	0.028945338502080087	-3.5434901439663236	0.02889	-0.001789	4.68373	96.1
2.512	0.029167847023734882	-3.2822548110594307	0.02912	-0.00167	4.68373	96.1
1.995	0.02938995617553725	-2.9879913237331133	0.02935	-0.001532	4.68373	96.1
1.585	0.029597126955162388	-2.870138989467492	0.02956	-0.001482	4.68373	96.1
1.259	0.029763797203985917	-2.730706049761393	0.02973	-0.001418	4.68373	96.1
1.0	0.02995116618764618	-2.6140282031043576	0.02992	-0.001366	4.68373	96.1
0.7943	0.030111318951517217	-2.6134488091560426	0.03008	-0.001373	4.68373	96.1
0.631	0.030239881547387052	-2.547328167247674	0.03021	-0.001344	4.68373	96.1
0.5012	0.03040057020846813	-2.569699650845224	0.03037	-0.001363	4.68373	96.1
0.3981	0.030539412240578566	-2.5148159690613525	0.03051	-0.00134	4.68373	96.1
0.3162	0.030670123589578182	-2.53962024727223	0.03064	-0.001359	4.68373	96.1
0.2512	0.030822085198766162	-2.614548307947136	0.03079	-0.001406	4.68373	96.1
0.1995	0.0310052476848678	-2.7322880207480393	0.03097	-0.001478	4.68373	96.1
0.1585	0.03114868864013379	-2.8559752594758434	0.03111	-0.001552	4.68373	96.1
0.1259	0.03133416137381053	-3.04229203182167	0.03129	-0.001663	4.68373	96.1
0.1	0.03151387891072757	-3.3508732292486325	0.03146	-0.001842	4.68373	96.1
0.07943	0.03176196292737588	-3.5794850729286436	0.0317	-0.001983	4.68373	96.1
0.0631	0.03198588601242742	-3.9475278655939245	0.03191	-0.002202	4.68373	96.1
0.05012	0.03227275050255246	-4.344920580680955	0.03218	-0.002445	4.68373	96.1
0.03981	0.03259236131365753	-4.758970013985493	0.03248	-0.002704	4.68373	96.1
0.03162	0.03295201414177895	-5.321309777922016	0.03281	-0.003056	4.68373	96.1
0.02512	0.03333222248815701	-5.826900413529182	0.03316	-0.003384	4.68373	96.1
0.01995	0.033789405676927786	-6.382137036776212	0.03358	-0.003756	4.68373	96.1
0.01585	0.03429788337492563	-7.0305311733460325	0.03404	-0.004198	4.68373	96.1
0.01259	0.03482029500162226	-7.7773197762366495	0.0345	-0.004712	4.68373	96.1
0.01	0.035516470320120494	-8.56905447115515	0.03512	-0.005292	4.68373	96.1

File: Warwick/Cell04_95SOH_35degC_05SOC_9610_60Cycles.txt
Freq(Hz)	Zmod(Ohm)	Zphz(Deg)	Zreal(Ohm)	Zimag(Ohm)	Capacity(Ah)	SOH
10000.0	0.04477580261703859	46.83710809168186	0.03063	0.03266	4.68373	96.1
7943.0	0.03953869117712421	43.24753572565461	0.0288	0.02709	4.68373	96.1
6310.0	0.03523703307601252	39.114365889020256	0.02734	0.02223	4.68373	96.1
5012.0	0.03181828562320729	34.82384645291956	0.02612	0.01817	4.68373	96.1
3981.0	0.028957619031957718	30.071286515742305	0.02506	0.01451	4.68373	96.1
3162.0	0.027454298388412696	25.54768662793439	0.02477	0.01184	4.68373	96.1
2512.0	0.026076969839304565	21.091460946410603	0.02433	0.009384	4.68373	96.1
1995.0	0.024832320169488793	17.44624507065679	0.02369	0.007445	4.68373	96.1
1585.0	0.02424798292642091	13.78064464273446	0.02355	0.005776	4.68373	96.1
1259.0	0.023952205347316142	10.514736638287944	0.02355	0.004371	4.68373	96.1
1000.0	0.023803464369708874	7.857095548954228	0.02358	0.003254	4.68373	96.1
794.3	0.02377494111454327	5.636256260596187	0.02366	0.002335	4.68373	96.1
631.0	0.02404714172204256	3.588224395347927	0.024	0.001505	4.68373	96.1
501.2	0.024168485968508662	2.2411023860607675	0.02415	0.0009451	4.68373	96.1
398.1	0.024295240710065006	1.1900902604718915	0.02429	0.0005046	4.68373	96.1
316.2	0.024420461298059054	0.3521698690198127	0.02442	0.0001501	4.68373	96.1
251.2	0.024580455247208095	-0.34871207411541927	0.02458	-0.0001496	4.68373	96.1
199.5	0.024753086732971306	-0.9048508362611598	0.02475	-0.0003909	4.68373	96.1
158.5	0.024896752158464364	-1.3344349593593723	0.02489	-0.0005798	4.68373	96.1
125.9	0.02508110273572516	-1.7048859829762693	0.02507	-0.0007462	4.68373	96.1
100.0	0.025255322135344066	-1.9959183934586269	0.02524	-0.0008796	4.68373	96.1
79.43	0.02547083430121597	-2.3175820684108976	0.02545	-0.00103	4.68373	96.1
63.1	0.025674878772839416	-2.5225104960769418	0.02565	-0.00113	4.68373	96.1
52.0	0.02585111649426384	-2.811492186018459	0.02582	-0.001268	4.68373	96.1
39.81	0.02602503794425668	-2.9734455501223116	0.02599	-0.00135	4.68373	96.1
31.62	0.026212155500835867	-3.249912067532582	0.02617	-0.001486	4.68373	96.1
25.12	0.02645113865223953	-3.5633630919718047	0.0264	-0.001644	4.68373	96.1
19.95	0.026661374008103932	-3.8884091505479588	0.0266	-0.001808	4.68373	96.1
15.85	0.026918560511290344	-4.090166230458653	0.02685	-0.00192	4.68373	96.1
12.59	0.02718428444892379	-4.512993179955128	0.0271	-0.002139	4.68373	96.1
10.0	0.027500847423306794	-4.908285314418764	0.0274	-0.002353	4.68373	96.1
7.943	0.027930252791552035	-5.318678310191772	0.02781	-0.002589	4.68373	96.1
6.31	0.028266642460681456	-5.635967240091525	0.02813	-0.002776	4.68373	96.1
5.012	0.028770001737921394	-6.045490120360316	0.02861	-0.00303	4.68373	96.1
3.981	0.02929914034575076	-6.339111976965329	0.02912	-0.003235	4.68373	96.1
3.162	0.029906309384476047	-6.568475748251535	0.02971	-0.003421	4.68373	96.1
2.512	0.030537165896657798	-6.6777203427837	0.03033	-0.003551	4.68373	96.1
1.995	0.03108059594023255	-6.673650956713933	0.03087	-0.003612	4.68373	96.1
1.585	0.03175495085809455	-6.513143370540353	0.03155	-0.003602	4.68373	96.1
1.259	0.032303361450474466	-6.432446569799049	0.0321	-0.003619	4.68373	96.1
1.0	0.032899280782412256	-6.149023175453756	0.03271	-0.003524	4.68373	96.1
0.7943	0.03336934317603509	-6.265863439615138	0.03317	-0.003642	4.68373	96.1
0.631	0.03385777052612886	-5.873926879077492	0.03368	-0.003465	4.68373	96.1
0.5012	0.03434042499737008	-5.710593137499643	0.03417	-0.003417	4.68373	96.1
0.3981	0.0346695224080171	-5.4984618201527455	0.03451	-0.003322	4.68373	96.1
0.3162	0.03508789712992216	-5.437622754503218	0.03493	-0.003325	4.68373	96.1
0.2512	0.03545718862233722	-5.397052074232156	0.0353	-0.003335	4.68373	96.1
0.1995	0.03578649331801036	-5.5289795322803705	0.03562	-0.003448	4.68373	96.1
0.1585	0.03622074814246663	-5.726333130486656	0.03604	-0.003614	4.68373	96.1
0.1259	0.03662355984881863	-6.043726102272412	0.03642	-0.003856	4.68373	96.1
0.1	0.03701204458010932	-6.419171311873171	0.03678	-0.004138	4.68373	96.1
0.07943	0.03743618731922363	-6.964036777770899	0.03716	-0.004539	4.68373	96.1
0.0631	0.037933563449799965	-7.488842955981065	0.03761	-0.004944	4.68373	96.1
0.05012	0.03836097788117503	-8.291479449236073	0.03796	-0.005532	4.68373	96.1
0.03981	0.03894751454200897	-9.259653384474163	0.03844	-0.006267	4.68373	96.1
0.03162	0.03941505549913637	-10.540180795437914	0.03875	-0.00721	4.68373	96.1
0.02512	0.040160533475042386	-12.156336382634723	0.03926	-0.008457	4.68373	96.1
0.01995	0.041083254496205625	-14.188454579128997	0.03983	-0.01007	4.68373	96.1
0.01585	0.04214441125463731	-16.302077642671602	0.04045	-0.01183	4.68373	96.1
0.01259	0.04370082493500552	-18.87857903454556	0.04135	-0.01414	4.68373	96.1
0.01	0.045662589720689296	-21.924901621849546	0.04236	-0.01705	4.68373	96.1

File: Warwick/Cell04_95SOH_35degC_20SOC_9610_60Cycles.txt
Freq(Hz)	Zmod(Ohm)	Zphz(Deg)	Zreal(Ohm)	Zimag(Ohm)	Capacity(Ah)	SOH
10000.0	0.044569569214880235	47.063901568229895	0.03036	0.03263	4.68373	96.1
7943.0	0.03937798496622192	43.50799172445918	0.02856	0.02711	4.68373	96.1
6310.0	0.03504155961140999	39.52294658557051	0.02703	0.0223	4.68373	96.1
5012.0	0.031597925564821494	35.16879427498785	0.02583	0.0182	4.68373	96.1
3981.0	0.028733847636541823	30.491831095399032	0.02476	0.01458	4.68373	96.1
3162.0	0.02721887764034366	25.97196784055401	0.02447	0.01192	4.68373	96.1
2512.0	0.02579382486177651	21.494106881396394	0.024	0.009451	4.68373	96.1
1995.0	0.0245516340800363	17.92426267908038	0.02336	0.007556	4.68373	96.1
1585.0	0.023944217590057104	14.22544119321373	0.02321	0.005884	4.68373	96.1
1259.0	0.02362352905473693	10.993620936192052	0.02319	0.004505	4.68373	96.1
1000.0	0.0234562614241912	8.309734017786674	0.02321	0.00339	4.68373	96.1
794.3	0.023391624227487924	6.081058987980036	0.02326	0.002478	4.68373	96.1
631.0	0.023629583766964665	4.0697232165041815	0.02357	0.001677	4.68373	96.1
501.2	0.02372759439977007	2.763524691879661	0.0237	0.001144	4.68373	96.1
398.1	0.02383100943078157	1.7416687703757974	0.02382	0.0007243	4.68373	96.1
316.2	0.023933053572204276	0.9152659128879382	0.02393	0.0003823	4.68373	96.1
251.2	0.02405025018767996	0.26134317765923987	0.02405	0.0001097	4.68373	96.1
199.5	0.024180275851404177	-0.2736812325701108	0.02418	-0.0001155	4.68373	96.1
158.5	0.024291657877551297	-0.6694031440318006	0.02429	-0.0002838	4.68373	96.1
125.9	0.024433748873228602	-1.0036874817714	0.02443	-0.000428	4.68373	96.1
100.0	0.024585966130294738	-1.2622609309510944	0.02458	-0.0005416	4.68373	96.1
79.43	0.024748518955484994	-1.5033796114185471	0.02474	-0.0006493	4.68373	96.1
63.1	0.024899824504602437	-1.6095671433068888	0.02489	-0.0006994	4.68373	96.1
52.0	0.02509066252533002	-1.6704250134797445	0.02508	-0.0007314	4.68373	96.1
39.81	0.025233233094671004	-1.8556705346462812	0.02522	-0.0008171	4.68373	96.1
31.62	0.02537273525735844	-1.8154154038749584	0.02536	-0.0008038	4.68373	96.1
25.12	0.02552281203080883	-1.8155178593996577	0.02551	-0.0008086	4.68373	96.1
19.95	0.025673117932187354	-1.8316795937450066	0.02566	-0.0008206	4.68373	96.1
15.85	0.02579026281855228	-1.6164321299215572	0.02578	-0.0007275	4.68373	96.1
12.59	0.025920155289851178	-1.6039069632765635	0.02591	-0.0007255	4.68373	96.1
10.0	0.026037834735054298	-1.4055886607303907	0.02603	-0.0006387	4.68373	96.1
7.943	0.026066411329717022	-1.2708080762852059	0.02606	-0.0005781	4.68373	96.1
6.31	0.026106164584059455	-1.245163926421125	0.0261	-0.0005673	4.68373	96.1
5.012	0.026255295566609032	-1.1507810237278002	0.02625	-0.0005273	4.68373	96.1
3.981	0.02631471269081234	-1.0843744331775564	0.02631	-0.000498	4.68373	96.1
3.162	0.026355079259224395	-1.1248966698298135	0.02635	-0.0005174	4.68373	96.1
2.512	0.02639477227804779	-1.0895523049441906	0.02639	-0.0005019	4.68373	96.1
1.995	0.026474080513589137	-1.0059819311087144	0.02647	-0.0004648	4.68373	96.1
1.585	0.026514957312618853	-1.107954904814193	0.02651	-0.0005127	4.68373	96.1
1.259	0.026584277940354145	-1.027894121608444	0.02658	-0.0004769	4.68373	96.1
1.0	0.026625724673893854	-1.1881467092426814	0.02662	-0.0005521	4.68373	96.1
0.7943	0.02667955041675178	-1.5331070988042317	0.02667	-0.0007138	4.68373	96.1
0.631	0.02671889799842052	-1.4787221375323318	0.02671	-0.0006895	4.68373	96.1
0.5012	0.026819677033103884	-1.5391999162614443	0.02681	-0.0007204	4.68373	96.1
0.3981	0.026930711840759056	-1.6160699840390194	0.02692	-0.0007595	4.68373	96.1
0.3162	0.026972312878394394	-1.7313100643409152	0.02696	-0.0008149	4.68373	96.1
0.2512	0.0270334703819173	-1.8088173681655144	0.02702	-0.0008533	4.68373	96.1
0.1995	0.027107011713576986	-2.0299883936040084	0.02709	-0.0009602	4.68373	96.1
0.1585	0.027221472425274867	-2.2758882089739108	0.0272	-0.001081	4.68373	96.1
0.1259	0.027317614903208512	-2.5764670666287834	0.02729	-0.001228	4.68373	96.1
0.1	0.027455615163386887	-2.9186799142483744	0.02742	-0.001398	4.68373	96.1
0.07943	0.02759853249721804	-3.3984009609650676	0.02755	-0.001636	4.68373	96.1
0.0631	0.0277933854720867	-3.870297429486752	0.02773	-0.001876	4.68373	96.1
0.05012	0.028033802025412106	-4.431310003909161	0.02795	-0.002166	4.68373	96.1
0.03981	0.028262392396964556	-5.111468212719472	0.02815	-0.002518	4.68373	96.1
0.03162	0.028537731164197336	-5.832456362047958	0.02839	-0.0029	4.68373	96.1
0.02512	0.02884845548725269	-6.724456452034186	0.02865	-0.003378	4.68373	96.1
0.01995	0.029282221568726646	-7.6735168191817875	0.02902	-0.00391	4.68373	96.1
0.01585	0.029687648946994778	-8.776975908677258	0.02934	-0.00453	4.68373	96.1
0.01259	0.03031669343777451	-10.066332366607371	0.02985	-0.005299	4.68373	96.1
0.01	0.031047428573071877	-11.445651894222891	0.03043	-0.006161	4.68373	96.1

File: Warwick/Cell04_95SOH_35degC_50SOC_9610_60Cycles.txt
Freq(Hz)	Zmod(Ohm)	Zphz(Deg)	Zreal(Ohm)	Zimag(Ohm)	Capacity(Ah)	SOH
10000.0	0.044450730027750955	47.11502428411612	0.03025	0.03257	4.68373	96.1
7943.0	0.039291038418448554	43.62846389090936	0.02844	0.02711	4.68373	96.1
6310.0	0.03496211092025194	39.545385498509894	0.02696	0.02226	4.68373	96.1
5012.0	0.03142523985588654	35.48045197417947	0.02559	0.01824	4.68373	96.1
3981.0	0.028623493846838474	30.66852624872879	0.02462	0.0146	4.68373	96.1
3162.0	0.02710629816112853	26.158570862725824	0.02433	0.01195	4.68373	96.1
2512.0	0.02568243765688919	21.714411970365322	0.02386	0.009502	4.68373	96.1
1995.0	0.024421059047469666	18.119630461541004	0.02321	0.007595	4.68373	96.1
1585.0	0.02381425027163358	14.458721138520641	0.02306	0.005946	4.68373	96.1
1259.0	0.023479050236327702	11.223787865423388	0.02303	0.00457	4.68373	96.1
1000.0	0.023285499779905947	8.495481965256046	0.02303	0.00344	4.68373	96.1
794.3	0.023221321323301135	6.324388118676038	0.02308	0.002558	4.68373	96.1
631.0	0.023456724494268166	4.322645242067327	0.02339	0.001768	4.68373	96.1
501.2	0.023532850422335157	3.0277594993914154	0.0235	0.001243	4.68373	96.1
398.1	0.02362498435322233	2.04076888327975	0.02361	0.0008413	4.68373	96.1
316.2	0.02371551238514572	1.2353771481985873	0.02371	0.0005113	4.68373	96.1
251.2	0.023811270776672125	0.5919470925132098	0.02381	0.000246	4.68373	96.1
199.5	0.023930050824484263	0.11808708083753375	0.02393	4.932e-05	4.68373	96.1
158.5	0.024020199915904112	-0.2337616668265639	0.02402	-9.8e-05	4.68373	96.1
125.9	0.02414094322018094	-0.5064871939745125	0.02414	-0.0002134	4.68373	96.1
100.0	0.0242617082335519	-0.6799126390730444	0.02426	-0.0002879	4.68373	96.1
79.43	0.02442246241147686	-0.8136298394208171	0.02442	-0.0003468	4.68373	96.1
63.1	0.024532906100990157	-0.8819069606098248	0.02453	-0.0003776	4.68373	96.1
52.0	0.024562400606618236	-0.8010622420774656	0.02456	-0.0003434	4.68373	96.1
39.81	0.024703147015916818	-0.9145670890161594	0.0247	-0.0003943	4.68373	96.1
31.62	0.024763035179274775	-0.8970823312132004	0.02476	-0.0003877	4.68373	96.1
25.12	0.024822885856604183	-0.8736813727951626	0.02482	-0.0003785	4.68373	96.1
19.95	0.0248622610816072	-0.7727317002404608	0.02486	-0.0003353	4.68373	96.1
15.85	0.02492245353270821	-0.8039734771224705	0.02492	-0.0003497	4.68373	96.1
12.59	0.024942384729812826	-0.792303718439366	0.02494	-0.0003449	4.68373	96.1
10.0	0.02499187584876333	-0.7020043932127679	0.02499	-0.0003062	4.68373	96.1
7.943	0.025011852377622892	-0.6973200380868366	0.02501	-0.0003044	4.68373	96.1
6.31	0.025042493716880512	-0.8085856321335975	0.02504	-0.0003534	4.68373	96.1
5.012	0.02509191503253588	-0.707883136914927	0.02509	-0.00031	4.68373	96.1
3.981	0.025132023340948894	-0.7270451007801211	0.02513	-0.0003189	4.68373	96.1
3.162	0.02516253548114736	-0.813381461491133	0.02516	-0.0003572	4.68373	96.1
2.512	0.025262528273314214	-0.8106154116254232	0.02526	-0.0003574	4.68373	96.1
1.995	0.02529291361646578	-0.8696781529920131	0.02529	-0.0003839	4.68373	96.1
1.585	0.02535330728425781	-0.9254667139441461	0.02535	-0.0004095	4.68373	96.1
1.259	0.02539378801911995	-0.9896585142424575	0.02539	-0.0004386	4.68373	96.1
1.0	0.02543498006466685	-1.1338262485834718	0.02543	-0.0005033	4.68373	96.1
0.7943	0.02551822631786935	-1.4548787443719793	0.02551	-0.0006479	4.68373	96.1
0.631	0.025548203983059164	-1.4520495698930571	0.02554	-0.0006474	4.68373	96.1
0.5012	0.02563909883361738	-1.5264829512569689	0.02563	-0.000683	4.68373	96.1
0.3981	0.02570881033809227	-1.5000486027002102	0.0257	-0.000673	4.68373	96.1
0.3162	0.02576097248241999	-1.6723391871876616	0.02575	-0.0007518	4.68373	96.1
0.2512	0.025844034564285814	-1.8883243623730235	0.02583	-0.0008516	4.68373	96.1
0.1995	0.025927274899032484	-2.0916598949948213	0.02591	-0.0009463	4.68373	96.1
0.1585	0.026050687975560264	-2.283577599055602	0.02603	-0.001038	4.68373	96.1
0.1259	0.026186689825176454	-2.5870634849887995	0.02616	-0.001182	4.68373	96.1
0.1	0.026325308526207247	-2.967831523869423	0.02629	-0.001363	4.68373	96.1
0.07943	0.026453018050876537	-3.2680165891265673	0.02641	-0.001508	4.68373	96.1
0.0631	0.02662477697559174	-3.675937787088447	0.02657	-0.001707	4.68373	96.1
0.05012	0.02682018309035194	-4.145889813103008	0.02675	-0.001939	4.68373	96.1
0.03981	0.02700465109939397	-4.798528823479455	0.02691	-0.002259	4.68373	96.1
0.03162	0.027330067343495516	-5.372653778255342	0.02721	-0.002559	4.68373	96.1
0.02512	0.027607419944645314	-6.121546865123956	0.02745	-0.002944	4.68373	96.1
0.01995	0.027984263881688936	-6.926933198541664	0.02778	-0.003375	4.68373	96.1
0.01585	0.028323972179057088	-7.975620399073384	0.02805	-0.00393	4.68373	96.1
0.01259	0.028845699090159008	-9.007116138424863	0.02849	-0.004516	4.68373	96.1
0.01	0.029403462381155047	-10.186330089556739	0.02894	-0.0052	4.68373	96.1

File: Warwick/Cell04_95SOH_35degC_70SOC_9610_60Cycles.txt
Freq(Hz)	Zmod(Ohm)	Zphz(Deg)	Zreal(Ohm)	Zimag(Ohm)	Capacity(Ah)	SOH
10000.0	0.044696260469976684	47.0399086427614	0.03046	0.03271	4.68373	96.1
7943.0	0.03928346726041376	43.65914808593892	0.02842	0.02712	4.68373	96.1
6310.0	0.034970720610247655	39.76781164138362	0.02688	0.02237	4.68373	96.1
5012.0	0.03165074564682482	35.52294717722598	0.02576	0.01839	4.68373	96.1
3981.0	0.028570063003080688	30.802108504446807	0.02454	0.01463	4.68373	96.1
3162.0	0.027038823938921604	26.299707088895083	0.02424	0.01198	4.68373	96.1
2512.0	0.025524195893308763	21.7930726445294	0.0237	0.009476	4.68373	96.1
1995.0	0.02431580204311591	18.27027411382799	0.02309	0.007623	4.68373	96.1
1585.0	0.02370738047528659	14.617722058856362	0.02294	0.005983	4.68373	96.1
1259.0	0.02336665378268784	11.345998702258543	0.02291	0.004597	4.68373	96.1
1000.0	0.02315467946225989	8.671474158117451	0.02289	0.003491	4.68373	96.1
794.3	0.023097934972633377	6.488115116510543	0.02295	0.00261	4.68373	96.1
631.0	0.02330968041393961	4.431319648792886	0.02324	0.001801	4.68373	96.1
501.2	0.02338472954729218	3.1230200984017	0.02335	0.001274	4.68373	96.1
398.1	0.023466188703110694	2.1283710872295476	0.02345	0.0008715	4.68373	96.1
316.2	0.023546366094367933	1.3323612875637323	0.02354	0.0005475	4.68373	96.1
251.2	0.02364163454585998	0.6737517986824647	0.02364	0.000278	4.68373	96.1
199.5	0.023750098986002142	0.16542150252370957	0.02375	6.857e-05	4.68373	96.1
158.5	0.023830133848069337	-0.19203511431082237	0.02383	-7.987e-05	4.68373	96.1
125.9	0.023950799537593728	-0.4681642800706995	0.02395	-0.0001957	4.68373	96.1
100.0	0.024071658911674534	-0.6726648676514901	0.02407	-0.0002826	4.68373	96.1
79.43	0.02421251826308036	-0.8263650918756862	0.02421	-0.0003492	4.68373	96.1
63.1	0.024323136482781164	-0.9201401103483555	0.02432	-0.0003906	4.68373	96.1
52.0	0.024453203422864663	-0.9274310390209942	0.02445	-0.0003958	4.68373	96.1
39.81	0.024473614452303526	-0.9847254616295603	0.02447	-0.0004206	4.68373	96.1
31.62	0.024563213293256236	-0.9267763791943087	0.02456	-0.0003973	4.68373	96.1
25.12	0.024633057496177772	-0.90274672919981	0.02463	-0.0003881	4.68373	96.1
19.95	0.02471309331103656	-0.9065471594169658	0.02471	-0.000391	4.68373	96.1
15.85	0.02476224052080102	-0.7707622329053491	0.02476	-0.0003331	4.68373	96.1
12.59	0.024782723473419945	-0.8494320875012604	0.02478	-0.0003674	4.68373	96.1
10.0	0.024792397767057547	-0.7968661145894091	0.02479	-0.0003448	4.68373	96.1
7.943	0.024842098631355607	-0.7447570542419869	0.02484	-0.0003229	4.68373	96.1
6.31	0.024951999775769475	-0.7254015894623318	0.02495	-0.0003159	4.68373	96.1
5.012	0.024922529887834423	-0.8163866131105214	0.02492	-0.0003551	4.68373	96.1
3.981	0.024973686688392643	-0.9845093825161768	0.02497	-0.0004291	4.68373	96.1
3.162	0.025033930593496498	-1.0153314916376301	0.02503	-0.0004436	4.68373	96.1
2.512	0.02508542338809533	-1.1914342458080516	0.02508	-0.0005216	4.68373	96.1
1.995	0.02513548756320434	-1.1972687375076712	0.02513	-0.0005252	4.68373	96.1
1.585	0.025216261253603794	-1.276841285248607	0.02521	-0.0005619	4.68373	96.1
1.259	0.025266561808841344	-1.3058272961344182	0.02526	-0.0005758	4.68373	96.1
1.0	0.025388386247455742	-1.472705381210139	0.02538	-0.0006525	4.68373	96.1
0.7943	0.025394961834190655	-1.9668787654178588	0.02538	-0.0008716	4.68373	96.1
0.631	0.025524664503377904	-1.9422810987313728	0.02551	-0.0008651	4.68373	96.1
0.5012	0.02566647938771502	-2.053280368586063	0.02565	-0.0009196	4.68373	96.1
0.3981	0.025760400326858276	-2.280386987560632	0.02574	-0.001025	4.68373	96.1
0.3162	0.025884285599567937	-2.4821493851734866	0.02586	-0.001121	4.68373	96.1
0.2512	0.026038596352338194	-2.6854923500071353	0.02601	-0.00122	4.68373	96.1
0.1995	0.026183698821977006	-2.907207839766647	0.02615	-0.001328	4.68373	96.1
0.1585	0.026343829657056318	-3.3055402019054294	0.0263	-0.001519	4.68373	96.1
0.1259	0.02650323642501044	-3.632163082020589	0.02645	-0.001679	4.68373	96.1
0.1	0.02681410280057865	-3.9626074809441896	0.02675	-0.001853	4.68373	96.1
0.07943	0.026990729815994232	-4.432570029380797	0.02691	-0.002086	4.68373	96.1
0.0631	0.027267936867317263	-4.857520769976731	0.02717	-0.002309	4.68373	96.1
0.05012	0.027535599303447168	-5.474559721352965	0.02741	-0.002627	4.68373	96.1
0.03981	0.027835590904451802	-6.060828759442916	0.02768	-0.002939	4.68373	96.1
0.03162	0.02816470372647296	-6.740974394314525	0.02797	-0.003306	4.68373	96.1
0.02512	0.028661261678439767	-7.439423259329809	0.02842	-0.003711	4.68373	96.1
0.01995	0.02901457132200991	-8.309113555815037	0.02871	-0.004193	4.68373	96.1
0.01585	0.029513401515243884	-9.484024791096074	0.02911	-0.004863	4.68373	96.1
0.01259	0.030185665538463784	-10.502122288362202	0.02968	-0.005502	4.68373	96.1
0.01	0.031004165671728694	-11.880758350480193	0.03034	-0.006383	4.68373	96.1

File: Warwick/Cell04_95SOH_35degC_95SOC_9610_60Cycles.txt
Freq(Hz)	Zmod(Ohm)	Zphz(Deg)	Zreal(Ohm)	Zimag(Ohm)	Capacity(Ah)	SOH
10000.0	0.044502046020379785	47.176356302605924	0.03025	0.03264	4.68373	96.1
7943.0	0.03930386367776074	43.71139736348799	0.02841	0.02716	4.68373	96.1
6310.0	0.03492847119471449	39.76146511234925	0.02685	0.02234	4.68373	96.1
5012.0	0.031491513142432516	35.46153726601387	0.02565	0.01827	4.68373	96.1
3981.0	0.028580309655425358	30.836547389640042	0.02454	0.01465	4.68373	96.1
3162.0	0.027025330710279936	26.337500047089257	0.02422	0.01199	4.68373	96.1
2512.0	0.02559478816087369	21.88662646164998	0.02375	0.009541	4.68373	96.1
1995.0	0.024296497360730824	18.282820652966603	0.02307	0.007622	4.68373	96.1
1585.0	0.023673055231634127	14.58686524490949	0.02291	0.005962	4.68373	96.1
1259.0	0.023337831947291075	11.367709711087947	0.02288	0.0046	4.68373	96.1
1000.0	0.02313295017934375	8.647112253677793	0.02287	0.003478	4.68373	96.1
794.3	0.023065873059565728	6.4471737349072935	0.02292	0.00259	4.68373	96.1
631.0	0.023289354134453794	4.4228572220533104	0.02322	0.001796	4.68373	96.1
501.2	0.023354068617694863	3.095183632089491	0.02332	0.001261	4.68373	96.1
398.1	0.023434976878375622	2.04851500258453	0.02342	0.0008377	4.68373	96.1
316.2	0.023505126734608348	1.196698216592982	0.0235	0.0004909	4.68373	96.1
251.2	0.023611039929660023	0.5377539992838047	0.02361	0.0002216	4.68373	96.1
199.5	0.023720006701282784	-0.04306844672466411	0.02372	-1.783e-05	4.68373	96.1
158.5	0.02380083026787091	-0.47857714577129695	0.0238	-0.0001988	4.68373	96.1
125.9	0.023922541497299155	-0.8351849181053803	0.02392	-0.0003487	4.68373	96.1
100.0	0.02405483755422181	-1.1490968059550057	0.02405	-0.0004824	4.68373	96.1
79.43	0.02421782532268329	-1.4565750999583327	0.02421	-0.0006156	4.68373	96.1
63.1	0.02434007929650189	-1.6489471423131858	0.02433	-0.0007004	4.68373	96.1
52.0	0.024460967065101903	-1.7157825918183611	0.02445	-0.0007324	4.68373	96.1
39.81	0.02464583011870365	-2.0536727435855893	0.02463	-0.0008832	4.68373	96.1
31.62	0.024807352282942247	-2.143142515351596	0.02479	-0.0009277	4.68373	96.1
25.12	0.025000128179671396	-2.299311997724103	0.02498	-0.001003	4.68373	96.1
19.95	0.02518148526199358	-2.366999519932154	0.02516	-0.00104	4.68373	96.1
15.85	0.025372361439172354	-2.405686120946232	0.02535	-0.001065	4.68373	96.1
12.59	0.02555146001699316	-2.348416923081565	0.02553	-0.001047	4.68373	96.1
10.0	0.02569940082103083	-2.2264528938683736	0.02568	-0.0009984	4.68373	96.1
7.943	0.025886966921792903	-2.074542317856473	0.02587	-0.0009371	4.68373	96.1
6.31	0.02601644912358333	-2.0375481768998993	0.026	-0.000925	4.68373	96.1
5.012	0.02620438317553001	-1.8984445496098445	0.02619	-0.0008681	4.68373	96.1
3.981	0.026263077574610327	-1.8081999300770142	0.02625	-0.0008287	4.68373	96.1
3.162	0.02639087354086636	-1.6447926458766842	0.02638	-0.0007575	4.68373	96.1
2.512	0.0264512885374229	-1.6739731922454915	0.02644	-0.0007727	4.68373	96.1
1.995	0.026611853630290394	-1.7101802153120802	0.0266	-0.0007942	4.68373	96.1
1.585	0.026660283047259644	-1.5914028384502261	0.02665	-0.0007404	4.68373	96.1
1.259	0.02676031668347742	-1.5910213685835946	0.02675	-0.000743	4.68373	96.1
1.0	0.02677997600465691	-1.563955324052377	0.02677	-0.0007309	4.68373	96.1
0.7943	0.026886113562394995	-1.9837689627332986	0.02687	-0.0009307	4.68373	96.1
0.631	0.027035211969577748	-1.9221436035568	0.02702	-0.0009068	4.68373	96.1
0.5012	0.027096968417887637	-2.0277789909587924	0.02708	-0.0009588	4.68373	96.1
0.3981	0.027206762652142204	-2.0113741452244143	0.02719	-0.0009549	4.68373	96.1
0.3162	0.027319574594052525	-2.1690670679290727	0.0273	-0.001034	4.68373	96.1
0.2512	0.02746203925421417	-2.2956133125585514	0.02744	-0.0011	4.68373	96.1
0.1995	0.0275953261259946	-2.454920695159281	0.02757	-0.001182	4.68373	96.1
0.1585	0.027739317313156788	-2.634450764401636	0.02771	-0.001275	4.68373	96.1
0.1259	0.027904144853408426	-2.8347201635386856	0.02787	-0.00138	4.68373	96.1
0.1	0.02807178050997122	-3.1263917681535403	0.02803	-0.001531	4.68373	96.1
0.07943	0.028291423170282545	-3.455058942153707	0.02824	-0.001705	4.68373	96.1
0.0631	0.02848251035284636	-3.7966794708084977	0.02842	-0.001886	4.68373	96.1
0.05012	0.02874571489805046	-4.159461571592541	0.02867	-0.002085	4.68373	96.1
0.03981	0.029040904187025582	-4.534588247035681	0.02895	-0.002296	4.68373	96.1
0.03162	0.029344875804814714	-5.071396360780979	0.02923	-0.002594	4.68373	96.1
0.02512	0.02972026002578039	-5.568641141110904	0.02958	-0.002884	4.68373	96.1
0.01995	0.030047894834746743	-6.05970805411638	0.02988	-0.003172	4.68373	96.1
0.01585	0.030475906877400715	-6.500055628724298	0.03028	-0.00345	4.68373	96.1
0.01259	0.03092161968590908	-7.167304780883105	0.03068	-0.003858	4.68373	96.1
0.01	0.0315382391550321	-7.8857694138332555	0.03124	-0.004327	4.68373	96.1
