Repository: chrisw-17/rapid-SOH-prediction

# Rapid EIS-based SOH Estimation for Unknown LIBs

---

**This repository accompanies the paper:**

> **Fast state of health evaluation of lithium-ion batteries using EIS for second-life and recycling assessment**  
> *Authors: Christopher Wett, Jörg Lampe, Joey Danz, Thomas Seeger, Bugra Turan*

## Overview

This repository provides a complete workflow for rapid State of Health (SOH) estimation of lithium-ion batteries using Electrochemical Impedance Spectroscopy (EIS) and neural network models. The code and data enable reproducible analysis, model training, and evaluation for the fully connected neural network model as described in the associated publication.

File: Warwick/Cell05_95SOH_15degC_05SOC_9529_60Cycles.txt
Freq(Hz)	Zmod(Ohm)	Zphz(Deg)	Zreal(Ohm)	Zimag(Ohm)	Capacity(Ah)	SOH
10000.0	0.04072025785772973	42.23298993770871	0.03015	0.02737	4.65297	95.29
7943.0	0.036422977637749494	38.81458165814741	0.02838	0.02283	4.65297	95.29
6310.0	0.032884806522161567	34.93207097304382	0.02696	0.01883	4.65297	95.29
5012.0	0.030021034292642218	30.751005400859402	0.0258	0.01535	4.65297	95.29
3981.0	0.02761601890207928	26.19390961829731	0.02478	0.01219	4.65297	95.29
3162.0	0.026452687973058615	21.863752186487734	0.02455	0.009851	4.65297	95.29
2512.0	0.025337695731853755	17.537484896971613	0.02416	0.007635	4.65297	95.29
1995.0	0.024318564184589515	14.06024337416583	0.02359	0.005908	4.65297	95.29
1585.0	0.023941825828453434	10.5120449953322	0.02354	0.004368	4.65297	95.29
1259.0	0.023837351383910084	7.3778327339699565	0.02364	0.003061	4.65297	95.29
1000.0	0.023860554918106996	4.709400769060987	0.02378	0.001959	4.65297	95.29
794.3	0.02401407347785877	2.5657268462101666	0.02399	0.001075	4.65297	95.29
631.0	0.024461309441851226	0.5928472715862123	0.02446	0.0002531	4.65297	95.29
501.2	0.024771859281248955	-0.7019943055240777	0.02477	-0.0003035	4.65297	95.29
398.1	0.02509092353999749	-1.690739759834057	0.02508	-0.0007403	4.65297	95.29
316.2	0.025404174145206924	-2.499741485534557	0.02538	-0.001108	4.65297	95.29
251.2	0.02574852547234501	-3.134653917644188	0.02571	-0.001408	4.65297	95.29
199.5	0.026123306146045144	-3.660884949599399	0.02607	-0.001668	4.65297	95.29
158.5	0.026466075663006784	-4.049524372175912	0.0264	-0.001869	4.65297	95.29
125.9	0.026838254488695795	-4.376437272357273	0.02676	-0.002048	4.65297	95.29
100.0	0.027218328034616678	-4.617147069489367	0.02713	-0.002191	4.65297	95.29
79.43	0.027630458121428243	-4.8872863399745885	0.02753	-0.002354	4.65297	95.29
63.1	0.028017239353655098	-5.014650587089947	0.02791	-0.002449	4.65297	95.29
52.0	0.02831290652688275	-5.118578358495969	0.0282	-0.002526	4.65297	95.29
39.81	0.028786618575303353	-5.375889473350926	0.02866	-0.002697	4.65297	95.29
31.62	0.029145197134347885	-5.520849388844673	0.02901	-0.002804	4.65297	95.29
25.12	0.02952703251259767	-5.720247245426511	0.02938	-0.002943	4.65297	95.29
19.95	0.0299129474308367	-5.98313951437937	0.02975	-0.003118	4.65297	95.29
15.85	0.030230218590013538	-6.259400953590375	0.03005	-0.003296	4.65297	95.29
12.59	0.030685465614847692	-6.7938305604864135	0.03047	-0.00363	4.65297	95.29
10.0	0.03108286479718367	-7.167085405861095	0.03084	-0.003878	4.65297	95.29
7.943	0.031546774621187504	-7.865287172855712	0.03125	-0.004317	4.65297	95.29
6.31	0.032102009734594504	-8.7310999955305	0.03173	-0.004873	4.65297	95.29
5.012	0.03267435232716939	-9.566103129117769	0.03222	-0.00543	4.65297	95.29
3.981	0.033386580897120925	-10.6637213212528	0.03281	-0.006178	4.65297	95.29
3.162	0.03422441824195117	-11.89107224334468	0.03349	-0.007052	4.65297	95.29
2.512	0.03533995643743778	-13.101918733118474	0.03442	-0.008011	4.65297	95.29
1.995	0.03663193018392561	-14.469463580595583	0.03547	-0.009153	4.65297	95.29
1.585	0.038165819786819724	-15.765992750766769	0.03673	-0.01037	4.65297	95.29
1.259	0.0400156094543117	-16.985878459037963	0.03827	-0.01169	4.65297	95.29
1.0	0.042163630061938455	-18.0439014233807	0.04009	-0.01306	4.65297	95.29
0.7943	0.044638240332701286	-19.06410141788463	0.04219	-0.01458	4.65297	95.29
0.631	0.04745737561222702	-19.44673178092614	0.04475	-0.0158	4.65297	95.29
0.5012	0.05038231832696864	-19.40597075400118	0.04752	-0.01674	4.65297	95.29
0.3981	0.05350985890469157	-19.146030143235592	0.05055	-0.01755	4.65297	95.29
0.3162	0.05664272062674956	-18.454141244997757	0.05373	-0.01793	4.65297	95.29
0.2512	0.05968434300551527	-17.633491678736544	0.05688	-0.01808	4.65297	95.29
0.1995	0.06255372091250848	-16.685207171859304	0.05992	-0.01796	4.65297	95.29
0.1585	0.06527470949763009	-15.633117703240233	0.06286	-0.01759	4.65297	95.29
0.1259	0.0677029312511652	-14.656121313250363	0.0655	-0.01713	4.65297	95.29
0.1	0.06997959273959803	-13.764193323965047	0.06797	-0.01665	4.65297	95.29
0.07943	0.07207197097346513	-12.981507811433818	0.07023	-0.01619	4.65297	95.29
0.0631	0.07402007970814405	-12.412105595546612	0.07229	-0.01591	4.65297	95.29
0.05012	0.07585108832442683	-11.976580280902969	0.0742	-0.01574	4.65297	95.29
0.03981	0.07760745131751204	-11.754436060345776	0.07598	-0.01581	4.65297	95.29
0.03162	0.07931335133506844	-11.719373348786872	0.07766	-0.01611	4.65297	95.29
0.02512	0.08105293332137956	-12.005888209783087	0.07928	-0.01686	4.65297	95.29
0.01995	0.082653835361706	-12.450611872114338	0.08071	-0.01782	4.65297	95.29
0.01585	0.0847160699041215	-13.13402230639632	0.0825	-0.01925	4.65297	95.29
0.01259	0.08691092739120898	-14.268085927221197	0.08423	-0.02142	4.65297	95.29
0.01	0.0892513585330778	-15.632355510949367	0.08595	-0.02405	4.65297	95.29

File: Warwick/Cell05_95SOH_15degC_20SOC_9529_60Cycles.txt
Freq(Hz)	Zmod(Ohm)	Zphz(Deg)	Zreal(Ohm)	Zimag(Ohm)	Capacity(Ah)	SOH
10000.0	0.04070277877491904	42.331449692376786	0.03009	0.02741	4.65297	95.29
7943.0	0.03641366776362963	38.84656686711671	0.02836	0.02284	4.65297	95.29
6310.0	0.032856958167182794	34.923448724662116	0.02694	0.01881	4.65297	95.29
5012.0	0.03005891049256443	30.685893630348733	0.02585	0.01534	4.65297	95.29
3981.0	0.027624992307691238	26.184754518077785	0.02479	0.01219	4.65297	95.29
3162.0	0.026470128994774467	21.783321921688906	0.02458	0.009823	4.65297	95.29
2512.0	0.025357369126153446	17.52817663457191	0.02418	0.007637	4.65297	95.29
1995.0	0.024340638056550613	14.073923405975961	0.02361	0.005919	4.65297	95.29
1585.0	0.023953483754978105	10.531199199323542	0.02355	0.004378	4.65297	95.29
1259.0	0.023834281382076532	7.320616224761607	0.02364	0.003037	4.65297	95.29
1000.0	0.023882385224260998	4.760453965238269	0.0238	0.001982	4.65297	95.29
794.3	0.024034729039454552	2.599314817444637	0.02401	0.00109	4.65297	95.29
631.0	0.02446137120032317	0.606666080176115	0.02446	0.000259	4.65297	95.29
501.2	0.024771710461936214	-0.6733158510537991	0.02477	-0.0002911	4.65297	95.29
398.1	0.025090583964706762	-1.664262029609058	0.02508	-0.0007287	4.65297	95.29
316.2	0.025403010864856156	-2.438901679496497	0.02538	-0.001081	4.65297	95.29
251.2	0.025747278011471426	-3.0835482676061248	0.02571	-0.001385	4.65297	95.29
199.5	0.026110864424603027	-3.5768818884724913	0.02606	-0.001629	4.65297	95.29
158.5	0.026443813945798363	-3.981261996210476	0.02638	-0.001836	4.65297	95.29
125.9	0.026815287878372666	-4.294480076767	0.02674	-0.002008	4.65297	95.29
100.0	0.02719591329593474	-4.555440647858481	0.02711	-0.00216	4.65297	95.29
79.43	0.02759651492489586	-4.793297710166676	0.0275	-0.002306	4.65297	95.29
63.1	0.027994707731998206	-4.957063651025274	0.02789	-0.002419	4.65297	95.29
52.0	0.02834859857206349	-5.016751974774054	0.02824	-0.002479	4.65297	95.29
39.81	0.028731637283663458	-5.274048705690106	0.02861	-0.002641	4.65297	95.29
31.62	0.029100892580812707	-5.436318701915591	0.02897	-0.002757	4.65297	95.29
25.12	0.029472921487358528	-5.644824662661945	0.02933	-0.002899	4.65297	95.29
19.95	0.029837325617420876	-5.88638167800491	0.02968	-0.00306	4.65297	95.29
15.85	0.03022534534128601	-6.174606543740019	0.03005	-0.003251	4.65297	95.29
12.59	0.030598877250644346	-6.536013546357518	0.0304	-0.003483	4.65297	95.29
10.0	0.03105674509667747	-6.9277658364087715	0.03083	-0.003746	4.65297	95.29
7.943	0.03145383213536945	-7.702979692461324	0.03117	-0.004216	4.65297	95.29
6.31	0.03193537154942776	-8.4340680068211	0.03159	-0.004684	4.65297	95.29
5.012	0.032591556038336064	-9.225331256107914	0.03217	-0.005225	4.65297	95.29
3.981	0.033261968146818977	-10.26093635269547	0.03273	-0.005925	4.65297	95.29
3.162	0.03411168855392532	-11.388990163954023	0.03344	-0.006736	4.65297	95.29
2.512	0.035111504966321226	-12.569339822016577	0.03427	-0.007641	4.65297	95.29
1.995	0.036376592322536205	-13.777238954728102	0.03533	-0.008663	4.65297	95.29
1.585	0.037831192738268245	-14.953855580131613	0.03655	-0.009762	4.65297	95.29
1.259	0.03960243679371258	-15.991103737947142	0.03807	-0.01091	4.65297	95.29
1.0	0.041575801856368326	-16.948722045640285	0.03977	-0.01212	4.65297	95.29
0.7943	0.04388009229707704	-17.712337667138932	0.0418	-0.01335	4.65297	95.29
0.631	0.046426872606282664	-17.978340670404855	0.04416	-0.01433	4.65297	95.29
0.5012	0.04906151648695747	-17.92530533691634	0.04668	-0.0151	4.65297	95.29
0.3981	0.05182622598646365	-17.56440807382436	0.04941	-0.01564	4.65297	95.29
0.3162	0.05450088898357531	-16.962057829298807	0.05213	-0.0159	4.65297	95.29
0.2512	0.05718366287673429	-16.175238414809844	0.05492	-0.01593	4.65297	95.29
0.1995	0.05966628025945643	-15.305651495640804	0.05755	-0.01575	4.65297	95.29
0.1585	0.06199600067746306	-14.430746728253874	0.06004	-0.01545	4.65297	95.29
0.1259	0.06410883324472533	-13.604885844469297	0.06231	-0.01508	4.65297	95.29
0.1	0.06608431054342626	-12.808109020987368	0.06444	-0.01465	4.65297	95.29
0.07943	0.06787297694959313	-12.240385526209888	0.06633	-0.01439	4.65297	95.29
0.0631	0.06963936961231053	-11.790774578537501	0.06817	-0.01423	4.65297	95.29
0.05012	0.07128275317354121	-11.50697608708083	0.06985	-0.01422	4.65297	95.29
0.03981	0.0728985191893498	-11.44095216059773	0.07145	-0.01446	4.65297	95.29
0.03162	0.07443851825500021	-11.554475100214905	0.07293	-0.01491	4.65297	95.29
0.02512	0.07609924901074912	-11.913862938368572	0.07446	-0.01571	4.65297	95.29
0.01995	0.0776643888793313	-12.477595763949177	0.07583	-0.01678	4.65297	95.29
0.01585	0.07939823990492485	-13.295888918200065	0.07727	-0.01826	4.65297	95.29
0.01259	0.08170042961943347	-14.466570309210125	0.07911	-0.02041	4.65297	95.29
0.01	0.08403308039099841	-15.920108849475234	0.08081	-0.02305	4.65297	95.29

File: Warwick/Cell05_95SOH_15degC_50SOC_9529_60Cycles.txt
Freq(Hz)	Zmod(Ohm)	Zphz(Deg)	Zreal(Ohm)	Zimag(Ohm)	Capacity(Ah)	SOH
10000.0	0.04040175862508957	42.68293761412868	0.0297	0.02739	4.65297	95.29
7943.0	0.03608752138897876	39.26483078388887	0.02794	0.02284	4.65297	95.29
6310.0	0.03253084689951984	35.390261874947214	0.02652	0.01884	4.65297	95.29
5012.0	0.029621752142640043	31.302113501338784	0.02531	0.01539	4.65297	95.29
3981.0	0.027195236715277914	26.772336434417088	0.02428	0.01225	4.65297	95.29
3162.0	0.026000207999168006	22.390683052286327	0.02404	0.009904	4.65297	95.29
2512.0	0.024868614758365614	18.085233250227944	0.02364	0.00772	4.65297	95.29
1995.0	0.023817860966090135	14.588185247295941	0.02305	0.005999	4.65297	95.29
1585.0	0.023433207740298806	11.03420900325025	0.023	0.004485	4.65297	95.29
1259.0	0.023298315904803076	7.849785071213657	0.02308	0.003182	4.65297	95.29
1000.0	0.02330743960627164	5.240944063897675	0.02321	0.002129	4.65297	95.29
794.3	0.023434384160886328	3.1041534989125767	0.0234	0.001269	4.65297	95.29
631.0	0.02386468790912632	1.1356812413785506	0.02386	0.000473	4.65297	95.29
501.2	0.02414004004472445	-0.1043617497555389	0.02414	-4.397e-05	4.65297	95.29
398.1	0.024424138473239952	-1.0547613602679247	0.02442	-0.0004496	4.65297	95.29
316.2	0.024701651239542672	-1.7598586012213717	0.02469	-0.0007586	4.65297	95.29
251.2	0.025000531374352822	-2.322211371352092	0.02498	-0.001013	4.65297	95.29
199.5	0.025308845568298842	-2.7357869237358816	0.02528	-0.001208	4.65297	95.29
158.5	0.025585587759518053	-3.0223211270908	0.02555	-0.001349	4.65297	95.29
125.9	0.025891253754887964	-3.2348229349016653	0.02585	-0.001461	4.65297	95.29
100.0	0.026184971949574438	-3.358494243207696	0.02614	-0.001534	4.65297	95.29
79.43	0.026518614688554154	-3.469863069583539	0.02647	-0.001605	4.65297	95.29
63.1	0.02678100080280795	-3.536565292904883	0.02673	-0.001652	4.65297	95.29
52.0	0.027021469038525644	-3.5369192041784934	0.02697	-0.001667	4.65297	95.29
39.81	0.027382017255856077	-3.5322172325967482	0.02733	-0.001687	4.65297	95.29
31.62	0.02765102242232645	-3.481203193572317	0.0276	-0.001679	4.65297	95.29
25.12	0.02793912017226026	-3.3980115974948872	0.02789	-0.001656	4.65297	95.29
19.95	0.028183596097730322	-3.187272785050697	0.02814	-0.001567	4.65297	95.29
15.85	0.02842175223310484	-3.1060270956164304	0.02838	-0.00154	4.65297	95.29
12.59	0.02871800705132583	-2.9480882453409754	0.02868	-0.001477	4.65297	95.29
10.0	0.028909831701343404	-2.6031021573542894	0.02888	-0.001313	4.65297	95.29
7.943	0.029107937491344178	-2.510500767302191	0.02908	-0.001275	4.65297	95.29
6.31	0.029241533543916606	-2.1989834856399084	0.02922	-0.001122	4.65297	95.29
5.012	0.029388513895738246	-2.0338575238429946	0.02937	-0.001043	4.65297	95.29
3.981	0.029466962858258738	-1.9441971174107957	0.02945	-0.0009997	4.65297	95.29
3.162	0.029634991247678814	-1.8225205242134002	0.02962	-0.0009425	4.65297	95.29
2.512	0.02971351234707873	-1.727995033690567	0.0297	-0.000896	4.65297	95.29
1.995	0.029841464347615382	-1.5882400480520682	0.02983	-0.0008271	4.65297	95.29
1.585	0.029901688848625256	-1.6021006142941876	0.02989	-0.000836	4.65297	95.29
1.259	0.02999131343722712	-1.5738046577960716	0.02998	-0.0008237	4.65297	95.29
1.0	0.030063058660089795	-1.6888305585807588	0.03005	-0.000886	4.65297	95.29
0.7943	0.03015783428895384	-1.9705472775028472	0.03014	-0.001037	4.65297	95.29
0.631	0.030297615236186497	-1.9538835953683609	0.03028	-0.001033	4.65297	95.29
0.5012	0.030418754478117607	-2.0120636919101633	0.0304	-0.001068	4.65297	95.29
0.3981	0.030570817522598246	-2.114575880072661	0.03055	-0.001128	4.65297	95.29
0.3162	0.030691142386688703	-2.126831301836869	0.03067	-0.001139	4.65297	95.29
0.2512	0.03088289690103569	-2.20644854561178	0.03086	-0.001189	4.65297	95.29
0.1995	0.030968187564014784	-2.444789410438488	0.03094	-0.001321	4.65297	95.29
0.1585	0.031150760119136738	-2.5464377061003987	0.03112	-0.001384	4.65297	95.29
0.1259	0.031246169509237448	-2.757099558330124	0.03121	-0.001503	4.65297	95.29
0.1	0.031402801164864255	-2.9917863055614187	0.03136	-0.001639	4.65297	95.29
0.07943	0.031604192759822236	-3.3558148479608794	0.03155	-0.00185	4.65297	95.29
0.0631	0.03180600421304128	-3.6918499029847776	0.03174	-0.002048	4.65297	95.29
0.05012	0.032017613730570244	-4.239633551583114	0.03193	-0.002367	4.65297	95.29
0.03981	0.032272889690884515	-4.793718444823541	0.03216	-0.002697	4.65297	95.29
0.03162	0.03255753854332357	-5.456683137262768	0.03241	-0.003096	4.65297	95.29
0.02512	0.03289105653517382	-6.1786005318856585	0.0327	-0.00354	4.65297	95.29
0.01995	0.033314743643017876	-7.090032035622162	0.03306	-0.004112	4.65297	95.29
0.01585	0.03381073563234021	-8.14112639578707	0.03347	-0.004788	4.65297	95.29
0.01259	0.034370885950175914	-9.29076616294944	0.03392	-0.005549	4.65297	95.29
0.01	0.035117370573549495	-10.493972550746419	0.03453	-0.006396	4.65297	95.29

File: Warwick/Cell05_95SOH_15degC_70SOC_9529_60Cycles.txt
Freq(Hz)	Zmod(Ohm)	Zphz(Deg)	Zreal(Ohm)	Zimag(Ohm)	Capacity(Ah)	SOH
10000.0	0.04038483007268942	42.78236489180844	0.02964	0.02743	4.65297	95.29
7943.0	0.03609104182480744	39.321799443236294	0.02792	0.02287	4.65297	95.29
6310.0	0.0324912203525814	35.50487878045125	0.02645	0.01887	4.65297	95.29
5012.0	0.029553426197312552	31.382694529017588	0.02523	0.01539	4.65297	95.29
3981.0	0.02712835417049844	26.867301084260124	0.0242	0.01226	4.65297	95.29
3162.0	0.025931991072804264	22.48865671208711	0.02396	0.009919	4.65297	95.29
2512.0	0.024784323190274935	18.15861181413641	0.02355	0.007724	4.65297	95.29
1995.0	0.02374830099186045	14.709178987317728	0.02297	0.00603	4.65297	95.29
1585.0	0.023333719892036076	11.06433523264509	0.0229	0.004478	4.65297	95.29
1259.0	0.02322140394119184	7.9182960719024456	0.023	0.003199	4.65297	95.29
1000.0	0.0232074013194067	5.251202972951366	0.02311	0.002124	4.65297	95.29
794.3	0.023344789054519213	3.128368570652278	0.02331	0.001274	4.65297	95.29
631.0	0.023755039770330843	1.1802467156017735	0.02375	0.0004893	4.65297	95.29
501.2	0.024030006379526826	-0.04174985109077027	0.02403	-1.751e-05	4.65297	95.29
398.1	0.024313440336571044	-0.9638734320005263	0.02431	-0.000409	4.65297	95.29
316.2	0.02458038669854484	-1.6657020971730918	0.02457	-0.0007145	4.65297	95.29
251.2	0.02486866395466391	-2.219935744172738	0.02485	-0.0009633	4.65297	95.29
199.5	0.02516647206105774	-2.6282000240172367	0.02514	-0.001154	4.65297	95.29
158.5	0.025443335158740487	-2.9332515087503377	0.02541	-0.001302	4.65297	95.29
125.9	0.025728610164561943	-3.1393130056957017	0.02569	-0.001409	4.65297	95.29
100.0	0.026012593949854366	-3.2792840415844156	0.02597	-0.001488	4.65297	95.29
79.43	0.02632757345446025	-3.444926626083081	0.02628	-0.001582	4.65297	95.29
63.1	0.0266187945068893	-3.4697267077923035	0.02657	-0.001611	4.65297	95.29
52.0	0.026879346792658486	-3.4723556825802233	0.02683	-0.001628	4.65297	95.29
39.81	0.027161203747256855	-3.5187000460228113	0.02711	-0.001667	4.65297	95.29
31.62	0.027420354137027477	-3.4728430970336337	0.02737	-0.001661	4.65297	95.29
25.12	0.027739116784786064	-3.4101256717524797	0.02769	-0.00165	4.65297	95.29
19.95	0.027957382370315	-3.3362541313042198	0.02791	-0.001627	4.65297	95.29
15.85	0.02826303028693137	-3.16206290632971	0.02822	-0.001559	4.65297	95.29
12.59	0.02846147740367671	-3.093623428706099	0.02842	-0.001536	4.65297	95.29
10.0	0.02877340084174966	-2.760976808804231	0.02874	-0.001386	4.65297	95.29
7.943	0.028919009751372883	-2.566576634230175	0.02889	-0.001295	4.65297	95.29
6.31	0.029156252657020244	-2.43159366079637	0.02913	-0.001237	4.65297	95.29
5.012	0.029281427560827702	-2.192069720224424	0.02926	-0.00112	4.65297	95.29
3.981	0.029380786664076917	-2.155380391270581	0.02936	-0.001105	4.65297	95.29
3.162	0.029527484755732244	-1.9718579284840132	0.02951	-0.001016	4.65297	95.29
2.512	0.02960610506230092	-1.889939430766404	0.02959	-0.0009764	4.65297	95.29
1.995	0.02963524996283986	-1.8381728656471177	0.02962	-0.0009506	4.65297	95.29
1.585	0.02979483176660006	-1.8079300372084515	0.02978	-0.00094	4.65297	95.29
1.259	0.029876539893367842	-1.9065968503553197	0.02986	-0.000994	4.65297	95.29
1.0	0.029978604637307588	-2.0186684230507184	0.02996	-0.001056	4.65297	95.29
0.7943	0.030144576444196394	-2.313780047821249	0.03012	-0.001217	4.65297	95.29
0.631	0.030249429019404646	-2.5275639419843925	0.03022	-0.001334	4.65297	95.29
0.5012	0.030412888649386793	-2.664838897413711	0.03038	-0.001414	4.65297	95.29
0.3981	0.030596399526741706	-2.795074589739974	0.03056	-0.001492	4.65297	95.29
0.3162	0.030761119940600344	-2.9628603933530684	0.03072	-0.00159	4.65297	95.29
0.2512	0.030976081433906386	-3.1256564244295753	0.03093	-0.001689	4.65297	95.29
0.1995	0.0311765541553264	-3.4516083169353164	0.03112	-0.001877	4.65297	95.29
0.1585	0.03143574277792717	-3.7061714789346873	0.03137	-0.002032	4.65297	95.29
0.1259	0.0316509327508685	-4.098256256434101	0.03157	-0.002262	4.65297	95.29
0.1	0.03190397951666845	-4.3988430928500595	0.03181	-0.002447	4.65297	95.29
0.07943	0.03227456721630827	-4.829099470186186	0.03216	-0.002717	4.65297	95.29
0.0631	0.03255970775360245	-5.309615202596511	0.03242	-0.003013	4.65297	95.29
0.05012	0.03294559923570977	-5.918250211924506	0.03277	-0.003397	4.65297	95.29
0.03981	0.03331079916483542	-6.600608909446517	0.03309	-0.003829	4.65297	95.29
0.03162	0.03375858385655418	-7.365845490281531	0.03348	-0.004328	4.65297	95.29
0.02512	0.03432717030283737	-8.272439215317105	0.03397	-0.004939	4.65297	95.29
0.01995	0.0349231802102844	-9.137581451939182	0.03448	-0.005546	4.65297	95.29
0.01585	0.035654730064887605	-10.30139692455821	0.03508	-0.006376	4.65297	95.29
0.01259	0.036487903488690604	-11.542439023737336	0.03575	-0.007301	4.65297	95.29
0.01	0.03740807725612211	-12.995305600412557	0.03645	-0.008412	4.65297	95.29

File: Warwick/Cell05_95SOH_15degC_95SOC_9529_60Cycles.txt
Freq(Hz)	Zmod(Ohm)	Zphz(Deg)	Zreal(Ohm)	Zimag(Ohm)	Capacity(Ah)	SOH
10000.0	0.040359366942507906	42.680502545240174	0.02967	0.02736	4.65297	95.29
7943.0	0.03604603306884129	39.35986483306122	0.02787	0.02286	4.65297	95.29
6310.0	0.03248308021108836	35.515122821424065	0.02644	0.01887	4.65297	95.29
5012.0	0.02957718377398362	31.309267887736834	0.02527	0.01537	4.65297	95.29
3981.0	0.027123734993543938	26.80122370392297	0.02421	0.01223	4.65297	95.29
3162.0	0.025926639292434335	22.460070579029857	0.02396	0.009905	4.65297	95.29
2512.0	0.024780274837055378	18.13005079293205	0.02355	0.007711	4.65297	95.29
1995.0	0.023746591860728142	14.59803485370804	0.02298	0.005985	4.65297	95.29
1585.0	0.023357621903781215	10.98039842079277	0.02293	0.004449	4.65297	95.29
1259.0	0.023223122550595988	7.768277280465857	0.02301	0.003139	4.65297	95.29
1000.0	0.023243792633733423	5.148902232236376	0.02315	0.002086	4.65297	95.29
794.3	0.023382426328334704	3.017810275205897	0.02335	0.001231	4.65297	95.29
631.0	0.02380378185268047	1.0213455549897172	0.0238	0.0004243	4.65297	95.29
501.2	0.024090143605059726	-0.1978349522555083	0.02409	-8.318e-05	4.65297	95.29
398.1	0.024384673685739572	-1.1218010609022449	0.02438	-0.0004774	4.65297	95.29
316.2	0.024662439097542642	-1.819836241570798	0.02465	-0.0007832	4.65297	95.29
251.2	0.02496171630717728	-2.390148516862402	0.02494	-0.001041	4.65297	95.29
199.5	0.025260208332474218	-2.802372306227883	0.02523	-0.001235	4.65297	95.29
158.5	0.025537422031207454	-3.1021716872527905	0.0255	-0.001382	4.65297	95.29
125.9	0.025824301423271842	-3.356558988926549	0.02578	-0.001512	4.65297	95.29
100.0	0.026109316651341145	-3.52212731964242	0.02606	-0.001604	4.65297	95.29
79.43	0.02642564466574089	-3.718885792023592	0.02637	-0.001714	4.65297	95.29
63.1	0.026700337750672744	-3.8526151665707036	0.02664	-0.001794	4.65297	95.29
52.0	0.02689329351343937	-3.931700696128744	0.02683	-0.001844	4.65297	95.29
39.81	0.027280356742535466	-4.115843488884108	0.02721	-0.001958	4.65297	95.29
31.62	0.027523784187498634	-4.1962588959407165	0.02745	-0.002014	4.65297	95.29
25.12	0.0278224226119869	-4.411340877894251	0.02774	-0.00214	4.65297	95.29
19.95	0.028140656513308285	-4.600305613630322	0.02805	-0.002257	4.65297	95.29
15.85	0.028462299994905543	-4.859265242295437	0.02836	-0.002411	4.65297	95.29
12.59	0.02876701173219074	-5.169544513869177	0.02865	-0.002592	4.65297	95.29
10.0	0.029182906366570137	-5.470300874015452	0.02905	-0.002782	4.65297	95.29
7.943	0.02964993227648252	-5.764432056956352	0.0295	-0.002978	4.65297	95.29
6.31	0.03015040299896504	-6.094448940779474	0.02998	-0.003201	4.65297	95.29
5.012	0.030757756810274706	-6.162867138693319	0.03058	-0.003302	4.65297	95.29
3.981	0.031354566110855374	-6.048795483936997	0.03118	-0.003304	4.65297	95.29
3.162	0.03201241515412419	-5.9492366096413	0.03184	-0.003318	4.65297	95.29
2.512	0.03256946516294058	-5.672083091963807	0.03241	-0.003219	4.65297	95.29
1.995	0.03312509334326471	-5.364650947086551	0.03298	-0.003097	4.65297	95.29
1.585	0.03357461243261045	-4.937956146603561	0.03345	-0.00289	4.65297	95.29
1.259	0.033968834083612585	-4.5877082839819305	0.03386	-0.002717	4.65297	95.29
1.0	0.03433312291359468	-4.220923347440882	0.03424	-0.002527	4.65297	95.29
0.7943	0.034560178312618706	-4.139950750341265	0.03447	-0.002495	4.65297	95.29
0.631	0.034920381212123104	-3.8882909927584044	0.03484	-0.002368	4.65297	95.29
0.5012	0.03512297921589226	-3.694169180575063	0.03505	-0.002263	4.65297	95.29
0.3981	0.03539541920927057	-3.4840442160461733	0.03533	-0.002151	4.65297	95.29
0.3162	0.03560311448455037	-3.4121045712221614	0.03554	-0.002119	4.65297	95.29
0.2512	0.03583048228813004	-3.329557503110893	0.03577	-0.002081	4.65297	95.29
0.1995	0.036100029930735515	-3.3046690288113507	0.03604	-0.002081	4.65297	95.29
0.1585	0.036331963076607895	-3.346735782905363	0.03627	-0.002121	4.65297	95.29
0.1259	0.03657496604236291	-3.4154912358895695	0.03651	-0.002179	4.65297	95.29
0.1	0.03677395220805074	-3.6342588487839094	0.0367	-0.002331	4.65297	95.29
0.07943	0.03709054258163393	-3.776569061199217	0.03701	-0.002443	4.65297	95.29
0.0631	0.037400135360717617	-3.978651539155008	0.03731	-0.002595	4.65297	95.29
0.05012	0.037687084272997294	-4.3202322507289	0.03758	-0.002839	4.65297	95.29
0.03981	0.037993901734357315	-4.811731827415866	0.03786	-0.003187	4.65297	95.29
0.03162	0.03844763430953847	-5.190111499922237	0.03829	-0.003478	4.65297	95.29
0.02512	0.0388978241550861	-5.780945386167745	0.0387	-0.003918	4.65297	95.29
0.01995	0.03936402794430468	-6.25082187256232	0.03913	-0.004286	4.65297	95.29
0.01585	0.03995682345982973	-6.869254756268708	0.03967	-0.004779	4.65297	95.29
0.01259	0.040610367260097514	-7.531711325068731	0.04026	-0.005323	4.65297	95.29
0.01	0.04131724125592124	-8.342885414425105	0.04088	-0.005995	4.65297	95.29

File: Warwick/Cell05_95SOH_25degC_05SOC_9529_60Cycles.txt
Freq(Hz)	Zmod(Ohm)	Zphz(Deg)	Zreal(Ohm)	Zimag(Ohm)	Capacity(Ah)	SOH
10000.0	0.040807119476875604	43.153029931771925	0.02977	0.02791	4.65297	95.29
7943.0	0.03640862123179069	39.70684094676738	0.02801	0.02326	4.65297	95.29
6310.0	0.03276412672420859	35.96051719664489	0.02652	0.01924	4.65297	95.29
5012.0	0.02985284073584958	31.842628883881044	0.02536	0.01575	4.65297	95.29
3981.0	0.027340872334291017	27.37105673874218	0.02428	0.01257	4.65297	95.29
3162.0	0.026111644911801325	23.08910459534219	0.02402	0.01024	4.65297	95.29
2512.0	0.02493184431605492	18.883340789540853	0.02359	0.008069	4.65297	95.29
1995.0	0.023837167218442715	15.50198087855436	0.02297	0.006371	4.65297	95.29
1585.0	0.023396719855569497	12.06397036899157	0.02288	0.00489	4.65297	95.29
1259.0	0.023195484129459338	8.998566599455955	0.02291	0.003628	4.65297	95.29
1000.0	0.023108775908732164	6.505021592861626	0.02296	0.002618	4.65297	95.29
794.3	0.02315039559057253	4.469318052905021	0.02308	0.001804	4.65297	95.29
631.0	0.023474080791374984	2.5954689871824552	0.02345	0.001063	4.65297	95.29
501.2	0.023637416999536986	1.4353674866954504	0.02363	0.0005921	4.65297	95.29
398.1	0.023801086335711655	0.547422848958738	0.0238	0.0002274	4.65297	95.29
316.2	0.023970072267300323	-0.1406934836788436	0.02397	-5.886e-05	4.65297	95.29
251.2	0.024131841280971494	-0.7077912576326832	0.02413	-0.0002981	4.65297	95.29
199.5	0.024324696997085084	-1.1259809543767014	0.02432	-0.000478	4.65297	95.29
158.5	0.02448754419781616	-1.4222721239113314	0.02448	-0.0006078	4.65297	95.29
125.9	0.024670282301587066	-1.654286877901509	0.02466	-0.0007122	4.65297	95.29
100.0	0.024842427910532417	-1.8124155398744037	0.02483	-0.0007857	4.65297	95.29
79.43	0.025083514962819704	-1.8809201648769216	0.02507	-0.0008233	4.65297	95.29
63.1	0.025264376992912375	-1.9330271778421506	0.02525	-0.0008522	4.65297	95.29
52.0	0.025434750425549688	-1.9514038414330828	0.02542	-0.0008661	4.65297	95.29
39.81	0.025584653791677542	-1.9392937397941163	0.02557	-0.0008658	4.65297	95.29
31.62	0.025734367216622988	-1.9146412463572764	0.02572	-0.0008598	4.65297	95.29
25.12	0.025882105251505333	-1.752433987978326	0.02587	-0.0007915	4.65297	95.29
19.95	0.02599069678481129	-1.6438803134390556	0.02598	-0.0007456	4.65297	95.29
15.85	0.026109021576650477	-1.5062465302105028	0.0261	-0.0006863	4.65297	95.29
12.59	0.026188023278590537	-1.4183169591214226	0.02618	-0.0006482	4.65297	95.29
10.0	0.02627637550043765	-1.2621786275333553	0.02627	-0.0005788	4.65297	95.29
7.943	0.02630590184426301	-1.2137046761628931	0.0263	-0.0005572	4.65297	95.29
6.31	0.026394634476726516	-1.073708798066068	0.02639	-0.0004946	4.65297	95.29
5.012	0.02642359403336344	-0.9450127346909898	0.02642	-0.0004358	4.65297	95.29
3.981	0.026504502112848678	-1.0560686270439703	0.0265	-0.0004885	4.65297	95.29
3.162	0.026514318061191013	-1.0340646451739457	0.02651	-0.0004785	4.65297	95.29
2.512	0.02658472873587391	-1.0806883750238931	0.02658	-0.0005014	4.65297	95.29
1.995	0.026625190337160032	-1.131347730954943	0.02662	-0.0005257	4.65297	95.29
1.585	0.02671526773682046	-1.1378290977835672	0.02671	-0.0005305	4.65297	95.29
1.259	0.026777160204920908	-1.3250362984658706	0.02677	-0.0006192	4.65297	95.29
1.0	0.02684672569998062	-1.282536636351811	0.02684	-0.0006009	4.65297	95.29
0.7943	0.026951312558760473	-1.6601345424139986	0.02694	-0.0007808	4.65297	95.29
0.631	0.026980821870543528	-1.6228400879594653	0.02697	-0.0007641	4.65297	95.29
0.5012	0.027112285392603845	-1.7249062155225101	0.0271	-0.0008161	4.65297	95.29
0.3981	0.02720246776029704	-1.7347795306768066	0.02719	-0.0008235	4.65297	95.29
0.3162	0.027273609630006808	-1.810120724193489	0.02726	-0.0008615	4.65297	95.29
0.2512	0.027395833984202783	-1.9481006474379894	0.02738	-0.0009313	4.65297	95.29
0.1995	0.027488967623393937	-2.128579375345181	0.02747	-0.001021	4.65297	95.29
0.1585	0.027624282144519157	-2.4025225199247773	0.0276	-0.001158	4.65297	95.29
0.1259	0.02770921117606923	-2.631105306648856	0.02768	-0.001272	4.65297	95.29
0.1	0.02787721650380468	-2.96093613416375	0.02784	-0.00144	4.65297	95.29
0.07943	0.028017804981832536	-3.3474871997490134	0.02797	-0.001636	4.65297	95.29
0.0631	0.028199246958030635	-3.714736137426922	0.02814	-0.001827	4.65297	95.29
0.05012	0.028396942106501538	-4.218732492356252	0.02832	-0.002089	4.65297	95.29
0.03981	0.02863135604542684	-4.822471853763143	0.02853	-0.002407	4.65297	95.29
0.03162	0.02887678494915942	-5.3710115795983375	0.02875	-0.002703	4.65297	95.29
0.02512	0.029202239451795474	-6.226006379155404	0.02903	-0.003167	4.65297	95.29
0.01995	0.029613065764962598	-7.193171867300896	0.02938	-0.003708	4.65297	95.29
0.01585	0.030027727586349254	-8.075053865853949	0.02973	-0.004218	4.65297	95.29
0.01259	0.03058298332406438	-9.194982651380446	0.03019	-0.004887	4.65297	95.29
0.01	0.031221024967159554	-10.48212041713677	0.0307	-0.00568	4.65297	95.29

File: Warwick/Cell05_95SOH_25degC_20SOC_9529_60Cycles.txt
Freq(Hz)	Zmod(Ohm)	Zphz(Deg)	Zreal(Ohm)	Zimag(Ohm)	Capacity(Ah)	SOH
10000.0	0.04101464738358725	42.539624011741395	0.03022	0.02773	4.65297	95.29
7943.0	0.036728633244377605	39.13245055945486	0.02849	0.02318	4.65297	95.29
6310.0	0.033090132970418844	35.318278198017026	0.027	0.01913	4.65297	95.29
5012.0	0.030201182096070346	31.21102809416772	0.02583	0.01565	4.65297	95.29
3981.0	0.027763112217473025	26.71272038493811	0.0248	0.01248	4.65297	95.29
3162.0	0.026570908904288537	22.434088073015612	0.02456	0.01014	4.65297	95.29
2512.0	0.025408084323695086	18.25025548658812	0.02413	0.007957	4.65297	95.29
1995.0	0.024350281086673312	14.913986753023574	0.02353	0.006267	4.65297	95.29
1585.0	0.023907633195278864	11.472083256669	0.02343	0.004755	4.65297	95.29
1259.0	0.023736047038207524	8.423343086943236	0.02348	0.003477	4.65297	95.29
1000.0	0.023675551207944453	5.903235879789957	0.02355	0.002435	4.65297	95.29
794.3	0.023743097291634045	3.8325347149304028	0.02369	0.001587	4.65297	95.29
631.0	0.024093744160881263	1.9353755281819833	0.02408	0.0008137	4.65297	95.29
501.2	0.024301857958806357	0.7084981140896085	0.0243	0.0003005	4.65297	95.29
398.1	0.024510214743245315	-0.23984139705585328	0.02451	-0.0001026	4.65297	95.29
316.2	0.024713949244100992	-1.024305082262622	0.02471	-0.0004418	4.65297	95.29
251.2	0.02495030151340861	-1.6465131022735306	0.02494	-0.0007169	4.65297	95.29
199.5	0.025188251342441383	-2.181284209388431	0.02517	-0.0009587	4.65297	95.29
158.5	0.025415714607305455	-2.5775852597698865	0.02539	-0.001143	4.65297	95.29
125.9	0.02567339247158427	-2.9225864514139825	0.02564	-0.001309	4.65297	95.29
100.0	0.025930182201442397	-3.190125791237792	0.02589	-0.001443	4.65297	95.29
79.43	0.026247177543499797	-3.4358093748282794	0.0262	-0.001573	4.65297	95.29
63.1	0.026505089398075988	-3.6947261746707456	0.02645	-0.001708	4.65297	95.29
52.0	0.02674309810025757	-3.9366367322917912	0.02668	-0.001836	4.65297	95.29
39.81	0.027016051599003138	-4.0073463829009155	0.02695	-0.001888	4.65297	95.29
31.62	0.0272753492369942	-4.259826686911109	0.0272	-0.002026	4.65297	95.29
25.12	0.027554086829361633	-4.477330091800887	0.02747	-0.002151	4.65297	95.29
19.95	0.027815668695898722	-4.753378075105662	0.02772	-0.002305	4.65297	95.29
15.85	0.02812223675314608	-5.120646475383948	0.02801	-0.00251	4.65297	95.29
12.59	0.02840373054723622	-5.56206156886619	0.02827	-0.002753	4.65297	95.29
10.0	0.02875753876812131	-6.0000373929238915	0.0286	-0.003006	4.65297	95.29
7.943	0.029133132358193137	-6.601031049382773	0.02894	-0.003349	4.65297	95.29
6.31	0.02961708966120743	-7.254590300621216	0.02938	-0.00374	4.65297	95.29
5.012	0.030134266226341067	-8.013672271790886	0.02984	-0.004201	4.65297	95.29
3.981	0.030786767352224558	-8.852848177922438	0.03042	-0.004738	4.65297	95.29
3.162	0.03150073968972792	-9.5956854883889	0.03106	-0.005251	4.65297	95.29
2.512	0.03239078765636921	-10.288233952390348	0.03187	-0.005785	4.65297	95.29
1.995	0.033382178254272143	-11.079357042391782	0.03276	-0.006415	4.65297	95.29
1.585	0.03451197873202868	-11.658311942344085	0.0338	-0.006974	4.65297	95.29
1.259	0.035800761109227835	-11.987897958762717	0.03502	-0.007436	4.65297	95.29
1.0	0.03721982960734775	-12.3394632355014	0.03636	-0.007954	4.65297	95.29
0.7943	0.03868185435058666	-12.669545401955466	0.03774	-0.008484	4.65297	95.29
0.631	0.04004867663231833	-12.429494917220566	0.03911	-0.00862	4.65297	95.29
0.5012	0.04149025186715549	-12.089934605892012	0.04057	-0.00869	4.65297	95.29
0.3981	0.042921881785401725	-11.634556913710975	0.04204	-0.008656	4.65297	95.29
0.3162	0.04418991034161532	-11.12176466053056	0.04336	-0.008524	4.65297	95.29
0.2512	0.04541973567734625	-10.700091669484136	0.04463	-0.008433	4.65297	95.29
0.1995	0.04653776510534213	-10.284914936532163	0.04579	-0.008309	4.65297	95.29
0.1585	0.04760004811972358	-9.908756830681986	0.04689	-0.008191	4.65297	95.29
0.1259	0.048617165116859706	-9.78432930580994	0.04791	-0.008262	4.65297	95.29
0.1	0.049553276380074	-9.595382302102712	0.04886	-0.00826	4.65297	95.29
0.07943	0.05050014261366001	-9.687640899004405	0.04978	-0.008498	4.65297	95.29
0.0631	0.05143799377891793	-9.848343838626429	0.05068	-0.008798	4.65297	95.29
0.05012	0.05239286306358911	-10.291152682844768	0.05155	-0.00936	4.65297	95.29
0.03981	0.05335694518991881	-10.867681693173237	0.0524	-0.01006	4.65297	95.29
0.03162	0.054354695289367594	-11.675843175817837	0.05323	-0.011	4.65297	95.29
0.02512	0.055492595902516574	-12.816622479760504	0.05411	-0.01231	4.65297	95.29
0.01995	0.05677342424057228	-14.317726791308974	0.05501	-0.01404	4.65297	95.29
0.01585	0.05826435016371503	-16.06156230322345	0.05599	-0.01612	4.65297	95.29
0.01259	0.060263920383592705	-18.22749793817193	0.05724	-0.01885	4.65297	95.29
0.01	0.06262070983308957	-20.69526052860796	0.05858	-0.02213	4.65297	95.29

File: Warwick/Cell05_95SOH_25degC_70SOC_9529_60Cycles.txt
Freq(Hz)	Zmod(Ohm)	Zphz(Deg)	Zreal(Ohm)	Zimag(Ohm)	Capacity(Ah)	SOH
10000.0	0.040801207089986934	43.10308735666844	0.02979	0.02788	4.65297	95.29
7943.0	0.036404731835298555	39.77332924738619	0.02798	0.02329	4.65297	95.29
6310.0	0.03276190775885922	35.984942551453464	0.02651	0.01925	4.65297	95.29
5012.0	0.029763778321980558	31.858466042814808	0.02528	0.01571	4.65297	95.29
3981.0	0.027283337405823355	27.457290366772128	0.02421	0.01258	4.65297	95.29
3162.0	0.026051199588502636	23.169711594968195	0.02395	0.01025	4.65297	95.29
2512.0	0.02486951871267315	18.96169290704962	0.02352	0.008081	4.65297	95.29
1995.0	0.023790372926879477	15.63575279826388	0.02291	0.006412	4.65297	95.29
1585.0	0.023312919165132454	12.158268355771336	0.02279	0.00491	4.65297	95.29
1259.0	0.023112751653578595	9.128952701914686	0.02282	0.003667	4.65297	95.29
1000.0	0.023033528279445162	6.619011149704407	0.02288	0.002655	4.65297	95.29
794.3	0.023073562382085692	4.576396530406831	0.023	0.001841	4.65297	95.29
631.0	0.023386357134021533	2.720484343987055	0.02336	0.00111	4.65297	95.29
501.2	0.0235385991605278	1.5487758713469284	0.02353	0.0006362	4.65297	95.29
398.1	0.02369140594413932	0.6242066537368597	0.02369	0.0002581	4.65297	95.29
316.2	0.023840014650685516	-0.06352042081035958	0.02384	-2.643e-05	4.65297	95.29
251.2	0.024021321862045808	-0.6010827118784164	0.02402	-0.000252	4.65297	95.29
199.5	0.024194057898789943	-1.0493973137409105	0.02419	-0.0004431	4.65297	95.29
158.5	0.02434684291319924	-1.3584604262596653	0.02434	-0.0005772	4.65297	95.29
125.9	0.02452962227593405	-1.604890111328971	0.02452	-0.000687	4.65297	95.29
100.0	0.024701901321355812	-1.7786375977154616	0.02469	-0.0007667	4.65297	95.29
79.43	0.0249030758664467	-1.8568010680560523	0.02489	-0.0008069	4.65297	95.29
63.1	0.025094237646121075	-1.9301464392481253	0.02508	-0.0008452	4.65297	95.29
52.0	0.025263542792134285	-1.8761346852782674	0.02525	-0.0008271	4.65297	95.29
39.81	0.025414710959599757	-1.9495595042743705	0.0254	-0.0008646	4.65297	95.29
31.62	0.025564088521987244	-1.9022830496548981	0.02555	-0.0008486	4.65297	95.29
25.12	0.02570287376072956	-1.8135003089317103	0.02569	-0.0008134	4.65297	95.29
19.95	0.02585118287603103	-1.6853489414140326	0.02584	-0.0007603	4.65297	95.29
15.85	0.025909754510801526	-1.5722527186648474	0.0259	-0.0007109	4.65297	95.29
12.59	0.02604903708796162	-1.5092757856015948	0.02604	-0.0006861	4.65297	95.29
10.0	0.026106591113356798	-1.28751137500794	0.0261	-0.0005866	4.65297	95.29
7.943	0.026196149903373208	-1.2415423538674253	0.02619	-0.0005676	4.65297	95.29
6.31	0.02620618008810136	-1.2443473807978485	0.0262	-0.0005691	4.65297	95.29
5.012	0.026285098692795505	-1.1285460047870928	0.02628	-0.0005177	4.65297	95.29
3.981	0.02634587386461113	-1.2099052505157304	0.02634	-0.0005563	4.65297	95.29
3.162	0.026416816992400883	-1.3016767003624767	0.02641	-0.0006001	4.65297	95.29
2.512	0.026446588704216657	-1.278974313070925	0.02644	-0.0005903	4.65297	95.29
1.995	0.026558016798134607	-1.407833220270338	0.02655	-0.0006525	4.65297	95.29
1.585	0.026659506777320544	-1.5301751417546279	0.02665	-0.0007119	4.65297	95.29
1.259	0.026680676005116512	-1.6209069520736072	0.02667	-0.0007547	4.65297	95.29
1.0	0.026813460243877516	-1.8155400458141104	0.0268	-0.0008495	4.65297	95.29
0.7943	0.026887311990788518	-2.056178190562353	0.02687	-0.0009647	4.65297	95.29
0.631	0.027020176461303873	-2.214333689178749	0.027	-0.001044	4.65297	95.29
0.5012	0.027111799442309247	-2.2977895732156943	0.02709	-0.001087	4.65297	95.29
0.3981	0.02731549926323881	-2.475886122660737	0.02729	-0.00118	4.65297	95.29
0.3162	0.027440244969752003	-2.690358244093508	0.02741	-0.001288	4.65297	95.29
0.2512	0.02757566325584935	-2.914284578101382	0.02754	-0.001402	4.65297	95.29
0.1995	0.027734246988155277	-3.2368982952968053	0.02769	-0.001566	4.65297	95.29
0.1585	0.02795296764209482	-3.527748302078804	0.0279	-0.00172	4.65297	95.29
0.1259	0.028123780844687297	-3.8594731311403114	0.02806	-0.001893	4.65297	95.29
0.1	0.0283896411565909	-4.292675275262227	0.02831	-0.002125	4.65297	95.29
0.07943	0.02861665424189208	-4.710434562911209	0.02852	-0.00235	4.65297	95.29
0.0631	0.028911886897952543	-5.2629666426225254	0.02879	-0.002652	4.65297	95.29
0.05012	0.029234541282530842	-5.893906555968801	0.02908	-0.003002	4.65297	95.29
0.03981	0.029571961314731898	-6.531901582428771	0.02938	-0.003364	4.65297	95.29
0.03162	0.03001294089222181	-7.295029486641001	0.02977	-0.003811	4.65297	95.29
0.02512	0.030507557112951538	-8.14258561537999	0.0302	-0.004321	4.65297	95.29
0.01995	0.03098904685530034	-9.088451237670391	0.0306	-0.004895	4.65297	95.29
0.01585	0.03165380111455811	-10.236039758997423	0.03115	-0.005625	4.65297	95.29
0.01259	0.03231297949740939	-11.626380618623529	0.03165	-0.006512	4.65297	95.29
0.01	0.0332032541176313	-13.093691081768078	0.03234	-0.007522	4.65297	95.29
