Repository: chrisw-17/rapid-SOH-prediction

# Rapid EIS-based SOH Estimation for Unknown LIBs

---

**This repository accompanies the paper:**

> **Fast state of health evaluation of lithium-ion batteries using EIS for second-life and recycling assessment**  
> *Authors: Christopher Wett, Jörg Lampe, Joey Danz, Thomas Seeger, Bugra Turan*

## Overview

This repository provides a complete workflow for rapid State of Health (SOH) estimation of lithium-ion batteries using Electrochemical Impedance Spectroscopy (EIS) and neural network models. The code and data enable reproducible analysis, model training, and evaluation for the fully connected neural network model as described in the associated publication.

File: Warwick/Cell05_95SOH_25degC_95SOC_9529_60Cycles.txt
Freq(Hz)	Zmod(Ohm)	Zphz(Deg)	Zreal(Ohm)	Zimag(Ohm)	Capacity(Ah)	SOH
10000.0	0.040739761904066155	43.0106719593246	0.02979	0.02779	4.65297	95.29
7943.0	0.036359988998898224	39.68855050662367	0.02798	0.02322	4.65297	95.29
6310.0	0.032734790361326586	35.88968053168291	0.02652	0.01919	4.65297	95.29
5012.0	0.02977433962323934	31.891154883767037	0.02528	0.01573	4.65297	95.29
3981.0	0.02726985331827071	27.448334202450322	0.0242	0.01257	4.65297	95.29
3162.0	0.026038072125255357	23.15813964224573	0.02394	0.01024	4.65297	95.29
2512.0	0.024848654390127446	18.963593574937004	0.0235	0.008075	4.65297	95.29
1995.0	0.02376707194839112	15.61392491749469	0.02289	0.006397	4.65297	95.29
1585.0	0.02330997460316077	12.12462831139259	0.02279	0.004896	4.65297	95.29
1259.0	0.02310066035852655	9.098603912872282	0.02281	0.003653	4.65297	95.29
1000.0	0.023020040747140307	6.5452368352134185	0.02287	0.002624	4.65297	95.29
794.3	0.023050700987171737	4.488687473076522	0.02298	0.001804	4.65297	95.29
631.0	0.02335415903003146	2.606349822902214	0.02333	0.001062	4.65297	95.29
501.2	0.023527187300015275	1.416271672747523	0.02352	0.0005815	4.65297	95.29
398.1	0.023690944990860958	0.511754518495914	0.02369	0.0002116	4.65297	95.29
316.2	0.023850161536735973	-0.21087634449249076	0.02385	-8.778e-05	4.65297	95.29
251.2	0.0240022989907217	-0.793018438754362	0.024	-0.0003322	4.65297	95.29
199.5	0.024185922331802855	-1.2679774599162728	0.02418	-0.0005352	4.65297	95.29
158.5	0.0243398988249746	-1.6341231719437586	0.02433	-0.0006941	4.65297	95.29
125.9	0.024523810152788247	-1.9229291444373227	0.02451	-0.0008229	4.65297	95.29
100.0	0.024707614531556867	-2.1636328937667497	0.02469	-0.0009328	4.65297	95.29
79.43	0.024931993682816466	-2.4068001841910824	0.02491	-0.001047	4.65297	95.29
63.1	0.025106123257086114	-2.6139611510773837	0.02508	-0.001145	4.65297	95.29
52.0	0.025231131742353533	-2.846529201770395	0.0252	-0.001253	4.65297	95.29
39.81	0.025485357835431703	-3.01845927729497	0.02545	-0.001342	4.65297	95.29
31.62	0.02569016535563755	-3.2043252220640817	0.02565	-0.001436	4.65297	95.29
25.12	0.025896788140616977	-3.444672837057452	0.02585	-0.001556	4.65297	95.29
19.95	0.026141745083295413	-3.6055917452383683	0.02609	-0.001644	4.65297	95.29
15.85	0.026439783073996654	-3.853715711251888	0.02638	-0.001777	4.65297	95.29
12.59	0.026726486039133537	-4.042239128124244	0.02666	-0.001884	4.65297	95.29
10.0	0.02707730717778265	-4.040690510672937	0.02701	-0.001908	4.65297	95.29
7.943	0.027422301143412455	-4.161536732298956	0.02735	-0.00199	4.65297	95.29
6.31	0.027790909592886666	-4.093842516342982	0.02772	-0.001984	4.65297	95.29
5.012	0.02811400569111417	-3.8669449612237212	0.02805	-0.001896	4.65297	95.29
3.981	0.028450995483462433	-3.752453817311188	0.02839	-0.001862	4.65297	95.29
3.162	0.028733585157442502	-3.4997135021552044	0.02868	-0.001754	4.65297	95.29
2.512	0.02897764346871567	-3.2859980848783663	0.02893	-0.001661	4.65297	95.29
1.995	0.029171102207492947	-3.0418990076522476	0.02913	-0.001548	4.65297	95.29
1.585	0.029399113183904035	-2.9558355041735065	0.02936	-0.001516	4.65297	95.29
1.259	0.02955514982198534	-2.794638668949794	0.02952	-0.001441	4.65297	95.29
1.0	0.02977094303175497	-2.6125246036435286	0.02974	-0.001357	4.65297	95.29
0.7943	0.029852939620747566	-2.69180327741883	0.02982	-0.001402	4.65297	95.29
0.631	0.03006982741885959	-2.552207055499963	0.03004	-0.001339	4.65297	95.29
0.5012	0.030219237928842613	-2.5206015605081293	0.03019	-0.001329	4.65297	95.29
0.3981	0.030318228246386695	-2.472642746840353	0.03029	-0.001308	4.65297	95.29
0.3162	0.03046943584971668	-2.5187129891165885	0.03044	-0.001339	4.65297	95.29
0.2512	0.030632422055723897	-2.636365068456935	0.0306	-0.001409	4.65297	95.29
0.1995	0.030815561004142046	-2.752842547984842	0.03078	-0.00148	4.65297	95.29
0.1585	0.030909089536898367	-2.881844656563875	0.03087	-0.001554	4.65297	95.29
0.1259	0.031107311439595674	-3.1604180393518395	0.03106	-0.001715	4.65297	95.29
0.1	0.03134132972609809	-3.2796136470426207	0.03129	-0.001793	4.65297	95.29
0.07943	0.03155268996456562	-3.6123546338299932	0.03149	-0.001988	4.65297	95.29
0.0631	0.03181873298860279	-4.031476667617965	0.03174	-0.002237	4.65297	95.29
0.05012	0.032064966178057944	-4.410765431447394	0.03197	-0.002466	4.65297	95.29
0.03981	0.03240638264293008	-4.8573178222764435	0.03229	-0.002744	4.65297	95.29
0.03162	0.03276060780876936	-5.310333900366108	0.03262	-0.003032	4.65297	95.29
0.02512	0.03318627963481294	-5.908154529783767	0.03301	-0.003416	4.65297	95.29
0.01995	0.033589870511807576	-6.408192649001874	0.03338	-0.003749	4.65297	95.29
0.01585	0.03406679798572211	-7.039486312488514	0.03381	-0.004175	4.65297	95.29
0.01259	0.034685266627200666	-7.852805458717457	0.03436	-0.004739	4.65297	95.29
0.01	0.03531886534134414	-8.619001870064809	0.03492	-0.005293	4.65297	95.29

File: Warwick/Cell05_95SOH_35degC_05SOC_9529_60Cycles.txt
Freq(Hz)	Zmod(Ohm)	Zphz(Deg)	Zreal(Ohm)	Zimag(Ohm)	Capacity(Ah)	SOH
10000.0	0.041550973514467744	42.834876017301475	0.03047	0.02825	4.65297	95.29
7943.0	0.0370889808433718	39.4970111725385	0.02862	0.02359	4.65297	95.29
6310.0	0.033402760364975824	35.717137779905165	0.02712	0.0195	4.65297	95.29
5012.0	0.030465825116021392	31.70237088100657	0.02592	0.01601	4.65297	95.29
3981.0	0.027939393336291325	27.243727243444905	0.02484	0.01279	4.65297	95.29
3162.0	0.02670524293093025	23.012657375016445	0.02458	0.01044	4.65297	95.29
2512.0	0.02549119120402183	18.9474248533674	0.02411	0.008277	4.65297	95.29
1995.0	0.02439715928135897	15.673454931612419	0.02349	0.006591	4.65297	95.29
1585.0	0.023908535379650507	12.296947492727137	0.02336	0.005092	4.65297	95.29
1259.0	0.023682408154577523	9.316750337897917	0.02337	0.003834	4.65297	95.29
1000.0	0.023549214933835903	6.872727996006397	0.02338	0.002818	4.65297	95.29
794.3	0.023555571230602753	4.885243995987015	0.02347	0.002006	4.65297	95.29
631.0	0.023821672569322244	2.9548897593228696	0.02379	0.001228	4.65297	95.29
501.2	0.023951222006611688	1.753985547524206	0.02394	0.0007331	4.65297	95.29
398.1	0.024092406277705015	0.8097930207804808	0.02409	0.0003405	4.65297	95.29
316.2	0.02422001056284658	0.053510741361220485	0.02422	2.262e-05	4.65297	95.29
251.2	0.02438127663290009	-0.5863329765411344	0.02438	-0.0002495	4.65297	95.29
199.5	0.02455440716124093	-1.0855725914298606	0.02455	-0.0004652	4.65297	95.29
158.5	0.0246982623971809	-1.482072919964393	0.02469	-0.0006388	4.65297	95.29
125.9	0.024882474331143198	-1.814335622718285	0.02487	-0.0007878	4.65297	95.29
100.0	0.02505673409205597	-2.0941155814853833	0.02504	-0.0009156	4.65297	95.29
79.43	0.025271615005772782	-2.3698986264029536	0.02525	-0.001045	4.65297	95.29
63.1	0.025445909376557954	-2.5857943424244905	0.02542	-0.001148	4.65297	95.29
52.0	0.02564903117078694	-2.7263109939062655	0.02562	-0.00122	4.65297	95.29
39.81	0.02578636579667635	-3.0432677689961913	0.02575	-0.001369	4.65297	95.29
31.62	0.02599302839224395	-3.297210525930831	0.02595	-0.001495	4.65297	95.29
25.12	0.026230569646883382	-3.5583488844779954	0.02618	-0.001628	4.65297	95.29
19.95	0.026431225926922118	-3.900592047361693	0.02637	-0.001798	4.65297	95.29
15.85	0.026690597595408014	-4.168206336080127	0.02662	-0.00194	4.65297	95.29
12.59	0.026965846917907103	-4.573074065172059	0.02688	-0.00215	4.65297	95.29
10.0	0.02729893192049828	-4.879375793871796	0.0272	-0.002322	4.65297	95.29
7.943	0.027637612215963954	-5.287711107442049	0.02752	-0.002547	4.65297	95.29
6.31	0.02803657782255174	-5.657723010566275	0.0279	-0.002764	4.65297	95.29
5.012	0.028537596692784065	-6.024243916874438	0.02838	-0.002995	4.65297	95.29
3.981	0.029052692973285627	-6.250246224913539	0.02888	-0.003163	4.65297	95.29
3.162	0.029653833226077196	-6.554629841247334	0.02946	-0.003385	4.65297	95.29
2.512	0.030232118681958103	-6.6290122675710785	0.03003	-0.00349	4.65297	95.29
1.995	0.030832853598069705	-6.575980582697623	0.03063	-0.003531	4.65297	95.29
1.585	0.03143270583325591	-6.510487939376087	0.03123	-0.003564	4.65297	95.29
1.259	0.032054630383144336	-6.317097126680087	0.03186	-0.003527	4.65297	95.29
1.0	0.03257694468485343	-6.141110616876804	0.03239	-0.003485	4.65297	95.29
0.7943	0.033076232025428774	-6.082901441752212	0.03289	-0.003505	4.65297	95.29
0.631	0.03354632804048753	-5.877142756413817	0.03337	-0.003435	4.65297	95.29
0.5012	0.03391595053953228	-5.670250040924806	0.03375	-0.003351	4.65297	95.29
0.3981	0.034355497740536374	-5.453376617894852	0.0342	-0.003265	4.65297	95.29
0.3162	0.034722808296564954	-5.3772852505577875	0.03457	-0.003254	4.65297	95.29
0.2512	0.035076429136957486	-5.413152973975541	0.03492	-0.003309	4.65297	95.29
0.1995	0.03547168996537944	-5.472721299340153	0.03531	-0.003383	4.65297	95.29
0.1585	0.03582414386974237	-5.6517104090549335	0.03565	-0.003528	4.65297	95.29
0.1259	0.03621967978875573	-6.01910758678249	0.03602	-0.003798	4.65297	95.29
0.1	0.036613793357148885	-6.338118015834818	0.03639	-0.004042	4.65297	95.29
0.07943	0.03706200782472531	-6.945920881752238	0.03679	-0.004482	4.65297	95.29
0.0631	0.03750084565713152	-7.5002425767368015	0.03718	-0.004895	4.65297	95.29
0.05012	0.03802822663496156	-8.299070708212108	0.03763	-0.005489	4.65297	95.29
0.03981	0.03843273755537068	-9.277526215483595	0.03793	-0.006196	4.65297	95.29
0.03162	0.039131915222743695	-10.55327714048425	0.03847	-0.007167	4.65297	95.29
0.02512	0.03973289538908535	-12.169689288017397	0.03884	-0.008376	4.65297	95.29
0.01995	0.040607018223454916	-14.004759829178436	0.0394	-0.009827	4.65297	95.29
0.01585	0.04180640261969451	-16.28048814580883	0.04013	-0.01172	4.65297	95.29
0.01259	0.04315081111636258	-18.91782596783311	0.04082	-0.01399	4.65297	95.29
0.01	0.04489765249988022	-21.616569743689347	0.04174	-0.01654	4.65297	95.29

File: Warwick/Cell05_95SOH_35degC_20SOC_9529_60Cycles.txt
Freq(Hz)	Zmod(Ohm)	Zphz(Deg)	Zreal(Ohm)	Zimag(Ohm)	Capacity(Ah)	SOH
10000.0	0.04141333722365296	42.954940677619035	0.03031	0.02822	4.65297	95.29
7943.0	0.03695784761048728	39.7857215245462	0.0284	0.02365	4.65297	95.29
6310.0	0.03326920798576365	36.074221927004125	0.02689	0.01959	4.65297	95.29
5012.0	0.030301135292262565	31.917192754446614	0.02572	0.01602	4.65297	95.29
3981.0	0.027736238028975742	27.599792289863128	0.02458	0.01285	4.65297	95.29
3162.0	0.026483408013320338	23.428692808745403	0.0243	0.01053	4.65297	95.29
2512.0	0.02543011846217001	19.778101499944786	0.02393	0.008605	4.65297	95.29
1995.0	0.024124986963727047	16.089587626127	0.02318	0.006686	4.65297	95.29
1585.0	0.023621941516310637	12.74427557247754	0.02304	0.005211	4.65297	95.29
1259.0	0.02336578072737994	9.725161683929015	0.02303	0.003947	4.65297	95.29
1000.0	0.023217915582584063	7.2945879516389365	0.02303	0.002948	4.65297	95.29
794.3	0.023200209395606755	5.327241008519786	0.0231	0.002154	4.65297	95.29
631.0	0.023441485362493564	3.4092321958758607	0.0234	0.001394	4.65297	95.29
501.2	0.02354802950758301	2.2422291328200337	0.02353	0.0009213	4.65297	95.29
398.1	0.023656306441200835	1.3230187086545935	0.02365	0.0005462	4.65297	95.29
316.2	0.02376129424084471	0.5980150394158845	0.02376	0.000248	4.65297	95.29
251.2	0.02388000060626383	-0.012910744737926479	0.02388	-5.381e-06	4.65297	95.29
199.5	0.024020880760080385	-0.4906516964435785	0.02402	-0.0002057	4.65297	95.29
158.5	0.024122708849754	-0.858659769744875	0.02412	-0.0003615	4.65297	95.29
125.9	0.0242748275546913	-1.142695066805782	0.02427	-0.0004841	4.65297	95.29
100.0	0.024426839418967002	-1.3558877270041563	0.02442	-0.000578	4.65297	95.29
79.43	0.024608940791712268	-1.5445156314697706	0.0246	-0.0006633	4.65297	95.29
63.1	0.024760441454061356	-1.6640033356155055	0.02475	-0.000719	4.65297	95.29
52.0	0.024903297124878866	-1.8724378221064533	0.02489	-0.0008137	4.65297	95.29
39.81	0.025072743776659145	-1.8268553925135351	0.02506	-0.0007993	4.65297	95.29
31.62	0.025223283732496053	-1.8595845962331095	0.02521	-0.0008185	4.65297	95.29
25.12	0.025362988675627328	-1.8337426560765977	0.02535	-0.0008116	4.65297	95.29
19.95	0.025481943725116418	-1.7543175929208066	0.02547	-0.0007801	4.65297	95.29
15.85	0.025631151671354917	-1.6902046743213606	0.02562	-0.000756	4.65297	95.29
12.59	0.025729114851467394	-1.5251509423459468	0.02572	-0.0006848	4.65297	95.29
10.0	0.025837843554755106	-1.4118122684803747	0.02583	-0.0006366	4.65297	95.29
7.943	0.025917541840228597	-1.3822605773849204	0.02591	-0.0006252	4.65297	95.29
6.31	0.025986145116388464	-1.2460639044625508	0.02598	-0.0005651	4.65297	95.29
5.012	0.026094869549587712	-1.1069072076864757	0.02609	-0.0005041	4.65297	95.29
3.981	0.026115108122502576	-1.133259706015574	0.02611	-0.0005165	4.65297	95.29
3.162	0.026164902871021706	-1.109200567067185	0.02616	-0.0005065	4.65297	95.29
2.512	0.026264824605544197	-1.0982164174094016	0.02626	-0.0005034	4.65297	95.29
1.995	0.026304629673310362	-1.0749866660755718	0.0263	-0.0004935	4.65297	95.29
1.585	0.02636459857005223	-1.0701502684876005	0.02636	-0.0004924	4.65297	95.29
1.259	0.026434495573965468	-1.0566979021892704	0.02643	-0.0004875	4.65297	95.29
1.0	0.026485436367181116	-1.1609028670446992	0.02648	-0.0005366	4.65297	95.29
0.7943	0.026508782191756754	-1.474878315007119	0.0265	-0.0006823	4.65297	95.29
0.631	0.026528850315081502	-1.4800277430207376	0.02652	-0.0006852	4.65297	95.29
0.5012	0.02661921336347113	-1.5075150310874321	0.02661	-0.0007003	4.65297	95.29
0.3981	0.02670966839854063	-1.541678286065591	0.0267	-0.0007186	4.65297	95.29
0.3162	0.02676156566589481	-1.684545844253945	0.02675	-0.0007867	4.65297	95.29
0.2512	0.026883399928022498	-1.809109305978637	0.02687	-0.0008487	4.65297	95.29
0.1995	0.026938073048382655	-2.098912610221137	0.02692	-0.0009866	4.65297	95.29
0.1585	0.027021591366905094	-2.2906100426385296	0.027	-0.00108	4.65297	95.29
0.1259	0.02712844566133489	-2.624044210811147	0.0271	-0.001242	4.65297	95.29
0.1	0.02730705007868847	-2.9849971476741946	0.02727	-0.001422	4.65297	95.29
0.07943	0.027440256922995454	-3.4682292589171477	0.02739	-0.00166	4.65297	95.29
0.0631	0.02759175465605622	-3.834103734568783	0.02753	-0.001845	4.65297	95.29
0.05012	0.027804807138334914	-4.4761469870401775	0.02772	-0.00217	4.65297	95.29
0.03981	0.028063193403459984	-5.147848185672345	0.02795	-0.002518	4.65297	95.29
0.03162	0.028380923681233492	-5.911472956975585	0.02823	-0.002923	4.65297	95.29
0.02512	0.02867040906579465	-6.778485514925153	0.02847	-0.003384	4.65297	95.29
0.01995	0.029088615230017396	-7.792488922580218	0.02882	-0.003944	4.65297	95.29
0.01585	0.02952845964489174	-8.810924732094069	0.02918	-0.004523	4.65297	95.29
0.01259	0.030106259880629475	-10.096837059979844	0.02964	-0.005278	4.65297	95.29
0.01	0.030789306991226676	-11.417593450889587	0.03018	-0.006095	4.65297	95.29

File: Warwick/Cell05_95SOH_35degC_50SOC_9529_60Cycles.txt
Freq(Hz)	Zmod(Ohm)	Zphz(Deg)	Zreal(Ohm)	Zimag(Ohm)	Capacity(Ah)	SOH
10000.0	0.04124906301966143	43.01558845112158	0.03016	0.02814	4.65297	95.29
7943.0	0.03681453245662642	39.9311102823653	0.02823	0.02363	4.65297	95.29
6310.0	0.033158946002549594	36.10613740568191	0.02679	0.01954	4.65297	95.29
5012.0	0.030150663342619843	32.14034348538723	0.02553	0.01604	4.65297	95.29
3981.0	0.027630407163123746	27.761437985609415	0.02445	0.01287	4.65297	95.29
3162.0	0.026357847028921008	23.618175479852006	0.02415	0.01056	4.65297	95.29
2512.0	0.025155343686779554	19.516851308817035	0.02371	0.008404	4.65297	95.29
1995.0	0.024003362764412825	16.287702830629552	0.02304	0.006732	4.65297	95.29
1585.0	0.02347594377229593	12.937542013190546	0.02288	0.005256	4.65297	95.29
1259.0	0.023211119835113512	9.97852299601318	0.02286	0.004022	4.65297	95.29
1000.0	0.023047268406472813	7.501824970383391	0.02285	0.003009	4.65297	95.29
794.3	0.02301663461499096	5.517389389191511	0.02291	0.002213	4.65297	95.29
631.0	0.023257521278072606	3.663312339876707	0.02321	0.001486	4.65297	95.29
501.2	0.023352112452624068	2.493602801684039	0.02333	0.001016	4.65297	95.29
398.1	0.023439274231298202	1.6118285069355713	0.02343	0.0006593	4.65297	95.29
316.2	0.023532972102987756	0.9106169675824676	0.02353	0.000374	4.65297	95.29
251.2	0.023640428882742377	0.3451277632471044	0.02364	0.0001424	4.65297	95.29
199.5	0.023760047140712916	-0.11413323474213195	0.02376	-4.733e-05	4.65297	95.29
158.5	0.023840588420800356	-0.40255390748781833	0.02384	-0.0001675	4.65297	95.29
125.9	0.023971553441735894	-0.6522879725909795	0.02397	-0.0002729	4.65297	95.29
100.0	0.024082447028697065	-0.8167902258557423	0.02408	-0.0003433	4.65297	95.29
79.43	0.024233178830892165	-0.9280489775888774	0.02423	-0.0003925	4.65297	95.29
63.1	0.02432338198853112	-0.9554693224902953	0.02432	-0.0004056	4.65297	95.29
52.0	0.024443251864062605	-0.9346072486511838	0.02444	-0.0003987	4.65297	95.29
39.81	0.024513447395460315	-0.9609174429441361	0.02451	-0.0004111	4.65297	95.29
31.62	0.024583184872794657	-0.9222938040203525	0.02458	-0.0003957	4.65297	95.29
25.12	0.024652820414913987	-0.8666923555894303	0.02465	-0.0003729	4.65297	95.29
19.95	0.024692856767899497	-0.8715526492140303	0.02469	-0.0003756	4.65297	95.29
15.85	0.024742620556642746	-0.8339027222416715	0.02474	-0.0003601	4.65297	95.29
12.59	0.02479220968368895	-0.7649768502460405	0.02479	-0.000331	4.65297	95.29
10.0	0.024752432385525266	-0.8032457761497717	0.02475	-0.000347	4.65297	95.29
7.943	0.02484161546457879	-0.6534295736457757	0.02484	-0.0002833	4.65297	95.29
6.31	0.024842136495076265	-0.7514450347297131	0.02484	-0.0003258	4.65297	95.29
5.012	0.02497192547662274	-0.7115141326979633	0.02497	-0.0003101	4.65297	95.29
3.981	0.02493191862833665	-0.7108173048367351	0.02493	-0.0003093	4.65297	95.29
3.162	0.02502215117870564	-0.7513056674458259	0.02502	-0.0003281	4.65297	95.29
2.512	0.025072805985968144	-0.8572015704409073	0.02507	-0.0003751	4.65297	95.29
1.995	0.025173324429045917	-0.9311736059130762	0.02517	-0.0004091	4.65297	95.29
1.585	0.025153384240694132	-0.9398854117019022	0.02515	-0.0004126	4.65297	95.29
1.259	0.025183632130612137	-0.9731155118075482	0.02518	-0.0004277	4.65297	95.29
1.0	0.025254329327067865	-1.0609284929447351	0.02525	-0.0004676	4.65297	95.29
0.7943	0.02532808464945583	-1.4477001037997925	0.02532	-0.0006399	4.65297	95.29
0.631	0.02538783035727945	-1.4230717212780877	0.02538	-0.0006305	4.65297	95.29
0.5012	0.025419177583076914	-1.5396929193637505	0.02541	-0.000683	4.65297	95.29
0.3981	0.02555088098989935	-1.6721849396580815	0.02554	-0.0007456	4.65297	95.29
0.3162	0.025622114058757917	-1.7619439982795224	0.02561	-0.0007878	4.65297	95.29
0.2512	0.02567501330885731	-1.9594837487806553	0.02566	-0.0008779	4.65297	95.29
0.1995	0.02580802525107258	-2.1415399701906606	0.02579	-0.0009644	4.65297	95.29
0.1585	0.02587031358526603	-2.2706933922639596	0.02585	-0.001025	4.65297	95.29
0.1259	0.025996162332159723	-2.5707371106905272	0.02597	-0.001166	4.65297	95.29
0.1	0.026084905616083797	-2.964415603550285	0.02605	-0.001349	4.65297	95.29
0.07943	0.0262733127717081	-3.2903938242878334	0.02623	-0.001508	4.65297	95.29
0.0631	0.02642454747010817	-3.682102672030668	0.02637	-0.001697	4.65297	95.29
0.05012	0.02663956974127022	-4.141701359450121	0.02657	-0.001924	4.65297	95.29
0.03981	0.026826468813468538	-4.860484631921547	0.02673	-0.002273	4.65297	95.29
0.03162	0.02711949204907791	-5.380541076581267	0.027	-0.002543	4.65297	95.29
0.02512	0.027399379573267713	-6.18293016594826	0.02724	-0.002951	4.65297	95.29
0.01995	0.02779059173533374	-6.888217065943429	0.02759	-0.003333	4.65297	95.29
0.01585	0.028130124795315074	-7.946614996719061	0.02786	-0.003889	4.65297	95.29
0.01259	0.02863296568642515	-9.005707915958036	0.02828	-0.004482	4.65297	95.29
0.01	0.029202870680808075	-10.3248518550136	0.02873	-0.005234	4.65297	95.29

File: Warwick/Cell05_95SOH_35degC_70SOC_9529_60Cycles.txt
Freq(Hz)	Zmod(Ohm)	Zphz(Deg)	Zreal(Ohm)	Zimag(Ohm)	Capacity(Ah)	SOH
10000.0	0.041369904520073525	43.295737815832055	0.03011	0.02837	4.65297	95.29
7943.0	0.03686697302464633	39.8831752471089	0.02829	0.02364	4.65297	95.29
6310.0	0.03313036673506649	36.18503746408392	0.02674	0.01956	4.65297	95.29
5012.0	0.030139054397907046	32.17666751682737	0.02551	0.01605	4.65297	95.29
3981.0	0.027569506705779123	27.922120700879805	0.02436	0.01291	4.65297	95.29
3162.0	0.026296634765688175	23.74789904344879	0.02407	0.01059	4.65297	95.29
2512.0	0.025051344494856957	19.66674739733202	0.02359	0.008431	4.65297	95.29
1995.0	0.02389610846979064	16.432839611273234	0.02292	0.00676	4.65297	95.29
1585.0	0.023365321654109535	13.070341604944563	0.02276	0.005284	4.65297	95.29
1259.0	0.023089045800985367	10.117517535079177	0.02273	0.004056	4.65297	95.29
1000.0	0.022936653722807954	7.696988397651064	0.02273	0.003072	4.65297	95.29
794.3	0.02288188147858475	5.668236724458866	0.02277	0.00226	4.65297	95.29
631.0	0.023121010466672948	3.806657051406502	0.02307	0.001535	4.65297	95.29
501.2	0.02320440682284294	2.6281254575762296	0.02318	0.001064	4.65297	95.29
398.1	0.023280574360612327	1.7269679717515347	0.02327	0.0007016	4.65297	95.29
316.2	0.023363474236722585	0.9881070618695197	0.02336	0.0004029	4.65297	95.29
251.2	0.02347060916998108	0.41280565274532643	0.02347	0.0001691	4.65297	95.29
199.5	0.02358000411460736	-0.03384775724217204	0.02358	-1.393e-05	4.65297	95.29
158.5	0.023660453551231853	-0.35476434613402225	0.02366	-0.0001465	4.65297	95.29
125.9	0.02378131304217662	-0.6020894977019718	0.02378	-0.0002499	4.65297	95.29
100.0	0.023882170839352103	-0.7725344629170088	0.02388	-0.000322	4.65297	95.29
79.43	0.024042970041365522	-0.9005945043004354	0.02404	-0.0003779	4.65297	95.29
63.1	0.024143658630994602	-0.9974723785997394	0.02414	-0.0004203	4.65297	95.29
52.0	0.024184001157996994	-1.042251169647207	0.02418	-0.0004399	4.65297	95.29
39.81	0.02429337948989395	-0.9557059147673428	0.02429	-0.0004052	4.65297	95.29
31.62	0.02440358871662117	-0.9826201983930476	0.0244	-0.0004185	4.65297	95.29
25.12	0.02446320535007626	-0.9275203057092831	0.02446	-0.000396	4.65297	95.29
19.95	0.02449301662433601	-0.8992523144675204	0.02449	-0.0003844	4.65297	95.29
15.85	0.024552923760929164	-0.8842218884755498	0.02455	-0.0003789	4.65297	95.29
12.59	0.024632559672311767	-0.8259976365323355	0.02463	-0.0003551	4.65297	95.29
10.0	0.0246622146258198	-0.7678475859316368	0.02466	-0.0003305	4.65297	95.29
7.943	0.024692455188579366	-0.8079816902616345	0.02469	-0.0003482	4.65297	95.29
6.31	0.02471258020543383	-0.8279602858758689	0.02471	-0.0003571	4.65297	95.29
5.012	0.024723273353057438	-0.9323647842913141	0.02472	-0.0004023	4.65297	95.29
3.981	0.024823501074787976	-0.9623031597908818	0.02482	-0.0004169	4.65297	95.29
3.162	0.02486371336083973	-0.9902471857962551	0.02486	-0.0004297	4.65297	95.29
2.512	0.024915077944891124	-1.1567989166701644	0.02491	-0.000503	4.65297	95.29
1.995	0.024965636988669045	-1.2175815466296198	0.02496	-0.0005305	4.65297	95.29
1.585	0.025025902426286252	-1.2444188439992803	0.02502	-0.0005435	4.65297	95.29
1.259	0.02514764155959759	-1.4125082716371518	0.02514	-0.0006199	4.65297	95.29
1.0	0.02519910654685995	-1.5404052920275935	0.02519	-0.0006774	4.65297	95.29
0.7943	0.025253884281234835	-1.9000067230660054	0.02524	-0.0008373	4.65297	95.29
0.631	0.025356144858593943	-2.0447310285625977	0.02534	-0.0009047	4.65297	95.29
0.5012	0.025469019470917998	-2.2144086207320544	0.02545	-0.0009841	4.65297	95.29
0.3981	0.025590776873709795	-2.3089545420049533	0.02557	-0.001031	4.65297	95.29
0.3162	0.02571383963938486	-2.4673886607964173	0.02569	-0.001107	4.65297	95.29
0.2512	0.025838582101191235	-2.6951963484189805	0.02581	-0.001215	4.65297	95.29
0.1995	0.025997239872724953	-3.0671142902898483	0.02596	-0.001391	4.65297	95.29
0.1585	0.026133544803566163	-3.308011104346193	0.02609	-0.001508	4.65297	95.29
0.1259	0.02632233236246363	-3.6135377462083604	0.02627	-0.001659	4.65297	95.29
0.1	0.026565616047816397	-4.027839439604264	0.0265	-0.001866	4.65297	95.29
0.07943	0.026797913426235262	-4.370172419262075	0.02672	-0.002042	4.65297	95.29
0.0631	0.027043085641250332	-5.004338183737049	0.02694	-0.002359	4.65297	95.29
0.05012	0.027374993497716122	-5.477340188550242	0.02725	-0.002613	4.65297	95.29
0.03981	0.027627732516440795	-6.125371940199724	0.02747	-0.002948	4.65297	95.29
0.03162	0.02803513516999695	-6.76404214933599	0.02784	-0.003302	4.65297	95.29
0.02512	0.028382075346950933	-7.488589108288033	0.02814	-0.003699	4.65297	95.29
0.01995	0.028894123987413083	-8.456246928621463	0.02858	-0.004249	4.65297	95.29
0.01585	0.029407039225328346	-9.425806867900802	0.02901	-0.004816	4.65297	95.29
0.01259	0.03003892368244908	-10.561773433180807	0.02953	-0.005506	4.65297	95.29
0.01	0.03073573856278713	-11.856495292684706	0.03008	-0.006315	4.65297	95.29

File: Warwick/Cell05_95SOH_35degC_95SOC_9529_60Cycles.txt
Freq(Hz)	Zmod(Ohm)	Zphz(Deg)	Zreal(Ohm)	Zimag(Ohm)	Capacity(Ah)	SOH
10000.0	0.041208849777687316	43.220223117611425	0.03003	0.02822	4.65297	95.29
7943.0	0.036820951915994785	39.943042446326906	0.02823	0.02364	4.65297	95.29
6310.0	0.0330857265297288	36.28456033047276	0.02667	0.01958	4.65297	95.29
5012.0	0.030114987962806827	32.31797587651917	0.02545	0.0161	4.65297	95.29
3981.0	0.027555988459861135	27.913485287522548	0.02435	0.0129	4.65297	95.29
3162.0	0.026282361005054322	23.785411602852932	0.02405	0.0106	4.65297	95.29
2512.0	0.02504798077690096	19.645207341582793	0.02359	0.008421	4.65297	95.29
1995.0	0.023883123832530787	16.412014044276514	0.02291	0.006748	4.65297	95.29
1585.0	0.02336871842870293	13.1061660538011	0.02276	0.005299	4.65297	95.29
1259.0	0.02306742562576067	10.099346783652074	0.02271	0.004045	4.65297	95.29
1000.0	0.022923407447410605	7.6384128734471375	0.02272	0.003047	4.65297	95.29
794.3	0.022859521539174876	5.610833463762988	0.02275	0.002235	4.65297	95.29
631.0	0.0230996687422136	3.75797757454057	0.02305	0.001514	4.65297	95.29
501.2	0.023173214472748487	2.5648393269592717	0.02315	0.001037	4.65297	95.29
398.1	0.02325935450867027	1.625039226108241	0.02325	0.0006596	4.65297	95.29
316.2	0.023342595691353607	0.8544636777205659	0.02334	0.0003481	4.65297	95.29
251.2	0.023450210964528654	0.24303526682144458	0.02345	9.947e-05	4.65297	95.29
199.5	0.02355023810516573	-0.2576468005276621	0.02355	-0.0001059	4.65297	95.29
158.5	0.023641534983160465	-0.652910950256393	0.02364	-0.0002694	4.65297	95.29
125.9	0.023763465101706023	-0.9784666251324735	0.02376	-0.0004058	4.65297	95.29
100.0	0.023875706984296818	-1.2527704475475474	0.02387	-0.000522	4.65297	95.29
79.43	0.02403844678509824	-1.5189478702361012	0.02403	-0.0006372	4.65297	95.29
63.1	0.02420101237551851	-1.7285336528565591	0.02419	-0.00073	4.65297	95.29
52.0	0.02434160023416702	-1.7689424104401261	0.02433	-0.0007514	4.65297	95.29
39.81	0.024496234994178183	-2.0861139049277426	0.02448	-0.0008917	4.65297	95.29
31.62	0.024637325472542673	-2.1488635923897887	0.02462	-0.0009238	4.65297	95.29
25.12	0.02481945023081696	-2.268466119721427	0.0248	-0.0009824	4.65297	95.29
19.95	0.024980791840932506	-2.3378203190803504	0.02496	-0.001019	4.65297	95.29
15.85	0.025202301482205945	-2.4105515525360013	0.02518	-0.00106	4.65297	95.29
12.59	0.025371119900390683	-2.3379966024752	0.02535	-0.001035	4.65297	95.29
10.0	0.025548242681053428	-2.1653459504057544	0.02553	-0.0009653	4.65297	95.29
7.943	0.025687502673673823	-2.1152102802293573	0.02567	-0.0009481	4.65297	95.29
6.31	0.025866766969221338	-2.0630858510493963	0.02585	-0.0009312	4.65297	95.29
5.012	0.025973700010780136	-1.8610166802431847	0.02596	-0.0008435	4.65297	95.29
3.981	0.026072737907822417	-1.7910637517119647	0.02606	-0.0008149	4.65297	95.29
3.162	0.026182289136169892	-1.755543073515737	0.02617	-0.0008021	4.65297	95.29
2.512	0.026251257106851094	-1.6779982071260102	0.02624	-0.0007687	4.65297	95.29
1.995	0.026371340369613375	-1.6803536643334185	0.02636	-0.0007733	4.65297	95.29
1.585	0.02649051741586034	-1.614586447394057	0.02648	-0.0007464	4.65297	95.29
1.259	0.026590971972457116	-1.6459923514876362	0.02658	-0.0007638	4.65297	95.29
1.0	0.026701328006112354	-1.669026729446546	0.02669	-0.0007777	4.65297	95.29
0.7943	0.026735658623082397	-1.9610567905496554	0.02672	-0.0009149	4.65297	95.29
0.631	0.026826083751453546	-1.9841493992220083	0.02681	-0.0009288	4.65297	95.29
0.5012	0.026955923596864568	-1.96948415138184	0.02694	-0.0009264	4.65297	95.29
0.3981	0.027029290427238374	-2.164796432675092	0.02701	-0.001021	4.65297	95.29
0.3162	0.027148394071104833	-2.1092546364619813	0.02713	-0.0009992	4.65297	95.29
0.2512	0.02731163980796466	-2.2809676340146745	0.02729	-0.001087	4.65297	95.29
0.1995	0.02737688567021457	-2.5394612539130583	0.02735	-0.001213	4.65297	95.29
0.1585	0.02756129294862634	-2.7305628677135947	0.02753	-0.001313	4.65297	95.29
0.1259	0.027725622175164978	-2.904716201931823	0.02769	-0.001405	4.65297	95.29
0.1	0.02788333760510029	-3.194875741324439	0.02784	-0.001554	4.65297	95.29
0.07943	0.028080961183691702	-3.4523681440206238	0.02803	-0.001691	4.65297	95.29
0.0631	0.028314494521357786	-3.8679166447942577	0.02825	-0.00191	4.65297	95.29
0.05012	0.028564378165820452	-4.135635531185133	0.02849	-0.00206	4.65297	95.29
0.03981	0.028862348293234908	-4.584606872315054	0.02877	-0.002307	4.65297	95.29
0.03162	0.02916692272078081	-5.132003798855353	0.02905	-0.002609	4.65297	95.29
0.02512	0.02945415529258987	-5.470578168255868	0.02932	-0.002808	4.65297	95.29
0.01995	0.029856634103662794	-6.056215877160897	0.02969	-0.00315	4.65297	95.29
0.01585	0.030295654407851962	-6.67978452902856	0.03009	-0.003524	4.65297	95.29
0.01259	0.030760000406371907	-7.161982108091006	0.03052	-0.003835	4.65297	95.29
0.01	0.0312674507435448	-8.041474254955226	0.03096	-0.004374	4.65297	95.29

File: Warwick/Cell06_95SOH_15degC_05SOC_9520_60Cycles.txt
Freq(Hz)	Zmod(Ohm)	Zphz(Deg)	Zreal(Ohm)	Zimag(Ohm)	Capacity(Ah)	SOH
10000.0	0.043423119418116427	46.44632015290281	0.02992	0.03147	4.63286	95.2
7943.0	0.038456234865103474	42.66054589823488	0.02828	0.02606	4.63286	95.2
6310.0	0.034331819060457604	38.49560754321004	0.02687	0.02137	4.63286	95.2
5012.0	0.031074602169617556	33.940645471065714	0.02578	0.01735	4.63286	95.2
3981.0	0.028310091840190132	29.12733689158616	0.02473	0.01378	4.63286	95.2
3162.0	0.026909606091505688	24.431619844221075	0.0245	0.01113	4.63286	95.2
2512.0	0.025618788886284223	19.761841180155447	0.02411	0.008662	4.63286	95.2
1995.0	0.024482322786042992	15.948289075149882	0.02354	0.006727	4.63286	95.2
1585.0	0.024020836455044606	12.067768958653334	0.02349	0.005022	4.63286	95.2
1259.0	0.023846625253901233	8.575911445270274	0.02358	0.003556	4.63286	95.2
1000.0	0.023838404497784665	5.712984716662562	0.02372	0.002373	4.63286	95.2
794.3	0.023960526893205002	3.3329004128187445	0.02392	0.001393	4.63286	95.2
631.0	0.024395175880694116	1.1802811222336551	0.02439	0.0005025	4.63286	95.2
501.2	0.024700211847067225	-0.2373005963525362	0.0247	-0.0001023	4.63286	95.2
398.1	0.025016955890155783	-1.3511601244263887	0.02501	-0.0005899	4.63286	95.2
316.2	0.02533906659370072	-2.2228293164284283	0.02532	-0.0009828	4.63286	95.2
251.2	0.025673188835826373	-2.9136711183760235	0.02564	-0.001305	4.63286	95.2
199.5	0.026048694093946435	-3.5038900861659816	0.026	-0.001592	4.63286	95.2
158.5	0.026403009847363993	-3.9591461336597202	0.02634	-0.001823	4.63286	95.2
125.9	0.02676512873124282	-4.293956386296114	0.02669	-0.002004	4.63286	95.2
100.0	0.027166167267393463	-4.564670836179286	0.02708	-0.002162	4.63286	95.2
79.43	0.027579618634056564	-4.87129694225255	0.02748	-0.002342	4.63286	95.2
63.1	0.027965253011549885	-4.972580544448687	0.02786	-0.002424	4.63286	95.2
52.0	0.028272646657149028	-4.883804672317458	0.02817	-0.002407	4.63286	95.2
39.81	0.028736557483456503	-5.379274324522749	0.02861	-0.002694	4.63286	95.2
31.62	0.029124520871595467	-5.508969578246853	0.02899	-0.002796	4.63286	95.2
25.12	0.02944553915281566	-5.698976145556857	0.0293	-0.002924	4.63286	95.2
19.95	0.0298397965140515	-5.9322214095962895	0.02968	-0.003084	4.63286	95.2
15.85	0.03022356491216746	-6.318000795971994	0.03004	-0.003326	4.63286	95.2
12.59	0.03064033217835603	-6.7172653614523385	0.03043	-0.003584	4.63286	95.2
10.0	0.031033131150433404	-7.1767709368791754	0.03079	-0.003877	4.63286	95.2
7.943	0.031499030143799664	-7.901157118369743	0.0312	-0.00433	4.63286	95.2
6.31	0.032051460185146013	-8.612970235657826	0.03169	-0.0048	4.63286	95.2
5.012	0.03264965543462902	-9.520021865774142	0.0322	-0.0054	4.63286	95.2
3.981	0.033343203745291185	-10.639289119519939	0.03277	-0.006156	4.63286	95.2
3.162	0.034242548459482394	-11.872715496068533	0.03351	-0.007045	4.63286	95.2
2.512	0.0352955979691519	-13.007027377174023	0.03439	-0.007944	4.63286	95.2
1.995	0.036643565451522316	-14.351762796257661	0.0355	-0.009083	4.63286	95.2
1.585	0.0382227680839575	-15.570649865769882	0.03682	-0.01026	4.63286	95.2
1.259	0.04009461435155599	-16.667763039626976	0.03841	-0.0115	4.63286	95.2
1.0	0.04229440270295822	-17.531007566739774	0.04033	-0.01274	4.63286	95.2
0.7943	0.044695639608355535	-18.402518782794942	0.04241	-0.01411	4.63286	95.2
0.631	0.04742477938799505	-18.553383618891978	0.04496	-0.01509	4.63286	95.2
0.5012	0.050239188886764485	-18.330361691280196	0.04769	-0.0158	4.63286	95.2
0.3981	0.05308784512484943	-17.85815370578281	0.05053	-0.01628	4.63286	95.2
0.3162	0.05588735993048875	-17.05373568140323	0.05343	-0.01639	4.63286	95.2
0.2512	0.05856408882583251	-16.16041364894126	0.05625	-0.0163	4.63286	95.2
0.1995	0.06104514558914575	-15.126701033490951	0.05893	-0.01593	4.63286	95.2
0.1585	0.06340378853033941	-14.150212429950095	0.06148	-0.0155	4.63286	95.2
0.1259	0.0654273857035416	-13.271608779406792	0.06368	-0.01502	4.63286	95.2
0.1	0.067312502553389	-12.448485281266068	0.06573	-0.01451	4.63286	95.2
0.07943	0.06905937300613148	-11.840373530441518	0.06759	-0.01417	4.63286	95.2
0.0631	0.07067046129748979	-11.343322545716184	0.06929	-0.0139	4.63286	95.2
0.05012	0.07215946368980301	-11.098153637049665	0.07081	-0.01389	4.63286	95.2
0.03981	0.07369368493975587	-10.998876901617027	0.07234	-0.01406	4.63286	95.2
0.03162	0.07505384333929875	-11.178183853412841	0.07363	-0.01455	4.63286	95.2
0.02512	0.07658172170955678	-11.478669076621486	0.07505	-0.01524	4.63286	95.2
0.01995	0.07821664400880417	-12.200662236020122	0.07645	-0.01653	4.63286	95.2
0.01585	0.0798507670595593	-13.108633812052405	0.07777	-0.01811	4.63286	95.2
0.01259	0.08188324981337759	-14.289109666204068	0.07935	-0.02021	4.63286	95.2
0.01	0.08437659924410322	-15.846524938642082	0.08117	-0.02304	4.63286	95.2

File: Warwick/Cell06_95SOH_15degC_20SOC_9520_60Cycles.txt
Freq(Hz)	Zmod(Ohm)	Zphz(Deg)	Zreal(Ohm)	Zimag(Ohm)	Capacity(Ah)	SOH
10000.0	0.04339780870044017	46.2137120577538	0.03003	0.03133	4.63286	95.2
7943.0	0.03848068216651051	42.546118594113025	0.02835	0.02602	4.63286	95.2
6310.0	0.03435886494050699	38.31082918535212	0.02696	0.0213	4.63286	95.2
5012.0	0.031080040218764197	33.88947198602439	0.0258	0.01733	4.63286	95.2
3981.0	0.028316871296101907	29.027090178122037	0.02476	0.01374	4.63286	95.2
3162.0	0.02692041975898593	24.327700591457464	0.02453	0.01109	4.63286	95.2
2512.0	0.025646660386880786	19.670655204685907	0.02415	0.008633	4.63286	95.2
1995.0	0.02450432010891141	15.87281028009128	0.02357	0.006702	4.63286	95.2
1585.0	0.024051636617910224	11.954664994135427	0.02353	0.004982	4.63286	95.2
1259.0	0.023884395240407492	8.533137948819277	0.02362	0.003544	4.63286	95.2
1000.0	0.023875931395445082	5.648509799957433	0.02376	0.00235	4.63286	95.2
794.3	0.024009806829710233	3.299758177744321	0.02397	0.001382	4.63286	95.2
631.0	0.02444527897161331	1.1907555392670337	0.02444	0.000508	4.63286	95.2
501.2	0.024750206079950123	-0.23381178215016674	0.02475	-0.000101	4.63286	95.2
398.1	0.0250668692548551	-1.3413815089158423	0.02506	-0.0005868	4.63286	95.2
316.2	0.025378905105618722	-2.2116566540068057	0.02536	-0.0009794	4.63286	95.2
251.2	0.025735170972814615	-2.995820338611254	0.0257	-0.001345	4.63286	95.2
199.5	0.026088558430852404	-3.4963290346752354	0.02604	-0.001591	4.63286	95.2
158.5	0.02644236420972981	-3.9358686301616124	0.02638	-0.001815	4.63286	95.2
125.9	0.026815213014257412	-4.292349386507757	0.02674	-0.002007	4.63286	95.2
100.0	0.027186342619043114	-4.567618833421901	0.0271	-0.002165	4.63286	95.2
79.43	0.027628086723477614	-4.829430386839544	0.02753	-0.002326	4.63286	95.2
63.1	0.028027550891934885	-5.021009451059849	0.02792	-0.002453	4.63286	95.2
52.0	0.0285160463599006	-5.170780779615471	0.0284	-0.00257	4.63286	95.2
39.81	0.028785683403386483	-5.356072759916015	0.02866	-0.002687	4.63286	95.2
31.62	0.029155824821122795	-5.532651040699268	0.02902	-0.002811	4.63286	95.2
25.12	0.029546534839131305	-5.7086635903707235	0.0294	-0.002939	4.63286	95.2
19.95	0.029891599421911167	-5.960446652732894	0.02973	-0.003104	4.63286	95.2
15.85	0.03027557611342846	-6.3470883807388585	0.03009	-0.003347	4.63286	95.2
12.59	0.030695739183150484	-6.637430079989319	0.03049	-0.003548	4.63286	95.2
10.0	0.031130588237294844	-6.97800022412998	0.0309	-0.003782	4.63286	95.2
7.943	0.03155266543415944	-7.675041098075366	0.03127	-0.004214	4.63286	95.2
6.31	0.03211416542586776	-8.39578972897354	0.03177	-0.004689	4.63286	95.2
5.012	0.03267020399385348	-9.199376378556266	0.03225	-0.005223	4.63286	95.2
3.981	0.033422261757696775	-10.23906717941091	0.03289	-0.005941	4.63286	95.2
3.162	0.034244657919155805	-11.391964470830171	0.03357	-0.006764	4.63286	95.2
2.512	0.035263858041910276	-12.40932271857475	0.03444	-0.007578	4.63286	95.2
1.995	0.03656451317876391	-13.79377216220733	0.03551	-0.008718	4.63286	95.2
1.585	0.03797470916280993	-14.945995613595013	0.03669	-0.009794	4.63286	95.2
1.259	0.039720555132072365	-15.957284225166205	0.03819	-0.01092	4.63286	95.2
1.0	0.04180253820044902	-16.83971661500329	0.04001	-0.01211	4.63286	95.2
0.7943	0.044082786890123	-17.68277683753983	0.042	-0.01339	4.63286	95.2
0.631	0.046607632422168796	-17.906247177681706	0.04435	-0.01433	4.63286	95.2
0.5012	0.049273949506813436	-17.857634596844427	0.0469	-0.01511	4.63286	95.2
0.3981	0.05196431467844063	-17.423746701176	0.04958	-0.01556	4.63286	95.2
0.3162	0.05467371763471001	-16.76448878224264	0.05235	-0.01577	4.63286	95.2
0.2512	0.05725054584892619	-16.0100063881144	0.05503	-0.01579	4.63286	95.2
0.1995	0.059687387277380474	-15.160824150028128	0.05761	-0.01561	4.63286	95.2
0.1585	0.061943865717276635	-14.204496056468829	0.06005	-0.0152	4.63286	95.2
0.1259	0.06401810368950334	-13.458833397517907	0.06226	-0.0149	4.63286	95.2
0.1	0.06596781715351813	-12.715336988894762	0.06435	-0.01452	4.63286	95.2
0.07943	0.06775620193015544	-12.183938371281238	0.06623	-0.0143	4.63286	95.2
0.0631	0.0693917718465237	-11.740670991578845	0.06794	-0.01412	4.63286	95.2
0.05012	0.07103401016414601	-11.572523109221345	0.06959	-0.01425	4.63286	95.2
0.03981	0.07253989798724561	-11.514404486263189	0.07108	-0.01448	4.63286	95.2
0.03162	0.0740969884678183	-11.766396431142846	0.07254	-0.01511	4.63286	95.2
0.02512	0.07569238402904219	-12.102687288658773	0.07401	-0.01587	4.63286	95.2
0.01995	0.07749824062519096	-12.807870727578923	0.07557	-0.01718	4.63286	95.2
0.01585	0.07924661570060895	-13.827570895981065	0.07695	-0.01894	4.63286	95.2
0.01259	0.08127107542047171	-15.113522739217965	0.07846	-0.02119	4.63286	95.2
0.01	0.08391613074969556	-16.6685072103461	0.08039	-0.02407	4.63286	95.2
