Repository: chrisw-17/rapid-SOH-prediction

# Rapid EIS-based SOH Estimation for Unknown LIBs

---

**This repository accompanies the paper:**

> **Fast state of health evaluation of lithium-ion batteries using EIS for second-life and recycling assessment**  
> *Authors: Christopher Wett, Jörg Lampe, Joey Danz, Thomas Seeger, Bugra Turan*

## Overview

This repository provides a complete workflow for rapid State of Health (SOH) estimation of lithium-ion batteries using Electrochemical Impedance Spectroscopy (EIS) and neural network models. The code and data enable reproducible analysis, model training, and evaluation for the fully connected neural network model as described in the associated publication.

File: Warwick/Cell06_95SOH_35degC_50SOC_9520_60Cycles.txt
Freq(Hz)	Zmod(Ohm)	Zphz(Deg)	Zreal(Ohm)	Zimag(Ohm)	Capacity(Ah)	SOH
10000.0	0.044150877680970285	47.01920715104837	0.0301	0.0323	4.63286	95.2
7943.0	0.03898177138099294	43.51361670243664	0.02827	0.02684	4.63286	95.2
6310.0	0.034708713603359025	39.50544100980973	0.02678	0.02208	4.63286	95.2
5012.0	0.03128747033558322	35.18855125769419	0.02557	0.01803	4.63286	95.2
3981.0	0.028409401612846403	30.572913027092522	0.02446	0.01445	4.63286	95.2
3162.0	0.02691439763398022	26.050945318080284	0.02418	0.01182	4.63286	95.2
2512.0	0.025502426629636636	21.6094980877718	0.02371	0.009392	4.63286	95.2
1995.0	0.024253325462707174	18.047972494950017	0.02306	0.007514	4.63286	95.2
1585.0	0.02363838073980534	14.35839729503858	0.0229	0.005862	4.63286	95.2
1259.0	0.02332045284723262	11.153335674942499	0.02288	0.004511	4.63286	95.2
1000.0	0.023142016679624098	8.463433447027795	0.02289	0.003406	4.63286	95.2
794.3	0.023078435302246986	6.278779151185047	0.02294	0.002524	4.63286	95.2
631.0	0.023314497399686746	4.262809006964066	0.02325	0.001733	4.63286	95.2
501.2	0.023401510549535043	2.9736675738409533	0.02337	0.001214	4.63286	95.2
398.1	0.023483559023495568	1.9471112992632509	0.02347	0.0007979	4.63286	95.2
316.2	0.02357489317239847	1.1673888319873267	0.02357	0.0004803	4.63286	95.2
251.2	0.02368089080165693	0.4969703537871952	0.02368	0.0002054	4.63286	95.2
199.5	0.02381001096435069	0.05498564300515282	0.02381	2.285e-05	4.63286	95.2
158.5	0.023910333575464817	-0.30265117724224927	0.02391	-0.0001263	4.63286	95.2
125.9	0.024021136852572154	-0.5574355200473491	0.02402	-0.0002337	4.63286	95.2
100.0	0.024141941894553553	-0.7267202518653274	0.02414	-0.0003062	4.63286	95.2
79.43	0.024272606421437314	-0.8396641848182214	0.02427	-0.0003557	4.63286	95.2
63.1	0.0244029838044449	-0.8959953751148126	0.0244	-0.0003816	4.63286	95.2
52.0	0.024612908941447777	-0.8809026674100039	0.02461	-0.0003784	4.63286	95.2
39.81	0.0245632554847683	-0.9328402960630843	0.02456	-0.0003999	4.63286	95.2
31.62	0.024653034584813282	-0.8989934607919072	0.02465	-0.0003868	4.63286	95.2
25.12	0.024702832849898004	-0.8677211487016238	0.0247	-0.0003741	4.63286	95.2
19.95	0.024762477866522165	-0.8105562439867304	0.02476	-0.0003503	4.63286	95.2
15.85	0.02478228600351469	-0.7782313705132448	0.02478	-0.0003366	4.63286	95.2
12.59	0.02485199259797894	-0.7255540438764064	0.02485	-0.0003147	4.63286	95.2
10.0	0.024872065058012375	-0.7383305538053397	0.02487	-0.0003205	4.63286	95.2
7.943	0.024952008647802282	-0.727008828056023	0.02495	-0.0003166	4.63286	95.2
6.31	0.024921999648703952	-0.7258150084874515	0.02492	-0.0003157	4.63286	95.2
5.012	0.02498262573950144	-0.8307076539951511	0.02498	-0.0003622	4.63286	95.2
3.981	0.025032032698125015	-0.7301783531457747	0.02503	-0.000319	4.63286	95.2
3.162	0.02510255864568391	-0.8180642214304256	0.0251	-0.0003584	4.63286	95.2
2.512	0.02510282959369322	-0.8602851181812187	0.0251	-0.0003769	4.63286	95.2
1.995	0.025154021945605436	-1.024608125680387	0.02515	-0.0004498	4.63286	95.2
1.585	0.025224181978609334	-1.0433403143741753	0.02522	-0.0004593	4.63286	95.2
1.259	0.025255143913468402	-1.1564234910823579	0.02525	-0.0005097	4.63286	95.2
1.0	0.025315228820810606	-1.1645444142520482	0.02531	-0.0005145	4.63286	95.2
0.7943	0.025407597558407602	-1.4012114445550081	0.0254	-0.0006213	4.63286	95.2
0.631	0.02544975285243454	-1.5862642714027264	0.02544	-0.0007045	4.63286	95.2
0.5012	0.025539940412029158	-1.5986153196457984	0.02553	-0.0007125	4.63286	95.2
0.3981	0.025590846508077844	-1.6682288090769462	0.02558	-0.000745	4.63286	95.2
0.3162	0.025672053668532247	-1.7558359655504143	0.02566	-0.0007866	4.63286	95.2
0.2512	0.025734585205322427	-1.9291048426561934	0.02572	-0.0008663	4.63286	95.2
0.1995	0.02586941251748868	-2.2197928025694154	0.02585	-0.001002	4.63286	95.2
0.1585	0.0260014525748082	-2.3276002849115405	0.02598	-0.001056	4.63286	95.2
0.1259	0.02609834393213485	-2.6705487973129762	0.02607	-0.001216	4.63286	95.2
0.1	0.02620454016005623	-2.9421123068131	0.02617	-0.001345	4.63286	95.2
0.07943	0.0264038451934562	-3.3023656074336216	0.02636	-0.001521	4.63286	95.2
0.0631	0.0265976991674092	-3.7746693135293614	0.02654	-0.001751	4.63286	95.2
0.05012	0.02682525981234851	-4.292880666276416	0.02675	-0.002008	4.63286	95.2
0.03981	0.027030006085829873	-4.930168528680199	0.02693	-0.002323	4.63286	95.2
0.03162	0.02730868550479865	-5.564456314901853	0.02718	-0.002648	4.63286	95.2
0.02512	0.02758635577599912	-6.2954661610109115	0.02742	-0.003025	4.63286	95.2
0.01995	0.02794515022324983	-7.114335425551817	0.02773	-0.003461	4.63286	95.2
0.01585	0.028327591426028437	-8.027699694099729	0.02805	-0.003956	4.63286	95.2
0.01259	0.028809609507940228	-9.187681223197444	0.02844	-0.0046	4.63286	95.2
0.01	0.029434367395954	-10.515863020153986	0.02894	-0.005372	4.63286	95.2

File: Warwick/Cell06_95SOH_35degC_70SOC_9520_60Cycles.txt
Freq(Hz)	Zmod(Ohm)	Zphz(Deg)	Zreal(Ohm)	Zimag(Ohm)	Capacity(Ah)	SOH
10000.0	0.04426753437904578	47.14209800574898	0.03011	0.03245	4.63286	95.2
7943.0	0.038938280650280384	43.57440474160669	0.02821	0.02684	4.63286	95.2
6310.0	0.03467759651417612	39.676526762010496	0.02669	0.02214	4.63286	95.2
5012.0	0.03133107403202131	35.49090920822055	0.02551	0.01819	4.63286	95.2
3981.0	0.028369564677661163	30.71437495340517	0.02439	0.01449	4.63286	95.2
3162.0	0.02685121412524953	26.21196706546269	0.02409	0.01186	4.63286	95.2
2512.0	0.02542726292781038	21.79304086309823	0.02361	0.00944	4.63286	95.2
1995.0	0.024147364245399535	18.19484219490045	0.02294	0.00754	4.63286	95.2
1585.0	0.023541828815960755	14.519098118544237	0.02279	0.005902	4.63286	95.2
1259.0	0.0232079952602546	11.27604053653496	0.02276	0.004538	4.63286	95.2
1000.0	0.023019394344769368	8.609533134376614	0.02276	0.003446	4.63286	95.2
794.3	0.02295242708299059	6.386228384716959	0.02281	0.002553	4.63286	95.2
631.0	0.02317722580465574	4.364956678404166	0.02311	0.001764	4.63286	95.2
501.2	0.02325340654613857	3.071582138243251	0.02322	0.001246	4.63286	95.2
398.1	0.02333463459516776	2.0293183615136985	0.02332	0.0008263	4.63286	95.2
316.2	0.023415524208524566	1.2445984571606243	0.02341	0.0005086	4.63286	95.2
251.2	0.023531520483173203	0.6513370501411679	0.02353	0.0002675	4.63286	95.2
199.5	0.023640044308183943	0.11093166461619777	0.02364	4.577e-05	4.63286	95.2
158.5	0.02372025691597796	-0.2666698306815859	0.02372	-0.0001104	4.63286	95.2
125.9	0.02385101927067269	-0.5297006056304251	0.02385	-0.0002205	4.63286	95.2
100.0	0.023961953927006868	-0.731700976908491	0.02396	-0.000306	4.63286	95.2
79.43	0.02412264923780139	-0.8491600924574255	0.02412	-0.0003575	4.63286	95.2
63.1	0.024223451430586844	-0.9672179492042533	0.02422	-0.0004089	4.63286	95.2
52.0	0.024454947671381348	-1.1525559232237201	0.02445	-0.0004919	4.63286	95.2
39.81	0.02438372328439609	-1.001281636272083	0.02438	-0.0004261	4.63286	95.2
31.62	0.02447320889646472	-0.9278435850855494	0.02447	-0.0003963	4.63286	95.2
25.12	0.02454304031064611	-0.9018554069433009	0.02454	-0.0003863	4.63286	95.2
19.95	0.024572602177221688	-0.8338430696251404	0.02457	-0.0003576	4.63286	95.2
15.85	0.02466280266393096	-0.8637857621632031	0.02466	-0.0003718	4.63286	95.2
12.59	0.024672881964010608	-0.8757420303847574	0.02467	-0.0003771	4.63286	95.2
10.0	0.024712648567889278	-0.8388560038476108	0.02471	-0.0003618	4.63286	95.2
7.943	0.024782537020248754	-0.8198424851525594	0.02478	-0.0003546	4.63286	95.2
6.31	0.02482242133414869	-0.800288272273889	0.02482	-0.0003467	4.63286	95.2
5.012	0.02485237674126964	-0.7924065939240609	0.02485	-0.0003437	4.63286	95.2
3.981	0.02489410379989607	-1.0403714760138316	0.02489	-0.000452	4.63286	95.2
3.162	0.024994460843154827	-1.0825069164806351	0.02499	-0.0004722	4.63286	95.2
2.512	0.024986133613666597	-1.2695657418094877	0.02498	-0.0005536	4.63286	95.2
1.995	0.025096640717235445	-1.3180955824766847	0.02509	-0.0005773	4.63286	95.2
1.585	0.025167846283700956	-1.430730682746758	0.02516	-0.0006284	4.63286	95.2
1.259	0.025158478483604686	-1.4875334264787552	0.02515	-0.0006531	4.63286	95.2
1.0	0.025309918456012458	-1.6040890592516905	0.0253	-0.0007085	4.63286	95.2
0.7943	0.025375816393566532	-2.0230373932963883	0.02536	-0.0008958	4.63286	95.2
0.631	0.025477173824621915	-2.1038749175441063	0.02546	-0.0009353	4.63286	95.2
0.5012	0.0256295943003396	-2.240574131061253	0.02561	-0.001002	4.63286	95.2
0.3981	0.02570333490035875	-2.4416236897524883	0.02568	-0.001095	4.63286	95.2
0.3162	0.025856711411159774	-2.604574575448063	0.02583	-0.001175	4.63286	95.2
0.2512	0.02602071859115347	-2.784334243894825	0.02599	-0.001264	4.63286	95.2
0.1995	0.026148259903863585	-3.0998532885213974	0.02611	-0.001414	4.63286	95.2
0.1585	0.0263376755997943	-3.447962428534153	0.02629	-0.001584	4.63286	95.2
0.1259	0.026578469557143426	-3.801169152396259	0.02652	-0.001762	4.63286	95.2
0.1	0.026760123243363434	-4.148770921957292	0.02669	-0.001936	4.63286	95.2
0.07943	0.026987384089607498	-4.612014600988725	0.0269	-0.00217	4.63286	95.2
0.0631	0.02728672426290851	-5.069150254666429	0.02718	-0.002411	4.63286	95.2
0.05012	0.02759212585140913	-5.609348252988875	0.02746	-0.002697	4.63286	95.2
0.03981	0.027912767687923747	-6.1905829132829036	0.02775	-0.00301	4.63286	95.2
0.03162	0.028283412028961428	-6.875759445231837	0.02808	-0.003386	4.63286	95.2
0.02512	0.028753673174048564	-7.616370155944235	0.0285	-0.003811	4.63286	95.2
0.01995	0.02914494810425985	-8.563816003341264	0.02882	-0.00434	4.63286	95.2
0.01585	0.029682779334152656	-9.56640796127733	0.02927	-0.004933	4.63286	95.2
0.01259	0.030329288418952396	-10.820882835766767	0.02979	-0.005694	4.63286	95.2
0.01	0.03112291528761404	-12.024810826527176	0.03044	-0.006484	4.63286	95.2

File: Warwick/Cell06_95SOH_35degC_95SOC_9520_60Cycles.txt
Freq(Hz)	Zmod(Ohm)	Zphz(Deg)	Zreal(Ohm)	Zimag(Ohm)	Capacity(Ah)	SOH
10000.0	0.04410999433235058	47.07622359579393	0.03004	0.0323	4.63286	95.2
7943.0	0.038910005140066484	43.57336856177215	0.02819	0.02682	4.63286	95.2
6310.0	0.03464437039404815	39.636170212488146	0.02668	0.0221	4.63286	95.2
5012.0	0.031228925693978008	35.35425684924557	0.02547	0.01807	4.63286	95.2
3981.0	0.0283574840209776	30.75238509603877	0.02437	0.0145	4.63286	95.2
3162.0	0.026824302414042385	26.240270310369162	0.02406	0.01186	4.63286	95.2
2512.0	0.02541092316308087	21.82234449788457	0.02359	0.009446	4.63286	95.2
1995.0	0.02412805257371593	18.207415959699777	0.02292	0.007539	4.63286	95.2
1585.0	0.0235259846977762	14.564316548227309	0.02277	0.005916	4.63286	95.2
1259.0	0.023186817375396736	11.266317324226208	0.02274	0.00453	4.63286	95.2
1000.0	0.022997228093837745	8.577578896344631	0.02274	0.00343	4.63286	95.2
794.3	0.022921169254643187	6.3622752982999105	0.02278	0.00254	4.63286	95.2
631.0	0.023146325863946528	4.338522130758218	0.02308	0.001751	4.63286	95.2
501.2	0.02322196425800367	3.006562915868864	0.02319	0.001218	4.63286	95.2
398.1	0.023303605610291298	1.957970820181607	0.02329	0.0007962	4.63286	95.2
316.2	0.02338436493129544	1.107057815077859	0.02338	0.0004518	4.63286	95.2
251.2	0.023480731955371408	0.45240275821417847	0.02348	0.0001854	4.63286	95.2
199.5	0.023600046284437664	-0.11347462851845129	0.0236	-4.674e-05	4.63286	95.2
158.5	0.023690999340677886	-0.5262647113008645	0.02369	-0.0002176	4.63286	95.2
125.9	0.023823021310488728	-0.9125180837417572	0.02382	-0.0003794	4.63286	95.2
100.0	0.023945179139025042	-1.1916952209843463	0.02394	-0.000498	4.63286	95.2
79.43	0.02411778392162099	-1.4557266700155045	0.02411	-0.0006127	4.63286	95.2
63.1	0.024261465694388706	-1.7615557773003307	0.02425	-0.0007458	4.63286	95.2
52.0	0.02426405325764844	-1.9501383490976645	0.02425	-0.0008257	4.63286	95.2
39.81	0.024565677402628244	-2.04707339234541	0.02455	-0.0008775	4.63286	95.2
31.62	0.024718147361806872	-2.19564940700195	0.0247	-0.000947	4.63286	95.2
25.12	0.02492088280940304	-2.3457445324654853	0.0249	-0.00102	4.63286	95.2
19.95	0.025111877747392767	-2.391833107319659	0.02509	-0.001048	4.63286	95.2
15.85	0.02526040033332805	-2.302848565642934	0.02524	-0.001015	4.63286	95.2
12.59	0.025501297300333566	-2.3417956787476086	0.02548	-0.001042	4.63286	95.2
10.0	0.025640097991232406	-2.2687283012946304	0.02562	-0.001015	4.63286	95.2
7.943	0.025788260547970274	-2.1562997802684456	0.02577	-0.0009703	4.63286	95.2
6.31	0.025987147731330578	-2.0815437416499942	0.02597	-0.0009439	4.63286	95.2
5.012	0.026114683137269733	-1.9214320482960725	0.0261	-0.0008756	4.63286	95.2
3.981	0.026193853539332464	-1.8635345401071246	0.02618	-0.0008518	4.63286	95.2
3.162	0.02628239237588542	-1.7595415947849937	0.02627	-0.000807	4.63286	95.2
2.512	0.02640162524467007	-1.7003537644927331	0.02639	-0.0007834	4.63286	95.2
1.995	0.02644073013817886	-1.6323686817839989	0.02643	-0.0007532	4.63286	95.2
1.585	0.02658193282964954	-1.7168498716814806	0.02657	-0.0007964	4.63286	95.2
1.259	0.026742985788613807	-1.785601011109904	0.02673	-0.0008333	4.63286	95.2
1.0	0.02679313630783078	-1.794238856400019	0.02678	-0.0008389	4.63286	95.2
0.7943	0.02688901301647199	-2.154771911264902	0.02687	-0.001011	4.63286	95.2
0.631	0.027007833117264332	-2.0822376357605257	0.02699	-0.0009813	4.63286	95.2
0.5012	0.02707814759986362	-2.0977899969745226	0.02706	-0.0009912	4.63286	95.2
0.3981	0.027220104996123727	-2.2022745692315024	0.0272	-0.001046	4.63286	95.2
0.3162	0.02732143341774	-2.2696557983201395	0.0273	-0.001082	4.63286	95.2
0.2512	0.027494439092296465	-2.4159609401985485	0.02747	-0.001159	4.63286	95.2
0.1995	0.027641918963776733	-2.7537196739265615	0.02761	-0.001328	4.63286	95.2
0.1585	0.027803921108361676	-2.83050409259116	0.02777	-0.001373	4.63286	95.2
0.1259	0.02790045884927343	-3.0859665619569925	0.02786	-0.001502	4.63286	95.2
0.1	0.02812849446735463	-3.3649056988601207	0.02808	-0.001651	4.63286	95.2
0.07943	0.028347842951448703	-3.6608060318582467	0.02829	-0.00181	4.63286	95.2
0.0631	0.02856130930122077	-4.049599411716215	0.02849	-0.002017	4.63286	95.2
0.05012	0.028913286720814016	-4.349918166239834	0.02883	-0.002193	4.63286	95.2
0.03981	0.029164951294319008	-4.862182137845893	0.02906	-0.002472	4.63286	95.2
0.03162	0.02952796159574853	-5.336022869568108	0.0294	-0.002746	4.63286	95.2
0.02512	0.02989012653034443	-5.744925739825917	0.02974	-0.002992	4.63286	95.2
0.01995	0.030289752805197998	-6.245146243000033	0.03011	-0.003295	4.63286	95.2
0.01585	0.030680534284787155	-6.873923867798834	0.03046	-0.003672	4.63286	95.2
0.01259	0.031192213707911146	-7.434417294791226	0.03093	-0.004036	4.63286	95.2
0.01	0.03176140187397276	-8.15791001656106	0.03144	-0.004507	4.63286	95.2

File: Warwick/Cell12_90SOH_15degC_05SOC_9095_185Cycles.txt
Freq(Hz)	Zmod(Ohm)	Zphz(Deg)	Zreal(Ohm)	Zimag(Ohm)	Capacity(Ah)	SOH
10000.0	0.0397442876398609	40.326091881904425	0.0303	0.02572	4.43276	90.95
7943.0	0.03573417551868239	37.04947749395479	0.02852	0.02153	4.43276	90.95
6310.0	0.032496399800593295	33.04456369280826	0.02724	0.01772	4.43276	90.95
5012.0	0.029872917500639272	28.950281036682522	0.02614	0.01446	4.43276	90.95
3981.0	0.02759580040513411	24.60547676358422	0.02509	0.01149	4.43276	90.95
3162.0	0.026590073805839654	20.41481418961403	0.02492	0.009275	4.43276	90.95
2512.0	0.02556511883406764	16.36007129780118	0.02453	0.007201	4.43276	90.95
1995.0	0.02460729558484638	13.068264852659313	0.02397	0.005564	4.43276	90.95
1585.0	0.024277679790292977	9.708305258737196	0.02393	0.004094	4.43276	90.95
1259.0	0.024197476397343588	6.744972821731132	0.02403	0.002842	4.43276	90.95
1000.0	0.02423752800926695	4.27795611709734	0.02417	0.001808	4.43276	90.95
794.3	0.024419752742400977	2.3046765237366498	0.0244	0.000982	4.43276	90.95
631.0	0.02486067649039342	0.4226812283324715	0.02486	0.0001834	4.43276	90.95
501.2	0.02516207707821435	-0.73619658561705	0.02516	-0.0003233	4.43276	90.95
398.1	0.025470443233088818	-1.6407851042486132	0.02546	-0.0007293	4.43276	90.95
316.2	0.025781187424166484	-2.3230309703106236	0.02576	-0.001045	4.43276	90.95
251.2	0.026113080936572764	-2.8843192604345034	0.02608	-0.001314	4.43276	90.95
199.5	0.026454803363472577	-3.335047181963944	0.02641	-0.001539	4.43276	90.95
158.5	0.026765065962930115	-3.675949847429653	0.02671	-0.001716	4.43276	90.95
125.9	0.027104308808748475	-3.947658720828615	0.02704	-0.001866	4.43276	90.95
100.0	0.027442756949694395	-4.173082781795314	0.02737	-0.001997	4.43276	90.95
79.43	0.0278313964615504	-4.3830739371016865	0.02775	-0.002127	4.43276	90.95
63.1	0.02816928257872394	-4.562972742967492	0.02808	-0.002241	4.43276	90.95
52.0	0.028411230613966724	-4.5928174885127495	0.02832	-0.002275	4.43276	90.95
39.81	0.028851419185197808	-4.805531193552281	0.02875	-0.002417	4.43276	90.95
31.62	0.02917088070319441	-4.997220430548934	0.02906	-0.002541	4.43276	90.95
25.12	0.02953212808112548	-5.212520850522385	0.02941	-0.002683	4.43276	90.95
19.95	0.029872551297135636	-5.399507924429894	0.02974	-0.002811	4.43276	90.95
15.85	0.030260175495195	-5.710593137499642	0.03011	-0.003011	4.43276	90.95
12.59	0.03060994023189199	-6.040259872241481	0.03044	-0.003221	4.43276	90.95
10.0	0.031028598502027126	-6.485992596253711	0.03083	-0.003505	4.43276	90.95
7.943	0.03148747687573585	-7.1882118572846645	0.03124	-0.00394	4.43276	90.95
6.31	0.03204079819542578	-7.725219626578763	0.03175	-0.004307	4.43276	90.95
5.012	0.032671863981107656	-8.295771176666166	0.03233	-0.004714	4.43276	90.95
3.981	0.033407804312765	-9.070970998575175	0.03299	-0.005267	4.43276	90.95
3.162	0.034297750421857114	-9.773210733146408	0.0338	-0.005822	4.43276	90.95
2.512	0.035335888895003054	-10.537181826291116	0.03474	-0.006462	4.43276	90.95
1.995	0.03647985882648122	-11.07891477729639	0.0358	-0.00701	4.43276	90.95
1.585	0.03780831687605255	-11.418410491159587	0.03706	-0.007485	4.43276	90.95
1.259	0.03919199152888253	-11.464754559856054	0.03841	-0.00779	4.43276	90.95
1.0	0.04070449740507798	-11.338918113040824	0.03991	-0.008003	4.43276	90.95
0.7943	0.04204615126263045	-11.376743757852838	0.04122	-0.008294	4.43276	90.95
0.631	0.04353707984006277	-10.841487989458471	0.04276	-0.008189	4.43276	90.95
0.5012	0.04478814621080002	-10.056667229680317	0.0441	-0.007821	4.43276	90.95
0.3981	0.04598989698836038	-9.341481943533493	0.04538	-0.007465	4.43276	90.95
0.3162	0.04697807016044827	-8.598912234961848	0.04645	-0.007024	4.43276	90.95
0.2512	0.047887139202504043	-7.9231615470275765	0.04743	-0.006601	4.43276	90.95
0.1995	0.048622972029689834	-7.381671755249508	0.04822	-0.006247	4.43276	90.95
0.1585	0.04929285749477302	-6.956334462807265	0.04893	-0.00597	4.43276	90.95
0.1259	0.049920891177942725	-6.699645026762333	0.04958	-0.005824	4.43276	90.95
0.1	0.050455506973966675	-6.511742992485744	0.05013	-0.005722	4.43276	90.95
0.07943	0.05107144095284565	-6.531107179075019	0.05074	-0.005809	4.43276	90.95
0.0631	0.051631489432322215	-6.783937202275523	0.05127	-0.006099	4.43276	90.95
0.05012	0.052250011569376704	-7.094277470062678	0.05185	-0.006453	4.43276	90.95
0.03981	0.05283827718614603	-7.5516494001283965	0.05238	-0.006944	4.43276	90.95
0.03162	0.05356662290083256	-8.192272984422189	0.05302	-0.007633	4.43276	90.95
0.02512	0.054366678222970366	-9.049275671825383	0.05369	-0.008551	4.43276	90.95
0.01995	0.05523820732970975	-10.053705424032781	0.05439	-0.009643	4.43276	90.95
0.01585	0.056318676298364824	-11.283995047311668	0.05523	-0.01102	4.43276	90.95
0.01259	0.057484085623762	-12.825030206849117	0.05605	-0.01276	4.43276	90.95
0.01	0.058943489038230504	-14.561986214682237	0.05705	-0.01482	4.43276	90.95

File: Warwick/Cell12_90SOH_15degC_20SOC_9095_185Cycles.txt
Freq(Hz)	Zmod(Ohm)	Zphz(Deg)	Zreal(Ohm)	Zimag(Ohm)	Capacity(Ah)	SOH
10000.0	0.03959850502228588	40.6577931492754	0.03004	0.0258	4.43276	90.95
7943.0	0.03557475649951802	37.243553473139244	0.02832	0.02153	4.43276	90.95
6310.0	0.03229810675565984	33.316137305309084	0.02699	0.01774	4.43276	90.95
5012.0	0.029639036758977173	29.289306126936154	0.02585	0.0145	4.43276	90.95
3981.0	0.027363165021612536	24.89798599494463	0.02482	0.01152	4.43276	90.95
3162.0	0.02632906996078669	20.69612930725128	0.02463	0.009305	4.43276	90.95
2512.0	0.02530313569500824	16.588631408830086	0.02425	0.007224	4.43276	90.95
1995.0	0.024314382760004416	13.322962352691626	0.02366	0.005603	4.43276	90.95
1585.0	0.023980938784793224	9.95331025366805	0.02362	0.004145	4.43276	90.95
1259.0	0.02388415250746821	6.92327881402355	0.02371	0.002879	4.43276	90.95
1000.0	0.02391385548170767	4.504183069053616	0.02384	0.001878	4.43276	90.95
794.3	0.02408259639241583	2.482215563478332	0.02406	0.001043	4.43276	90.95
631.0	0.024521399715350674	0.6121909857844331	0.02452	0.000262	4.43276	90.95
501.2	0.02482113532375181	-0.5480098016925367	0.02482	-0.0002374	4.43276	90.95
398.1	0.025117762148726547	-1.4244569324118947	0.02511	-0.0006244	4.43276	90.95
316.2	0.025416906649118415	-2.089917436451015	0.0254	-0.0009269	4.43276	90.95
251.2	0.025716856825825356	-2.6187487365256534	0.02569	-0.001175	4.43276	90.95
199.5	0.026046583269212106	-3.03706684509896	0.02601	-0.00138	4.43276	90.95
158.5	0.026344873675916536	-3.3446221217529506	0.0263	-0.001537	4.43276	90.95
125.9	0.026661727250874054	-3.5696318599943413	0.02661	-0.00166	4.43276	90.95
100.0	0.0269674933948263	-3.741997598560068	0.02691	-0.00176	4.43276	90.95
79.43	0.027324338528132753	-3.932634779845581	0.02726	-0.001874	4.43276	90.95
63.1	0.02763733134729184	-4.00024360888923	0.02757	-0.001928	4.43276	90.95
52.0	0.02793946780094424	-4.041200210041443	0.02787	-0.001969	4.43276	90.95
39.81	0.02824384147030995	-4.144007952262941	0.02817	-0.002041	4.43276	90.95
31.62	0.02854837816759474	-4.246624626141128	0.02847	-0.002114	4.43276	90.95
25.12	0.0289022566765988	-4.3237481367008215	0.02882	-0.002179	4.43276	90.95
19.95	0.029217692311337664	-4.440216181500566	0.02913	-0.002262	4.43276	90.95
15.85	0.029558607358940305	-4.437507411489894	0.02947	-0.002287	4.43276	90.95
12.59	0.029854777322900938	-4.566651717401543	0.02976	-0.002377	4.43276	90.95
10.0	0.030331173732646745	-4.44361821314175	0.03024	-0.00235	4.43276	90.95
7.943	0.03072631870237631	-4.537861025444632	0.03063	-0.002431	4.43276	90.95
6.31	0.031085516321914294	-4.492712730147569	0.03099	-0.002435	4.43276	90.95
5.012	0.03153700653200934	-4.256995811380365	0.03145	-0.002341	4.43276	90.95
3.981	0.03195755616438779	-4.242222265176935	0.03187	-0.002364	4.43276	90.95
3.162	0.032357973128735985	-3.9783840435836964	0.03228	-0.002245	4.43276	90.95
2.512	0.032657524416281156	-3.685116980311654	0.03259	-0.002099	4.43276	90.95
1.995	0.03295685399124133	-3.3659502196806454	0.0329	-0.001935	4.43276	90.95
1.585	0.03326126600116117	-3.1815500653484623	0.03321	-0.001846	4.43276	90.95
1.259	0.03344172393881631	-2.862405226111748	0.0334	-0.00167	4.43276	90.95
1.0	0.03366818244277525	-2.7289821899688427	0.03363	-0.001603	4.43276	90.95
0.7943	0.03381271212133094	-2.8801753207536738	0.03377	-0.001699	4.43276	90.95
0.631	0.03400794224883358	-2.706757652733335	0.03397	-0.001606	4.43276	90.95
0.5012	0.03414358352604483	-2.541451522912482	0.03411	-0.001514	4.43276	90.95
0.3981	0.03430083112695668	-2.429475613105092	0.03427	-0.001454	4.43276	90.95
0.3162	0.03446984125289816	-2.384283271122527	0.03444	-0.001434	4.43276	90.95
0.2512	0.03461909387895645	-2.3491514441709276	0.03459	-0.001419	4.43276	90.95
0.1995	0.03472083623704936	-2.414934618047816	0.03469	-0.001463	4.43276	90.95
0.1585	0.034856557718742104	-2.6243568640462733	0.03482	-0.001596	4.43276	90.95
0.1259	0.03496918536368842	-2.7126725746982907	0.03493	-0.001655	4.43276	90.95
0.1	0.035155650769115344	-2.9201900410622534	0.03511	-0.001791	4.43276	90.95
0.07943	0.035325813861820654	-3.2212154710759293	0.03527	-0.001985	4.43276	90.95
0.0631	0.03546132546874129	-3.634588813344476	0.03539	-0.002248	4.43276	90.95
0.05012	0.03571237725215167	-4.121966235314702	0.03562	-0.002567	4.43276	90.95
0.03981	0.035945492081761794	-4.789057002457257	0.03582	-0.003001	4.43276	90.95
0.03162	0.036282871385820606	-5.4308998630678955	0.03612	-0.003434	4.43276	90.95
0.02512	0.036636063230101566	-6.225687728628834	0.03642	-0.003973	4.43276	90.95
0.01995	0.03712163299209775	-7.186660920227013	0.03683	-0.004644	4.43276	90.95
0.01585	0.03763091415312682	-8.265756732922409	0.03724	-0.00541	4.43276	90.95
0.01259	0.03824726475187474	-9.433754237079068	0.03773	-0.006269	4.43276	90.95
0.01	0.039022670129041655	-10.889519869190828	0.03832	-0.007372	4.43276	90.95

File: Warwick/Cell12_90SOH_15degC_50SOC_9095_185Cycles.txt
Freq(Hz)	Zmod(Ohm)	Zphz(Deg)	Zreal(Ohm)	Zimag(Ohm)	Capacity(Ah)	SOH
10000.0	0.03937200147312808	40.787549863255215	0.02981	0.02572	4.43276	90.95
7943.0	0.03544378789012258	37.44539032579132	0.02814	0.02155	4.43276	90.95
6310.0	0.03214488606294942	33.64557555773393	0.02676	0.01781	4.43276	90.95
5012.0	0.029444744862199095	29.568691115359478	0.02561	0.01453	4.43276	90.95
3981.0	0.02717170771225099	25.178677159967705	0.02459	0.01156	4.43276	90.95
3162.0	0.026105679458692507	21.010723308341646	0.02437	0.00936	4.43276	90.95
2512.0	0.025078099529270554	16.861181595799497	0.024	0.007274	4.43276	90.95
1995.0	0.024081694375604056	13.5642137433912	0.02341	0.005648	4.43276	90.95
1585.0	0.023733151160349523	10.173561144894675	0.02336	0.004192	4.43276	90.95
1259.0	0.023646749374914094	7.205559653219116	0.02346	0.002966	4.43276	90.95
1000.0	0.023650279258393546	4.722196931937542	0.02357	0.001947	4.43276	90.95
794.3	0.02381696431117954	2.7266542722029232	0.02379	0.001133	4.43276	90.95
631.0	0.024232594602311988	0.8384495718138777	0.02423	0.0003546	4.43276	90.95
501.2	0.024510366843643938	-0.31347561682514125	0.02451	-0.0001341	4.43276	90.95
398.1	0.02479532396319919	-1.187348014490915	0.02479	-0.0005138	4.43276	90.95
316.2	0.025072932557640717	-1.8403310113932128	0.02506	-0.0008052	4.43276	90.95
251.2	0.025361662090643826	-2.3682627028183862	0.02534	-0.001048	4.43276	90.95
199.5	0.025659833767972855	-2.7631652088055776	0.02563	-0.001237	4.43276	90.95
158.5	0.02593657897641861	-3.043323453346592	0.0259	-0.001377	4.43276	90.95
125.9	0.026232293475790484	-3.2539775720951796	0.02619	-0.001489	4.43276	90.95
100.0	0.026516994248971734	-3.4116305897330306	0.02647	-0.001578	4.43276	90.95
79.43	0.026831399516238433	-3.547029798827391	0.02678	-0.00166	4.43276	90.95
63.1	0.027123893175574926	-3.612438318176684	0.02707	-0.001709	4.43276	90.95
52.0	0.027316885693651097	-3.698272952835498	0.02726	-0.001762	4.43276	90.95
39.81	0.027697706926747567	-3.6991771267183	0.02764	-0.001787	4.43276	90.95
31.62	0.02796843486861573	-3.7043774189745955	0.02791	-0.001807	4.43276	90.95
25.12	0.02826153739625642	-3.7817092170092774	0.0282	-0.001864	4.43276	90.95
19.95	0.028562335268671572	-3.786053164421222	0.0285	-0.001886	4.43276	90.95
15.85	0.028861295882201824	-3.7348422220607826	0.0288	-0.00188	4.43276	90.95
12.59	0.02916131169889311	-3.716052998229377	0.0291	-0.00189	4.43276	90.95
10.0	0.029456217696778385	-3.540419791902086	0.0294	-0.001819	4.43276	90.95
7.943	0.02976692291789664	-3.5439163975921906	0.02971	-0.00184	4.43276	90.95
6.31	0.030071723745073213	-3.360978381178822	0.03002	-0.001763	4.43276	90.95
5.012	0.030365298681224923	-3.1300093536953595	0.03032	-0.001658	4.43276	90.95
3.981	0.03065246921538296	-3.0164225057850804	0.03061	-0.001613	4.43276	90.95
3.162	0.030826662307165204	-2.7946493597911166	0.03079	-0.001503	4.43276	90.95
2.512	0.031033566488562026	-2.665102362457017	0.031	-0.001443	4.43276	90.95
1.995	0.031218131350226584	-2.4325517339619225	0.03119	-0.001325	4.43276	90.95
1.585	0.03138570534494963	-2.3190656721327154	0.03136	-0.00127	4.43276	90.95
1.259	0.031552713179693444	-2.1741239461460866	0.03153	-0.001197	4.43276	90.95
1.0	0.031691420368926346	-2.1067098034895304	0.03167	-0.001165	4.43276	90.95
0.7943	0.0317958554531876	-2.3107761925874977	0.03177	-0.001282	4.43276	90.95
0.631	0.03188416034647926	-2.2306382492598984	0.03186	-0.001241	4.43276	90.95
0.5012	0.03204392366736633	-2.2141431074549933	0.03202	-0.001238	4.43276	90.95
0.3981	0.032151404774908354	-2.090822107479971	0.03213	-0.001173	4.43276	90.95
0.3162	0.03231338021625097	-2.1797008131581235	0.03229	-0.001229	4.43276	90.95
0.2512	0.03244216393830719	-2.118024198351357	0.03242	-0.001199	4.43276	90.95
0.1995	0.032546013596138006	-2.290961852224373	0.03252	-0.001301	4.43276	90.95
0.1585	0.03267074362483964	-2.4858202334169306	0.03264	-0.001417	4.43276	90.95
0.1259	0.03280630654310235	-2.695823604083617	0.03277	-0.001543	4.43276	90.95
0.1	0.032934682706836575	-2.9848996743465634	0.03289	-0.001715	4.43276	90.95
0.07943	0.03308540911036162	-3.3164281544218825	0.03303	-0.001914	4.43276	90.95
0.0631	0.033290994713285456	-3.7425228353214552	0.03322	-0.002173	4.43276	90.95
0.05012	0.03348563783176304	-4.331383347011907	0.03339	-0.002529	4.43276	90.95
0.03981	0.03380070585061797	-4.84359958317447	0.03368	-0.002854	4.43276	90.95
0.03162	0.03410689812926411	-5.670475901930593	0.03394	-0.00337	4.43276	90.95
0.02512	0.03444740042441519	-6.440480472581101	0.03423	-0.003864	4.43276	90.95
0.01995	0.034929910978987615	-7.3870673676583785	0.03464	-0.004491	4.43276	90.95
0.01585	0.03547569856958423	-8.456495666631307	0.03509	-0.005217	4.43276	90.95
0.01259	0.03613548711446962	-9.594741711715221	0.03563	-0.006023	4.43276	90.95
0.01	0.03689681814194823	-10.909456624041455	0.03623	-0.006983	4.43276	90.95

File: Warwick/Cell12_90SOH_15degC_70SOC_9095_185Cycles.txt
Freq(Hz)	Zmod(Ohm)	Zphz(Deg)	Zreal(Ohm)	Zimag(Ohm)	Capacity(Ah)	SOH
10000.0	0.039381551518445794	41.02579357578585	0.02971	0.02585	4.43276	90.95
7943.0	0.035426634048410524	37.5685920288275	0.02808	0.0216	4.43276	90.95
6310.0	0.03208663584734305	33.71483015712582	0.02669	0.01781	4.43276	90.95
5012.0	0.02940368174225806	29.7037934675001	0.02554	0.01457	4.43276	90.95
3981.0	0.02708074592768818	25.315985313740168	0.02448	0.01158	4.43276	90.95
3162.0	0.026021323582784944	21.079719891460073	0.02428	0.009359	4.43276	90.95
2512.0	0.024970286422065724	16.993749164646687	0.02388	0.007298	4.43276	90.95
1995.0	0.02397902324949872	13.667667687399033	0.0233	0.005666	4.43276	90.95
1585.0	0.02362969447538415	10.285110842130885	0.02325	0.004219	4.43276	90.95
1259.0	0.02352934425350609	7.273617344760944	0.02334	0.002979	4.43276	90.95
1000.0	0.023551948305819626	4.781016108088092	0.02347	0.001963	4.43276	90.95
794.3	0.023688174792499316	2.7947647003000062	0.02366	0.001155	4.43276	90.95
631.0	0.02410288477361164	0.8864685206044084	0.0241	0.0003729	4.43276	90.95
501.2	0.02438026419565629	-0.2667360128966841	0.02438	-0.0001135	4.43276	90.95
398.1	0.024664784646130606	-1.1285762294731512	0.02466	-0.0004858	4.43276	90.95
316.2	0.024942124243135348	-1.7865526668314857	0.02493	-0.0007776	4.43276	90.95
251.2	0.025220513258060392	-2.311039840637789	0.0252	-0.001017	4.43276	90.95
199.5	0.02550876165163648	-2.7210759756263982	0.02548	-0.001211	4.43276	90.95
158.5	0.025785731500192116	-3.0166414253892753	0.02575	-0.001357	4.43276	90.95
125.9	0.02607153123619708	-3.234442674566817	0.02603	-0.001471	4.43276	90.95
100.0	0.026346403340873684	-3.401068273952076	0.0263	-0.001563	4.43276	90.95
79.43	0.026671459202675808	-3.5597182027602634	0.02662	-0.001656	4.43276	90.95
63.1	0.026945850441208938	-3.6896063125614607	0.02689	-0.001734	4.43276	90.95
52.0	0.027170421803866054	-3.8217898128419767	0.02711	-0.001811	4.43276	90.95
39.81	0.02751126541982393	-3.8244649195603175	0.02745	-0.001835	4.43276	90.95
31.62	0.02779345298806897	-3.8723542128252	0.02773	-0.001877	4.43276	90.95
25.12	0.02807511390894078	-3.9029925628954576	0.02801	-0.001911	4.43276	90.95
19.95	0.02836792985044908	-3.9658915948183835	0.0283	-0.001962	4.43276	90.95
15.85	0.028727694669081958	-3.9341398642646275	0.02866	-0.001971	4.43276	90.95
12.59	0.029040896749239684	-4.004369752533505	0.02897	-0.002028	4.43276	90.95
10.0	0.029395483003345938	-3.8250954723793624	0.02933	-0.001961	4.43276	90.95
7.943	0.029706527380358682	-3.835243840977714	0.02964	-0.001987	4.43276	90.95
6.31	0.030073481823693113	-3.723461747897083	0.03001	-0.001953	4.43276	90.95
5.012	0.03033646156030726	-3.496221890308491	0.03028	-0.00185	4.43276	90.95
3.981	0.030622595187214295	-3.3585499775818577	0.03057	-0.001794	4.43276	90.95
3.162	0.030866027036209245	-3.1293760323899753	0.03082	-0.001685	4.43276	90.95
2.512	0.031103056055635434	-3.0151111852849053	0.03106	-0.001636	4.43276	90.95
1.995	0.0312967387438372	-2.776468386530204	0.03126	-0.001516	4.43276	90.95
1.585	0.0314549787633055	-2.7023115110717284	0.03142	-0.001483	4.43276	90.95
1.259	0.03167403706507903	-2.6564452618447567	0.03164	-0.001468	4.43276	90.95
1.0	0.031793265261687104	-2.621219618038296	0.03176	-0.001454	4.43276	90.95
0.7943	0.03199947688634926	-2.846310630166603	0.03196	-0.001589	4.43276	90.95
0.631	0.03217036246298757	-2.8704097776059463	0.03213	-0.001611	4.43276	90.95
0.5012	0.03235043723043013	-2.865058557815244	0.03231	-0.001617	4.43276	90.95
0.3981	0.032523109875902095	-2.9503800792243453	0.03248	-0.001674	4.43276	90.95
0.3162	0.03272403106281376	-2.972572971757008	0.03268	-0.001697	4.43276	90.95
0.2512	0.032887772560634146	-3.0886041121677907	0.03284	-0.001772	4.43276	90.95
0.1995	0.033115764236991425	-3.3255163178098495	0.03306	-0.001921	4.43276	90.95
0.1585	0.033356801405410565	-3.6266925039117965	0.03329	-0.00211	4.43276	90.95
0.1259	0.03356684375987709	-3.8776585673088566	0.03349	-0.00227	4.43276	90.95
0.1	0.03379186440550447	-4.225748285412112	0.0337	-0.00249	4.43276	90.95
0.07943	0.0341222926545096	-4.649576266925882	0.03401	-0.002766	4.43276	90.95
0.0631	0.03445810679651452	-5.131503263078912	0.03432	-0.003082	4.43276	90.95
0.05012	0.034763416460411374	-5.725352989695921	0.03459	-0.003468	4.43276	90.95
0.03981	0.03522083479987378	-6.272285775108877	0.03501	-0.003848	4.43276	90.95
0.03162	0.03570144361226868	-7.199066037652049	0.03542	-0.004474	4.43276	90.95
0.02512	0.03622850492360953	-7.953634783050833	0.03588	-0.005013	4.43276	90.95
0.01995	0.03682584376494312	-8.924661685652577	0.03638	-0.005713	4.43276	90.95
0.01585	0.037585787327126724	-9.954024748531769	0.03702	-0.006497	4.43276	90.95
0.01259	0.038413321907900644	-11.213401155546379	0.03768	-0.00747	4.43276	90.95
0.01	0.03946225518137553	-12.545815779003025	0.03852	-0.008572	4.43276	90.95

File: Warwick/Cell12_90SOH_15degC_95SOC_9095_185Cycles.txt
Freq(Hz)	Zmod(Ohm)	Zphz(Deg)	Zreal(Ohm)	Zimag(Ohm)	Capacity(Ah)	SOH
10000.0	0.03929432147270137	40.923932883816974	0.02969	0.02574	4.43276	90.95
7943.0	0.03537846944117283	37.546868511569635	0.02805	0.02156	4.43276	90.95
6310.0	0.03200065624327102	33.70993085661514	0.02662	0.01776	4.43276	90.95
5012.0	0.02939021946158279	29.539347624502014	0.02557	0.01449	4.43276	90.95
3981.0	0.027063665679282985	25.239435009011814	0.02448	0.01154	4.43276	90.95
3162.0	0.026003367570374417	21.038301999364823	0.02427	0.009335	4.43276	90.95
2512.0	0.024922396052546793	16.948072319901396	0.02384	0.007265	4.43276	90.95
1995.0	0.02397312831067318	13.609609638369175	0.0233	0.005641	4.43276	90.95
1585.0	0.023619583908274084	10.149063361312892	0.02325	0.004162	4.43276	90.95
1259.0	0.02351984287787654	7.089966225264669	0.02334	0.002903	4.43276	90.95
1000.0	0.023548566495648945	4.681606472373602	0.02347	0.001922	4.43276	90.95
794.3	0.02370548883697613	2.6572174992054567	0.02368	0.001099	4.43276	90.95
631.0	0.024132052048883034	0.7472009788800266	0.02413	0.0003147	4.43276	90.95
501.2	0.02442061918154411	-0.408008502726353	0.02442	-0.0001739	4.43276	90.95
398.1	0.02471610023466485	-1.2730042691237382	0.02471	-0.0005491	4.43276	90.95
316.2	0.024994257436659326	-1.935347175485855	0.02498	-0.0008441	4.43276	90.95
251.2	0.025283248525456534	-2.4572660709122003	0.02526	-0.001084	4.43276	90.95
199.5	0.025581992514266752	-2.865760572287225	0.02555	-0.001279	4.43276	90.95
158.5	0.02585945830832502	-3.1655734030754084	0.02582	-0.001428	4.43276	90.95
125.9	0.02614634077648343	-3.4117562016977954	0.0261	-0.001556	4.43276	90.95
100.0	0.026432240181263486	-3.602836346682135	0.02638	-0.001661	4.43276	90.95
79.43	0.02675960061361156	-3.8247567722539717	0.0267	-0.001785	4.43276	90.95
63.1	0.027034061847972458	-3.945186229037563	0.02697	-0.00186	4.43276	90.95
52.0	0.02728968671494783	-4.095489456483541	0.02722	-0.001949	4.43276	90.95
39.81	0.027575339870978925	-4.236318054115254	0.0275	-0.002037	4.43276	90.95
31.62	0.027872813080132404	-4.417782032929976	0.02779	-0.002147	4.43276	90.95
25.12	0.028114238385558304	-4.692559351713296	0.02802	-0.0023	4.43276	90.95
19.95	0.02842742269358937	-4.98257404384123	0.02832	-0.002469	4.43276	90.95
15.85	0.028700845997984104	-5.259675121473358	0.02858	-0.002631	4.43276	90.95
12.59	0.029055486848442242	-5.736101181377809	0.02891	-0.002904	4.43276	90.95
10.0	0.029426722277549024	-6.101951665182974	0.02926	-0.003128	4.43276	90.95
7.943	0.029883886310183953	-6.859144570398195	0.02967	-0.003569	4.43276	90.95
6.31	0.03044381758255689	-7.403739397003373	0.03019	-0.003923	4.43276	90.95
5.012	0.031114869837426607	-8.027237510431954	0.03081	-0.004345	4.43276	90.95
3.981	0.03193311923379863	-8.64876277785743	0.03157	-0.004802	4.43276	90.95
3.162	0.032804598778220104	-9.118905975105955	0.03239	-0.005199	4.43276	90.95
2.512	0.03387666142051191	-9.314400033844795	0.03343	-0.005483	4.43276	90.95
1.995	0.03493094954334909	-9.318325324412857	0.03447	-0.005656	4.43276	90.95
1.585	0.036022677579547024	-8.991644999396579	0.03558	-0.00563	4.43276	90.95
1.259	0.036991890246376974	-8.453412823942545	0.03659	-0.005438	4.43276	90.95
1.0	0.03792609845475804	-7.746387120794464	0.03758	-0.005112	4.43276	90.95
0.7943	0.038694533218531016	-7.4258540317844135	0.03837	-0.005001	4.43276	90.95
0.631	0.03938129303362194	-6.603846646751361	0.03912	-0.004529	4.43276	90.95
0.5012	0.03996140043842308	-5.896059586405962	0.03975	-0.004105	4.43276	90.95
0.3981	0.04033266150404657	-5.303493040424349	0.04016	-0.003728	4.43276	90.95
0.3162	0.040760548622411845	-4.759439254692804	0.04062	-0.003382	4.43276	90.95
0.2512	0.04108086903900647	-4.3962450645183715	0.04096	-0.003149	4.43276	90.95
0.1995	0.041385416561876	-4.090351381419546	0.04128	-0.002952	4.43276	90.95
0.1585	0.04162692423179978	-3.91066807916938	0.04153	-0.002839	4.43276	90.95
0.1259	0.04193093368862659	-3.774081594092	0.04184	-0.00276	4.43276	90.95
0.1	0.04217232411191017	-3.791933337699826	0.04208	-0.002789	4.43276	90.95
0.07943	0.042458947337398745	-3.91236578195449	0.04236	-0.002897	4.43276	90.95
0.0631	0.04279789094102652	-4.06921104828831	0.04269	-0.003037	4.43276	90.95
0.05012	0.04314026380308772	-4.279220268545506	0.04302	-0.003219	4.43276	90.95
0.03981	0.04348133632951039	-4.62094503707451	0.04334	-0.003503	4.43276	90.95
0.03162	0.04392598120702598	-4.982452909411061	0.04376	-0.003815	4.43276	90.95
0.02512	0.04440404828391214	-5.494893365084366	0.0442	-0.004252	4.43276	90.95
0.01995	0.044967342549899474	-5.889358980041874	0.04473	-0.004614	4.43276	90.95
0.01585	0.045532866547143724	-6.501941739070725	0.04524	-0.005156	4.43276	90.95
0.01259	0.046214825813801354	-7.003534316164962	0.04587	-0.005635	4.43276	90.95
0.01	0.04701562978414731	-7.715439830489193	0.04659	-0.006312	4.43276	90.95
