Repository: chrisw-17/rapid-SOH-prediction

# Rapid EIS-based SOH Estimation for Unknown LIBs

---

**This repository accompanies the paper:**

> **Fast state of health evaluation of lithium-ion batteries using EIS for second-life and recycling assessment**  
> *Authors: Christopher Wett, Jörg Lampe, Joey Danz, Thomas Seeger, Bugra Turan*

## Overview

This repository provides a complete workflow for rapid State of Health (SOH) estimation of lithium-ion batteries using Electrochemical Impedance Spectroscopy (EIS) and neural network models. The code and data enable reproducible analysis, model training, and evaluation for the fully connected neural network model as described in the associated publication.

File: Warwick/Cell12_90SOH_25degC_05SOC_9095_185Cycles.txt
Freq(Hz)	Zmod(Ohm)	Zphz(Deg)	Zreal(Ohm)	Zimag(Ohm)	Capacity(Ah)	SOH
10000.0	0.04013228127081739	40.75614772610196	0.0304	0.0262	4.43276	90.95
7943.0	0.03602787948242305	37.45514478830441	0.0286	0.02191	4.43276	90.95
6310.0	0.03272456111241218	33.622083753054625	0.02725	0.01812	4.43276	90.95
5012.0	0.02998795258099492	29.616909797218888	0.02607	0.01482	4.43276	90.95
3981.0	0.027671026363328122	25.333372416011635	0.02501	0.01184	4.43276	90.95
3162.0	0.026609147600026573	21.24961358438429	0.0248	0.009644	4.43276	90.95
2512.0	0.025539238927579654	17.25365022594114	0.02439	0.007575	4.43276	90.95
1995.0	0.024518181845316345	14.095187973047116	0.02378	0.005971	4.43276	90.95
1585.0	0.024120728513044542	10.84407794403551	0.02369	0.004538	4.43276	90.95
1259.0	0.023962230363636854	7.983344755933187	0.02373	0.003328	4.43276	90.95
1000.0	0.02391309952724657	5.574698807441133	0.0238	0.002323	4.43276	90.95
794.3	0.023979565905161836	3.6845404471763006	0.02393	0.001541	4.43276	90.95
631.0	0.02431278947899644	1.8585134216068102	0.0243	0.0007885	4.43276	90.95
501.2	0.024501957352219845	0.7242268519602959	0.0245	0.0003097	4.43276	90.95
398.1	0.024700075225019054	-0.14140662459814568	0.0247	-6.096e-05	4.43276	90.95
316.2	0.02488278087352778	-0.8566094012531269	0.02488	-0.000372	4.43276	90.95
251.2	0.025087731659916967	-1.4225071502551476	0.02508	-0.0006228	4.43276	90.95
199.5	0.025314000617049845	-1.9056838085348347	0.0253	-0.0008418	4.43276	90.95
158.5	0.02552035189804404	-2.288366735098589	0.0255	-0.001019	4.43276	90.95
125.9	0.02574650702522577	-2.60013701853857	0.02572	-0.001168	4.43276	90.95
100.0	0.025982192921306702	-2.8524942334504098	0.02595	-0.001293	4.43276	90.95
79.43	0.02624908996517784	-3.127282083600035	0.02621	-0.001432	4.43276	90.95
63.1	0.026494561630644127	-3.3235382991439915	0.02645	-0.001536	4.43276	90.95
52.0	0.02667880561419495	-3.4662154982096616	0.02663	-0.001613	4.43276	90.95
39.81	0.026966066528138655	-3.6953530519226443	0.02691	-0.001738	4.43276	90.95
31.62	0.027213365025295935	-3.910710059335729	0.02715	-0.001856	4.43276	90.95
25.12	0.02749182780391293	-4.142635465399164	0.02742	-0.001986	4.43276	90.95
19.95	0.02769219247369193	-4.415526157112351	0.02761	-0.002132	4.43276	90.95
15.85	0.02798649288496149	-4.75922127107174	0.02789	-0.002322	4.43276	90.95
12.59	0.028371159317165735	-5.073573130393444	0.02826	-0.002509	4.43276	90.95
10.0	0.02870895198365834	-5.432574220955307	0.02858	-0.002718	4.43276	90.95
7.943	0.029146050229833888	-5.931628498503567	0.02899	-0.003012	4.43276	90.95
6.31	0.029630435788222893	-6.326311695985393	0.02945	-0.003265	4.43276	90.95
5.012	0.030107303582353567	-6.727514032836248	0.0299	-0.003527	4.43276	90.95
3.981	0.03077612101938774	-7.10192485211149	0.03054	-0.003805	4.43276	90.95
3.162	0.03146163379419448	-7.394270579837646	0.0312	-0.004049	4.43276	90.95
2.512	0.032077470286791636	-7.541528347795045	0.0318	-0.00421	4.43276	90.95
1.995	0.03293483276107532	-7.672241870027748	0.03264	-0.004397	4.43276	90.95
1.585	0.0337226391167714	-7.553662964378938	0.03343	-0.004433	4.43276	90.95
1.259	0.034483156758046384	-7.347595143177269	0.0342	-0.00441	4.43276	90.95
1.0	0.03520470254099585	-7.0305425618289785	0.03494	-0.004309	4.43276	90.95
0.7943	0.03583125257369605	-6.923108760935397	0.03557	-0.004319	4.43276	90.95
0.631	0.03642523560665051	-6.515113362297218	0.03619	-0.004133	4.43276	90.95
0.5012	0.03697097153173014	-6.123868620596672	0.03676	-0.003944	4.43276	90.95
0.3981	0.037428232672676386	-5.748673639559065	0.03724	-0.003749	4.43276	90.95
0.3162	0.03782420357390226	-5.501081610908804	0.03765	-0.003626	4.43276	90.95
0.2512	0.03823739499495226	-5.363191204797699	0.03807	-0.003574	4.43276	90.95
0.1995	0.038628772294754594	-5.357855595448717	0.03846	-0.003607	4.43276	90.95
0.1585	0.03896144120794301	-5.376963799727119	0.03879	-0.003651	4.43276	90.95
0.1259	0.0393694877284427	-5.623706378339494	0.03918	-0.003858	4.43276	90.95
0.1	0.03976391154049109	-5.945728481126143	0.03955	-0.004119	4.43276	90.95
0.07943	0.04021287690528993	-6.300383676320972	0.03997	-0.004413	4.43276	90.95
0.0631	0.040650483404259787	-6.853688994794131	0.04036	-0.004851	4.43276	90.95
0.05012	0.0411694912404805	-7.470948406230364	0.04082	-0.005353	4.43276	90.95
0.03981	0.04171362368579359	-8.268602319315885	0.04128	-0.005999	4.43276	90.95
0.03162	0.04234229593444361	-9.179799833255396	0.0418	-0.006755	4.43276	90.95
0.02512	0.04309767260537394	-10.397357515292198	0.04239	-0.007778	4.43276	90.95
0.01995	0.04387386028149335	-11.842653333819948	0.04294	-0.009004	4.43276	90.95
0.01585	0.0448951277980139	-13.525516659276612	0.04365	-0.0105	4.43276	90.95
0.01259	0.04613060806015892	-15.605887022175347	0.04443	-0.01241	4.43276	90.95
0.01	0.04770854221206094	-17.857680905557583	0.04541	-0.01463	4.43276	90.95

File: Warwick/Cell12_90SOH_25degC_20SOC_9095_185Cycles.txt
Freq(Hz)	Zmod(Ohm)	Zphz(Deg)	Zreal(Ohm)	Zimag(Ohm)	Capacity(Ah)	SOH
10000.0	0.03990537933662579	41.18997720102913	0.03003	0.02628	4.43276	90.95
7943.0	0.03586291956882485	37.81893497295015	0.02833	0.02199	4.43276	90.95
6310.0	0.03248905200217452	33.91995374645955	0.02696	0.01813	4.43276	90.95
5012.0	0.029770871670140933	29.854688922587993	0.02582	0.01482	4.43276	90.95
3981.0	0.02744452586582614	25.65003992606413	0.02474	0.01188	4.43276	90.95
3162.0	0.026354114005217477	21.561198176653534	0.02451	0.009685	4.43276	90.95
2512.0	0.025291723567206725	17.508627522542614	0.02412	0.007609	4.43276	90.95
1995.0	0.024238950554840447	14.375640941768534	0.02348	0.006018	4.43276	90.95
1585.0	0.023835341323337495	11.093075470961965	0.02339	0.004586	4.43276	90.95
1259.0	0.023673257591637024	8.220806191708176	0.02343	0.003385	4.43276	90.95
1000.0	0.023601526730277433	5.81687882195953	0.02348	0.002392	4.43276	90.95
794.3	0.023675557881494575	3.9259550440848963	0.02362	0.001621	4.43276	90.95
631.0	0.024016127914382866	2.099904517645174	0.024	0.00088	4.43276	90.95
501.2	0.02419370687286262	1.0029881770709517	0.02419	0.0004235	4.43276	90.95
398.1	0.024370083042624207	0.1495752651569504	0.02437	6.362e-05	4.43276	90.95
316.2	0.024531013615421603	-0.5208563745019585	0.02453	-0.000223	4.43276	90.95
251.2	0.02473432819564744	-1.0718829081865178	0.02473	-0.0004627	4.43276	90.95
199.5	0.02492868292569826	-1.5122848878447943	0.02492	-0.0006579	4.43276	90.95
158.5	0.025102962047535347	-1.8413258055297095	0.02509	-0.0008066	4.43276	90.95
125.9	0.025307119600815893	-2.107597010240502	0.02529	-0.0009307	4.43276	90.95
100.0	0.0255106404466842	-2.304972676561902	0.02549	-0.001026	4.43276	90.95
79.43	0.025754061213719284	-2.4768936050551082	0.02573	-0.001113	4.43276	90.95
63.1	0.02594684566570665	-2.606572967220642	0.02592	-0.00118	4.43276	90.95
52.0	0.026129108078922252	-2.7047207639403816	0.0261	-0.001233	4.43276	90.95
39.81	0.026383292535239036	-2.8786724228108183	0.02635	-0.001325	4.43276	90.95
31.62	0.02661461720558836	-2.9226082532212594	0.02658	-0.001357	4.43276	90.95
25.12	0.02683649010209793	-2.988212887029905	0.0268	-0.001399	4.43276	90.95
19.95	0.027016298784252442	-2.970430412535909	0.02698	-0.0014	4.43276	90.95
15.85	0.02732728360082648	-2.9932825399625678	0.02729	-0.001427	4.43276	90.95
12.59	0.027515031237489083	-2.891521680340644	0.02748	-0.001388	4.43276	90.95
10.0	0.027800693084885492	-2.692588914853144	0.02777	-0.001306	4.43276	90.95
7.943	0.027988017150201976	-2.563892307276816	0.02796	-0.001252	4.43276	90.95
6.31	0.02819688388811785	-2.5021746734180863	0.02817	-0.001231	4.43276	90.95
5.012	0.028382742925940053	-2.293837355685748	0.02836	-0.001136	4.43276	90.95
3.981	0.028531097227411355	-2.2035243325355256	0.02851	-0.001097	4.43276	90.95
3.162	0.028688675901825795	-2.0675057783309545	0.02867	-0.001035	4.43276	90.95
2.512	0.028775116728868365	-1.8572784070108608	0.02876	-0.0009326	4.43276	90.95
1.995	0.028936302967725508	-1.9234009921469692	0.02892	-0.0009712	4.43276	90.95
1.585	0.029053381815031448	-1.7390555976130262	0.02904	-0.0008817	4.43276	90.95
1.259	0.02911173194710339	-1.6266841779627481	0.0291	-0.0008264	4.43276	90.95
1.0	0.029231341427310514	-1.5961038936156322	0.02922	-0.0008142	4.43276	90.95
0.7943	0.029297865604852518	-2.001016052538434	0.02928	-0.001023	4.43276	90.95
0.631	0.029366186848312468	-1.9024574434249337	0.02935	-0.0009749	4.43276	90.95
0.5012	0.02946568835035082	-1.8697659448390513	0.02945	-0.0009614	4.43276	90.95
0.3981	0.029575114220574027	-1.8318326269016834	0.02956	-0.0009454	4.43276	90.95
0.3162	0.02963811222058517	-2.0031816348160336	0.02962	-0.001036	4.43276	90.95
0.2512	0.02974853609843684	-2.022723626139804	0.02973	-0.00105	4.43276	90.95
0.1995	0.029851206424531655	-2.1598128752791044	0.02983	-0.001125	4.43276	90.95
0.1585	0.029908136167270605	-2.4854754458556783	0.02988	-0.001297	4.43276	90.95
0.1259	0.030050926258603082	-2.599618643008944	0.03002	-0.001363	4.43276	90.95
0.1	0.030212874424655457	-3.0527562673638067	0.03017	-0.001609	4.43276	90.95
0.07943	0.030345109721337308	-3.453608705585211	0.03029	-0.001828	4.43276	90.95
0.0631	0.030523641018069914	-3.9807665259125007	0.03045	-0.002119	4.43276	90.95
0.05012	0.030756858113272882	-4.548295635869599	0.03066	-0.002439	4.43276	90.95
0.03981	0.031039008183252247	-5.225680813761264	0.03091	-0.002827	4.43276	90.95
0.03162	0.03137099681234245	-5.985010909897291	0.0312	-0.003271	4.43276	90.95
0.02512	0.031734609829017914	-6.820903618732872	0.03151	-0.003769	4.43276	90.95
0.01995	0.03216984339408571	-7.828855955223199	0.03187	-0.004382	4.43276	90.95
0.01585	0.03270233930470418	-8.996855007344049	0.0323	-0.005114	4.43276	90.95
0.01259	0.033319203171744666	-10.321765118941213	0.03278	-0.00597	4.43276	90.95
0.01	0.03404976058652982	-11.801647517564652	0.03333	-0.006964	4.43276	90.95

File: Warwick/Cell12_90SOH_25degC_50SOC_9095_185Cycles.txt
Freq(Hz)	Zmod(Ohm)	Zphz(Deg)	Zreal(Ohm)	Zimag(Ohm)	Capacity(Ah)	SOH
10000.0	0.03985932387785824	41.267059537637586	0.02996	0.02629	4.43276	90.95
7943.0	0.03576031459593162	37.94665076490472	0.0282	0.02199	4.43276	90.95
6310.0	0.032387741508169414	34.25432218304368	0.02677	0.01823	4.43276	90.95
5012.0	0.029651391198390675	30.188282577265216	0.02563	0.01491	4.43276	90.95
3981.0	0.027295190052461622	25.91729755544076	0.02455	0.01193	4.43276	90.95
3162.0	0.026214982281130766	21.80140948635181	0.02434	0.009736	4.43276	90.95
2512.0	0.025113153923790616	17.80725289122356	0.02391	0.00768	4.43276	90.95
1995.0	0.024064144468482564	14.666850997557708	0.02328	0.006093	4.43276	90.95
1585.0	0.02364594343645438	11.39309305470605	0.02318	0.004671	4.43276	90.95
1259.0	0.023464567095942766	8.447455506073494	0.02321	0.003447	4.43276	90.95
1000.0	0.023403907793357926	6.132021330686068	0.02327	0.0025	4.43276	90.95
794.3	0.02343211311427119	4.172722813042692	0.02337	0.001705	4.43276	90.95
631.0	0.02375097270450202	2.407997944139265	0.02373	0.0009979	4.43276	90.95
501.2	0.023916237882242265	1.3086370863516241	0.02391	0.0005462	4.43276	90.95
398.1	0.0240707971785315	0.466306414094092	0.02407	0.0001959	4.43276	90.95
316.2	0.024220169490986224	-0.2143495607544897	0.02422	-9.061e-05	4.43276	90.95
251.2	0.024382005276227792	-0.7348403562142062	0.02438	-0.0003127	4.43276	90.95
199.5	0.024565185162949615	-1.1772439121013607	0.02456	-0.0005047	4.43276	90.95
158.5	0.024718307479275357	-1.485508230875411	0.02471	-0.0006408	4.43276	90.95
125.9	0.024891480165108705	-1.7402154862531836	0.02488	-0.0007559	4.43276	90.95
100.0	0.025074319876917897	-1.936481546228137	0.02506	-0.0008473	4.43276	90.95
79.43	0.025296705885154296	-2.0824006648789664	0.02528	-0.0009192	4.43276	90.95
63.1	0.025478662150905804	-2.193091142693652	0.02546	-0.000975	4.43276	90.95
52.0	0.025641712598810557	-2.3580372991676817	0.02562	-0.001055	4.43276	90.95
39.81	0.02583134917111377	-2.3296169111065845	0.02581	-0.00105	4.43276	90.95
31.62	0.02603167194015782	-2.338113718062518	0.02601	-0.001062	4.43276	90.95
25.12	0.02620185680443277	-2.340427127149244	0.02618	-0.00107	4.43276	90.95
19.95	0.026422492312422004	-2.3642783567091716	0.0264	-0.00109	4.43276	90.95
15.85	0.026549716175507415	-2.208238138711918	0.02653	-0.001023	4.43276	90.95
12.59	0.026708077546877085	-2.108193953849703	0.02669	-0.0009825	4.43276	90.95
10.0	0.026895066090456072	-1.9178820006324733	0.02688	-0.0009001	4.43276	90.95
7.943	0.026994007302547727	-1.8458652158307778	0.02698	-0.0008695	4.43276	90.95
6.31	0.0271326490885059	-1.7495969803306048	0.02712	-0.0008284	4.43276	90.95
5.012	0.027260955959760472	-1.6244518757339683	0.02725	-0.0007728	4.43276	90.95
3.981	0.02738027940032753	-1.5700597153990878	0.02737	-0.0007502	4.43276	90.95
3.162	0.02740923106710584	-1.4870560825087944	0.0274	-0.0007113	4.43276	90.95
2.512	0.027527720094660944	-1.3569816392465754	0.02752	-0.0006519	4.43276	90.95
1.995	0.0276386768180027	-1.4357228518204626	0.02763	-0.0006925	4.43276	90.95
1.585	0.027717683647087106	-1.3491272090412698	0.02771	-0.0006526	4.43276	90.95
1.259	0.027766205520380345	-1.2113692781106977	0.02776	-0.000587	4.43276	90.95
1.0	0.027866659732375534	-1.2526571195104326	0.02786	-0.0006092	4.43276	90.95
0.7943	0.027903469598062534	-1.780341503317323	0.02789	-0.0008669	4.43276	90.95
0.631	0.02794316641488577	-1.7589384552541973	0.02793	-0.0008577	4.43276	90.95
0.5012	0.028013268577765076	-1.763538999820651	0.028	-0.0008621	4.43276	90.95
0.3981	0.02815259725869	-1.7140860324302987	0.02814	-0.0008421	4.43276	90.95
0.3162	0.028154340735488725	-1.8288121481361803	0.02814	-0.0008985	4.43276	90.95
0.2512	0.028267404678180133	-2.0107123563065983	0.02825	-0.0009918	4.43276	90.95
0.1995	0.028398939575272876	-2.092646278649297	0.02838	-0.001037	4.43276	90.95
0.1585	0.028513160137031465	-2.3094837832781465	0.02849	-0.001149	4.43276	90.95
0.1259	0.028601548017546184	-2.6913416044695615	0.02857	-0.001343	4.43276	90.95
0.1	0.028739958681250743	-3.021693882427144	0.0287	-0.001515	4.43276	90.95
0.07943	0.028912045171519775	-3.4383779691558263	0.02886	-0.001734	4.43276	90.95
0.0631	0.02910748977497029	-3.9024576034132883	0.02904	-0.001981	4.43276	90.95
0.05012	0.029336794729486044	-4.4084417653235075	0.02925	-0.002255	4.43276	90.95
0.03981	0.0295942562670529	-5.036325083228897	0.02948	-0.002598	4.43276	90.95
0.03162	0.029866840542648633	-5.683869183614857	0.02972	-0.002958	4.43276	90.95
0.02512	0.030216111083327717	-6.5313745033816275	0.03002	-0.003437	4.43276	90.95
0.01995	0.03062903075515123	-7.456812363360244	0.03037	-0.003975	4.43276	90.95
0.01585	0.031126726281445017	-8.559891387534593	0.03078	-0.004633	4.43276	90.95
0.01259	0.03170812110485262	-9.644126199163557	0.03126	-0.005312	4.43276	90.95
0.01	0.032375884374021356	-11.009717456631474	0.03178	-0.006183	4.43276	90.95

File: Warwick/Cell12_90SOH_25degC_70SOC_9095_185Cycles.txt
Freq(Hz)	Zmod(Ohm)	Zphz(Deg)	Zreal(Ohm)	Zimag(Ohm)	Capacity(Ah)	SOH
10000.0	0.03978968836269015	41.240109398570155	0.02992	0.02623	4.43276	90.95
7943.0	0.03568051849399052	37.965119997977986	0.02813	0.02195	4.43276	90.95
6310.0	0.03231827346873592	34.23094879315606	0.02672	0.01818	4.43276	90.95
5012.0	0.02955491498888129	30.252250813685546	0.02553	0.01489	4.43276	90.95
3981.0	0.027223258438328058	25.99088893660258	0.02447	0.01193	4.43276	90.95
3162.0	0.026108454588504467	21.92570133502284	0.02422	0.009749	4.43276	90.95
2512.0	0.025018270543744624	17.879469989026692	0.02381	0.007681	4.43276	90.95
1995.0	0.02395850821733273	14.740398063540853	0.02317	0.006096	4.43276	90.95
1585.0	0.023529511873389978	11.465137911690805	0.02306	0.004677	4.43276	90.95
1259.0	0.02335166580781765	8.585360964558443	0.02309	0.003486	4.43276	90.95
1000.0	0.02327648790088402	6.207810153181814	0.02314	0.002517	4.43276	90.95
794.3	0.023304302177924143	4.257281141190079	0.02324	0.00173	4.43276	90.95
631.0	0.023612214550947988	2.4855476540639865	0.02359	0.001024	4.43276	90.95
501.2	0.02376684573434178	1.3752203885619465	0.02376	0.0005704	4.43276	90.95
398.1	0.023921053493732254	0.5377309714507816	0.02392	0.0002245	4.43276	90.95
316.2	0.024060059459197106	-0.12737930992965607	0.02406	-5.349e-05	4.43276	90.95
251.2	0.02422167675863915	-0.674176033965372	0.02422	-0.000285	4.43276	90.95
199.5	0.024384652174882462	-1.119216924073645	0.02438	-0.0004763	4.43276	90.95
158.5	0.024537730799933398	-1.4382820206384592	0.02453	-0.0006159	4.43276	90.95
125.9	0.024710972010222505	-1.7074653072530075	0.0247	-0.0007363	4.43276	90.95
100.0	0.024893920739007747	-1.916206746605594	0.02488	-0.0008324	4.43276	90.95
79.43	0.02510609729149475	-2.0518595889618214	0.02509	-0.0008989	4.43276	90.95
63.1	0.025288145065227696	-2.1706229065930143	0.02527	-0.0009578	4.43276	90.95
52.0	0.0254798278055406	-2.2605019111412723	0.02546	-0.001005	4.43276	90.95
39.81	0.02564258520508414	-2.4049199614509504	0.02562	-0.001076	4.43276	90.95
31.62	0.02584337828148634	-2.437260915932624	0.02582	-0.001099	4.43276	90.95
25.12	0.02603324989316547	-2.4216771533507337	0.02601	-0.0011	4.43276	90.95
19.95	0.02620330942839091	-2.416893806993978	0.02618	-0.001105	4.43276	90.95
15.85	0.0263621319319967	-2.3479422871843196	0.02634	-0.00108	4.43276	90.95
12.59	0.02656052589840796	-2.252674045470814	0.02654	-0.001044	4.43276	90.95
10.0	0.02672686420981706	-2.035492299776097	0.02671	-0.0009493	4.43276	90.95
7.943	0.026796661117385503	-2.0205604836533753	0.02678	-0.0009448	4.43276	90.95
6.31	0.026955327844602445	-1.9323084245825601	0.02694	-0.0009089	4.43276	90.95
5.012	0.02706260539582248	-1.7488313513414795	0.02705	-0.0008259	4.43276	90.95
3.981	0.027134267044458742	-1.8580809086813153	0.02712	-0.0008798	4.43276	90.95
3.162	0.02729159614698268	-1.6703035213392883	0.02728	-0.0007955	4.43276	90.95
2.512	0.027391475532362253	-1.6585611977130756	0.02738	-0.0007928	4.43276	90.95
1.995	0.027470939828116547	-1.6170391483932884	0.02746	-0.0007752	4.43276	90.95
1.585	0.027571452431092564	-1.6514737898829017	0.02756	-0.0007946	4.43276	90.95
1.259	0.027653109806312925	-1.7643345464915716	0.02764	-0.0008514	4.43276	90.95
1.0	0.027784955142126824	-1.8799553485613463	0.02777	-0.0009115	4.43276	90.95
0.7943	0.027879666586959034	-2.1522061778120416	0.02786	-0.001047	4.43276	90.95
0.631	0.027970092956584897	-2.1718938748153507	0.02795	-0.00106	4.43276	90.95
0.5012	0.028111256624348904	-2.228291580603309	0.02809	-0.001093	4.43276	90.95
0.3981	0.028256091307893243	-2.4624245741776107	0.02823	-0.001214	4.43276	90.95
0.3162	0.0283990866930611	-2.593401107400502	0.02837	-0.001285	4.43276	90.95
0.2512	0.028512358092588553	-2.7299431287034936	0.02848	-0.001358	4.43276	90.95
0.1995	0.028710902528482105	-3.058727998028272	0.02867	-0.001532	4.43276	90.95
0.1585	0.028831172175268906	-3.414189922438334	0.02878	-0.001717	4.43276	90.95
0.1259	0.029090488565852585	-3.6955071639277364	0.02903	-0.001875	4.43276	90.95
0.1	0.029302103405728402	-4.290128264150479	0.02922	-0.002192	4.43276	90.95
0.07943	0.029565145019093006	-4.597875312705632	0.02947	-0.00237	4.43276	90.95
0.0631	0.02986449021831781	-5.233336617088251	0.02974	-0.002724	4.43276	90.95
0.05012	0.03024388052152038	-5.782225313080376	0.03009	-0.003047	4.43276	90.95
0.03981	0.030591770135119673	-6.418786730238785	0.0304	-0.00342	4.43276	90.95
0.03162	0.031047511800464785	-7.0915974579121634	0.03081	-0.003833	4.43276	90.95
0.02512	0.031530533598402674	-7.917062016856603	0.03123	-0.004343	4.43276	90.95
0.01995	0.032100216136344	-8.827313090191243	0.03172	-0.004926	4.43276	90.95
0.01585	0.032655146056938714	-9.888654846057996	0.03217	-0.005608	4.43276	90.95
0.01259	0.033391607763029324	-11.07269188910154	0.03277	-0.006413	4.43276	90.95
0.01	0.03424252473168414	-12.42898937893092	0.03344	-0.00737	4.43276	90.95

File: Warwick/Cell12_90SOH_25degC_95SOC_9095_185Cycles.txt
Freq(Hz)	Zmod(Ohm)	Zphz(Deg)	Zreal(Ohm)	Zimag(Ohm)	Capacity(Ah)	SOH
10000.0	0.039674028028421814	41.29053393225769	0.02981	0.02618	4.43276	90.95
7943.0	0.03562611401766968	37.931404882996844	0.0281	0.0219	4.43276	90.95
6310.0	0.032271315436467725	34.26620678335299	0.02667	0.01817	4.43276	90.95
5012.0	0.029582268337637666	30.26619628104911	0.02555	0.01491	4.43276	90.95
3981.0	0.02720089888220608	25.990416950615025	0.02445	0.01192	4.43276	90.95
3162.0	0.02609466121642509	21.850337013822642	0.02422	0.009712	4.43276	90.95
2512.0	0.024993406010386018	17.852093553132637	0.02379	0.007662	4.43276	90.95
1995.0	0.02394071210302651	14.672424308446312	0.02316	0.006064	4.43276	90.95
1585.0	0.023534555636340364	11.403035706200033	0.02307	0.004653	4.43276	90.95
1259.0	0.02334528536985573	8.481009582050657	0.02309	0.003443	4.43276	90.95
1000.0	0.023280337196870667	6.065687241667604	0.02315	0.00246	4.43276	90.95
794.3	0.02332160449025753	4.165433904248357	0.02326	0.001694	4.43276	90.95
631.0	0.023630247226806577	2.372014208894392	0.02361	0.000978	4.43276	90.95
501.2	0.023795721784388046	1.2565004135650049	0.02379	0.0005218	4.43276	90.95
398.1	0.023960581286980497	0.39910312765263734	0.02396	0.0001669	4.43276	90.95
316.2	0.02409028509254301	-0.2787468816873907	0.02409	-0.0001172	4.43276	90.95
251.2	0.02426261336315608	-0.840954737968553	0.02426	-0.0003561	4.43276	90.95
199.5	0.02444646076633589	-1.3172894573138818	0.02444	-0.000562	4.43276	90.95
158.5	0.024580427433427598	-1.6689640500532283	0.02457	-0.0007159	4.43276	90.95
125.9	0.02477459949545098	-1.967091501552491	0.02476	-0.0008504	4.43276	90.95
100.0	0.024938770273612132	-2.223118730649561	0.02492	-0.0009674	4.43276	90.95
79.43	0.025163273316482496	-2.4644310907889597	0.02514	-0.001082	4.43276	90.95
63.1	0.02533744543161366	-2.667045712940289	0.02531	-0.001179	4.43276	90.95
52.0	0.025533115751901488	-2.9184347207815593	0.0255	-0.0013	4.43276	90.95
39.81	0.02570919020506091	-3.1640066206523594	0.02567	-0.001419	4.43276	90.95
31.62	0.025906171388300512	-3.4212672704212497	0.02586	-0.001546	4.43276	90.95
25.12	0.0261030916942802	-3.6549259786102195	0.02605	-0.001664	4.43276	90.95
19.95	0.026363659855945645	-3.98249312830518	0.0263	-0.001831	4.43276	90.95
15.85	0.026613235973853313	-4.251582999943564	0.02654	-0.001973	4.43276	90.95
12.59	0.02692895410148712	-4.658332651766051	0.02684	-0.002187	4.43276	90.95
10.0	0.027333464398059754	-4.986810283274266	0.02723	-0.002376	4.43276	90.95
7.943	0.027735085649768596	-5.221361348527545	0.02762	-0.002524	4.43276	90.95
6.31	0.028177452493083895	-5.451609892723219	0.02805	-0.002677	4.43276	90.95
5.012	0.028736638651728215	-5.589573419538295	0.0286	-0.002799	4.43276	90.95
3.981	0.029233599436265117	-5.68134010244723	0.02909	-0.002894	4.43276	90.95
3.162	0.029825902098679264	-5.471658215628227	0.02969	-0.002844	4.43276	90.95
2.512	0.03032860201196224	-5.278237116751745	0.0302	-0.00279	4.43276	90.95
1.995	0.030760502677947252	-4.857998931872115	0.03065	-0.002605	4.43276	90.95
1.585	0.03114276969057184	-4.423539751976211	0.03105	-0.002402	4.43276	90.95
1.259	0.03152234650212449	-4.142337947572729	0.03144	-0.002277	4.43276	90.95
1.0	0.031725719550547635	-3.6885373070506726	0.03166	-0.002041	4.43276	90.95
0.7943	0.031984358427206254	-3.635334431340861	0.03192	-0.002028	4.43276	90.95
0.631	0.03223504442373238	-3.348821333969745	0.03218	-0.001883	4.43276	90.95
0.5012	0.03240798927733715	-3.1184393214303485	0.03236	-0.001763	4.43276	90.95
0.3981	0.03255379308160571	-2.972270167042697	0.03251	-0.001688	4.43276	90.95
0.3162	0.03275169009379516	-2.891234299810829	0.03271	-0.001652	4.43276	90.95
0.2512	0.03288117432513626	-2.867626234337598	0.03284	-0.001645	4.43276	90.95
0.1995	0.03307178773516787	-2.8805734333990056	0.03303	-0.001662	4.43276	90.95
0.1585	0.03325697504283876	-3.045656940130485	0.03321	-0.001767	4.43276	90.95
0.1259	0.03343228321547902	-3.2047368215840795	0.03338	-0.001869	4.43276	90.95
0.1	0.03364883684468157	-3.388758280413515	0.03359	-0.001989	4.43276	90.95
0.07943	0.03385744520781212	-3.6170807734446933	0.03379	-0.002136	4.43276	90.95
0.0631	0.034143331061863305	-4.003838140812276	0.03406	-0.002384	4.43276	90.95
0.05012	0.034449241921993	-4.3501045424645275	0.03435	-0.002613	4.43276	90.95
0.03981	0.03472970286368716	-4.758435486973664	0.03461	-0.002881	4.43276	90.95
0.03162	0.03515151349515409	-5.142926898353186	0.03501	-0.003151	4.43276	90.95
0.02512	0.03555191224111581	-5.636827018992121	0.03538	-0.003492	4.43276	90.95
0.01995	0.03605806323140499	-6.158049203108339	0.03585	-0.003868	4.43276	90.95
0.01585	0.036552855757108774	-6.7431693868062705	0.0363	-0.004292	4.43276	90.95
0.01259	0.03714088211122617	-7.297991146092643	0.03684	-0.004718	4.43276	90.95
0.01	0.03777535365817242	-8.083770157634527	0.0374	-0.005312	4.43276	90.95

File: Warwick/Cell12_90SOH_35degC_05SOC_9095_185Cycles.txt
Freq(Hz)	Zmod(Ohm)	Zphz(Deg)	Zreal(Ohm)	Zimag(Ohm)	Capacity(Ah)	SOH
10000.0	0.04050274682043182	41.14600243647454	0.0305	0.02665	4.43276	90.95
7943.0	0.036407555534531566	37.87084288507859	0.02874	0.02235	4.43276	90.95
6310.0	0.032933279520873715	34.07126171469682	0.02728	0.01845	4.43276	90.95
5012.0	0.030205683240079176	30.14720625039333	0.02612	0.01517	4.43276	90.95
3981.0	0.0278544287322501	25.884304841987383	0.02506	0.01216	4.43276	90.95
3162.0	0.026731599353574036	21.85713149895929	0.02481	0.009952	4.43276	90.95
2512.0	0.025624611626325188	17.930798006774772	0.02438	0.007889	4.43276	90.95
1995.0	0.024548200035847845	14.834443385862418	0.02373	0.006285	4.43276	90.95
1585.0	0.024109054315754486	11.67813423695575	0.02361	0.00488	4.43276	90.95
1259.0	0.02387331122823141	8.835754130214427	0.02359	0.003667	4.43276	90.95
1000.0	0.02377472742220192	6.540324827932039	0.02362	0.002708	4.43276	90.95
794.3	0.023766711257555174	4.60468068533826	0.02369	0.001908	4.43276	90.95
631.0	0.02403952123067346	2.839791181515562	0.02401	0.001191	4.43276	90.95
501.2	0.024160611664442604	1.6982097068143311	0.02415	0.000716	4.43276	90.95
398.1	0.024282331688905	0.7940195856259273	0.02428	0.0003365	4.43276	90.95
316.2	0.02441002922105789	0.08865464420951226	0.02441	3.777e-05	4.43276	90.95
251.2	0.024561016012372126	-0.5211532632302064	0.02456	-0.0002234	4.43276	90.95
199.5	0.024713702936630114	-0.9918529330455027	0.02471	-0.0004278	4.43276	90.95
158.5	0.02484715384988792	-1.374926991187651	0.02484	-0.0005962	4.43276	90.95
125.9	0.02501085512812387	-1.6881325570079977	0.025	-0.0007368	4.43276	90.95
100.0	0.025184609373385167	-1.951671910483354	0.02517	-0.0008577	4.43276	90.95
79.43	0.02538917253968707	-2.2267964122124817	0.02537	-0.0009865	4.43276	90.95
63.1	0.025573883651100002	-2.4764151480546364	0.02555	-0.001105	4.43276	90.95
52.0	0.02567576678504461	-2.567097492501513	0.02565	-0.00115	4.43276	90.95
39.81	0.02594244223275827	-2.8657139524056086	0.02591	-0.001297	4.43276	90.95
31.62	0.02610804820357125	-3.093643476386696	0.02607	-0.001409	4.43276	90.95
25.12	0.02632369001488963	-3.3015313709110647	0.02628	-0.001516	4.43276	90.95
19.95	0.026569372612088527	-3.493472332372341	0.02652	-0.001619	4.43276	90.95
15.85	0.026805948239150203	-3.7024637905259867	0.02675	-0.001731	4.43276	90.95
12.59	0.02707438006677161	-3.9520294980295607	0.02701	-0.001866	4.43276	90.95
10.0	0.027390503755864003	-4.111847015041142	0.02732	-0.001964	4.43276	90.95
7.943	0.027734685071224445	-4.205720582446349	0.02766	-0.002034	4.43276	90.95
6.31	0.02809049171872931	-4.338477188860813	0.02801	-0.002125	4.43276	90.95
5.012	0.028442898938047786	-4.375530576895816	0.02836	-0.00217	4.43276	90.95
3.981	0.028835045847024416	-4.401600905381666	0.02875	-0.002213	4.43276	90.95
3.162	0.029223381666056376	-4.329233357906822	0.02914	-0.002206	4.43276	90.95
2.512	0.02954151060795639	-4.257241193187655	0.02946	-0.002193	4.43276	90.95
1.995	0.029883036057268345	-4.006659391353271	0.02981	-0.002088	4.43276	90.95
1.585	0.030218262689969456	-3.851912140258488	0.03015	-0.00203	4.43276	90.95
1.259	0.030502843293699684	-3.6785065085210165	0.03044	-0.001957	4.43276	90.95
1.0	0.03076896676848282	-3.5477598984661896	0.03071	-0.001904	4.43276	90.95
0.7943	0.030938723648528232	-3.819618263858873	0.03087	-0.002061	4.43276	90.95
0.631	0.031140052809846035	-3.5588889995426665	0.03108	-0.001933	4.43276	90.95
0.5012	0.031362311394410966	-3.6123453698381836	0.0313	-0.001976	4.43276	90.95
0.3981	0.03156355499622943	-3.6365739461247797	0.0315	-0.002002	4.43276	90.95
0.3162	0.03178708064607381	-3.7229510925650007	0.03172	-0.002064	4.43276	90.95
0.2512	0.03192275389122937	-3.8689942567254687	0.03185	-0.002154	4.43276	90.95
0.1995	0.03220672979363164	-4.205774463000039	0.03212	-0.002362	4.43276	90.95
0.1585	0.03247313190931851	-4.5675896282219695	0.03237	-0.002586	4.43276	90.95
0.1259	0.0327241669718268	-4.9927956695420415	0.0326	-0.002848	4.43276	90.95
0.1	0.03304414386846783	-5.536336437821259	0.03289	-0.003188	4.43276	90.95
0.07943	0.03343601327909774	-6.046497907040359	0.03325	-0.003522	4.43276	90.95
0.0631	0.03382812563533487	-6.657789689171387	0.0336	-0.003922	4.43276	90.95
0.05012	0.034254749393332305	-7.521692889309366	0.03396	-0.004484	4.43276	90.95
0.03981	0.03470631511699276	-8.445053549797532	0.03433	-0.005097	4.43276	90.95
0.03162	0.03518513924940471	-9.623483062061055	0.03469	-0.005882	4.43276	90.95
0.02512	0.035781412828450467	-11.033580335427347	0.03512	-0.006848	4.43276	90.95
0.01995	0.03646509393927294	-12.7922872227912	0.03556	-0.008074	4.43276	90.95
0.01585	0.03741127852666893	-14.740522714297837	0.03618	-0.009519	4.43276	90.95
0.01259	0.03858263339897887	-17.185706144224774	0.03686	-0.0114	4.43276	90.95
0.01	0.04004155965993333	-19.7337143012691	0.03769	-0.01352	4.43276	90.95

File: Warwick/Cell12_90SOH_35degC_20SOC_9095_185Cycles.txt
Freq(Hz)	Zmod(Ohm)	Zphz(Deg)	Zreal(Ohm)	Zimag(Ohm)	Capacity(Ah)	SOH
10000.0	0.04042023379447477	41.39928151707804	0.03032	0.02673	4.43276	90.95
7943.0	0.036246479829081336	38.10928405429995	0.02852	0.02237	4.43276	90.95
6310.0	0.032784703750377245	34.310505184063146	0.02708	0.01848	4.43276	90.95
5012.0	0.030082579676616834	30.34966336875061	0.02596	0.0152	4.43276	90.95
3981.0	0.027656487484856065	26.129596812904506	0.02483	0.01218	4.43276	90.95
3162.0	0.026540690816178845	22.1040732178683	0.02459	0.009987	4.43276	90.95
2512.0	0.02540182806413743	18.20741315519202	0.02413	0.007937	4.43276	90.95
1995.0	0.024309938811111802	15.10525184849634	0.02347	0.006335	4.43276	90.95
1585.0	0.023845411738948857	11.934321996750358	0.02333	0.004931	4.43276	90.95
1259.0	0.02360701990934053	9.09842530278092	0.02331	0.003733	4.43276	90.95
1000.0	0.023483112421482807	6.757017163140954	0.02332	0.002763	4.43276	90.95
794.3	0.02347467068991597	4.86782603941135	0.02339	0.001992	4.43276	90.95
631.0	0.02374420299778453	3.0756935684550086	0.02371	0.001274	4.43276	90.95
501.2	0.023854008945248598	1.9637261204667162	0.02384	0.0008174	4.43276	90.95
398.1	0.023964440274915663	1.10297487903836	0.02396	0.0004613	4.43276	90.95
316.2	0.02407063543012523	0.4163213741129219	0.02407	0.0001749	4.43276	90.95
251.2	0.02420007799313052	-0.14546467478461483	0.0242	-6.144e-05	4.43276	90.95
199.5	0.024331407416958026	-0.6162649926765722	0.02433	-0.0002617	4.43276	90.95
158.5	0.024443388656239955	-0.9540600225376022	0.02444	-0.000407	4.43276	90.95
125.9	0.024595791015740887	-1.2433492230117589	0.02459	-0.0005337	4.43276	90.95
100.0	0.024748073670692032	-1.4635725430097015	0.02474	-0.0006321	4.43276	90.95
79.43	0.024910462452752656	-1.6606522247274436	0.0249	-0.0007219	4.43276	90.95
63.1	0.025071692072135856	-1.7498806538991223	0.02506	-0.0007656	4.43276	90.95
52.0	0.025252776683762912	-1.8226800777391656	0.02524	-0.0008032	4.43276	90.95
39.81	0.02541569999508178	-2.0139964910183688	0.0254	-0.0008932	4.43276	90.95
31.62	0.025575192393411234	-1.9749803341219587	0.02556	-0.0008814	4.43276	90.95
25.12	0.02572604657249147	-2.0237870960822706	0.02571	-0.0009085	4.43276	90.95
19.95	0.025864737172451607	-1.934244191454078	0.02585	-0.000873	4.43276	90.95
15.85	0.02600358383300271	-1.8520431511462068	0.02599	-0.0008404	4.43276	90.95
12.59	0.026171874539092532	-1.7260167976888674	0.02616	-0.0007883	4.43276	90.95
10.0	0.026270047625575405	-1.5847208237096335	0.02626	-0.0007265	4.43276	90.95
7.943	0.02638979925672039	-1.5614554374148335	0.02638	-0.0007191	4.43276	90.95
6.31	0.02645785344959035	-1.396051052378594	0.02645	-0.0006446	4.43276	90.95
5.012	0.02654713387844345	-1.3283159535007942	0.02654	-0.0006154	4.43276	90.95
3.981	0.026616842642394684	-1.299213689733959	0.02661	-0.0006035	4.43276	90.95
3.162	0.02670601334699734	-1.2159042640629618	0.0267	-0.0005667	4.43276	90.95
2.512	0.02678466538917371	-1.0694112789905492	0.02678	-0.0004999	4.43276	90.95
1.995	0.026814755732618562	-1.0791103083776667	0.02681	-0.000505	4.43276	90.95
1.585	0.02687486043145155	-1.0897038323993415	0.02687	-0.0005111	4.43276	90.95
1.259	0.026974362309607987	-1.030448123919803	0.02697	-0.0004851	4.43276	90.95
1.0	0.02700519350347262	-1.1237020082055273	0.027	-0.0005296	4.43276	90.95
0.7943	0.027031014900665493	-1.6357295350321313	0.02702	-0.0007716	4.43276	90.95
0.631	0.027120248344180035	-1.575184129220703	0.02711	-0.0007455	4.43276	90.95
0.5012	0.027171452030393957	-1.6635570810334468	0.02716	-0.0007888	4.43276	90.95
0.3981	0.027211639010541057	-1.675844782054023	0.0272	-0.0007958	4.43276	90.95
0.3162	0.027313426179994337	-1.7965676031951991	0.0273	-0.0008563	4.43276	90.95
0.2512	0.027395148088849602	-1.9054595763043534	0.02738	-0.0009109	4.43276	90.95
0.1995	0.027459701382207345	-2.170521253509719	0.02744	-0.00104	4.43276	90.95
0.1585	0.027555836931583116	-2.4813340449171277	0.02753	-0.001193	4.43276	90.95
0.1259	0.027650248624560322	-2.6802822223555456	0.02762	-0.001293	4.43276	90.95
0.1	0.027831811385535078	-3.141004497182009	0.02779	-0.001525	4.43276	90.95
0.07943	0.02796581584720889	-3.620552947588832	0.02791	-0.001766	4.43276	90.95
0.0631	0.02819110499785349	-4.070267666716724	0.02812	-0.002001	4.43276	90.95
0.05012	0.02839290448333879	-4.636278843338966	0.0283	-0.002295	4.43276	90.95
0.03981	0.02865485096802983	-5.350474808947029	0.02853	-0.002672	4.43276	90.95
0.03162	0.02900167174491843	-6.052644040139007	0.02884	-0.003058	4.43276	90.95
0.02512	0.02933089703708361	-6.8749693280406055	0.02912	-0.003511	4.43276	90.95
0.01995	0.02971105566956516	-7.887106673944307	0.02943	-0.004077	4.43276	90.95
0.01585	0.030195664009920364	-8.925770007137654	0.02983	-0.004685	4.43276	90.95
0.01259	0.030829150166684773	-10.220069788288034	0.03034	-0.00547	4.43276	90.95
0.01	0.03156419726525609	-11.685507563428407	0.03091	-0.006393	4.43276	90.95

File: Warwick/Cell12_90SOH_35degC_50SOC_9095_185Cycles.txt
Freq(Hz)	Zmod(Ohm)	Zphz(Deg)	Zreal(Ohm)	Zimag(Ohm)	Capacity(Ah)	SOH
10000.0	0.04024425424827748	41.37342821612038	0.0302	0.0266	4.43276	90.95
7943.0	0.03608312625036805	38.292786985780324	0.02832	0.02236	4.43276	90.95
6310.0	0.032661961055637796	34.58531724706336	0.02689	0.01854	4.43276	90.95
5012.0	0.029885896339243365	30.615238356769297	0.02572	0.01522	4.43276	90.95
3981.0	0.02749926908119559	26.406647246342647	0.02463	0.01223	4.43276	90.95
3162.0	0.026362573850062514	22.36240264299562	0.02438	0.01003	4.43276	90.95
2512.0	0.02522360830650524	18.501033891094476	0.02392	0.008004	4.43276	90.95
1995.0	0.02411769933057463	15.415764743891758	0.02325	0.006411	4.43276	90.95
1585.0	0.02364153812678016	12.172619504379043	0.02311	0.004985	4.43276	90.95
1259.0	0.023401087773862135	9.352837139852442	0.02309	0.003803	4.43276	90.95
1000.0	0.023256157227710687	7.056565928335411	0.02308	0.002857	4.43276	90.95
794.3	0.023234012653865883	5.156027515055065	0.02314	0.002088	4.43276	90.95
631.0	0.023469727842478277	3.3342055836060043	0.02343	0.001365	4.43276	90.95
501.2	0.02356789322871266	2.232796212351942	0.02355	0.0009182	4.43276	90.95
398.1	0.023666906026982067	1.384176856909201	0.02366	0.0005717	4.43276	90.95
316.2	0.023761853678532743	0.7156777330590322	0.02376	0.0002968	4.43276	90.95
251.2	0.023870099121371488	0.1651179623611445	0.02387	6.879e-05	4.43276	90.95
199.5	0.02399027133673148	-0.27250517501815796	0.02399	-0.0001141	4.43276	90.95
158.5	0.024081245316843563	-0.5826932161601586	0.02408	-0.0002449	4.43276	90.95
125.9	0.024202546791815112	-0.8312040050808108	0.0242	-0.0003511	4.43276	90.95
100.0	0.024323750007143225	-1.0061065860077183	0.02432	-0.0004271	4.43276	90.95
79.43	0.024475036511719443	-1.162380533696957	0.02447	-0.0004965	4.43276	90.95
63.1	0.02459579318582753	-1.2435821176736084	0.02459	-0.0005338	4.43276	90.95
52.0	0.024695664299832068	-1.2271811963711852	0.02469	-0.0005289	4.43276	90.95
39.81	0.024847223603654395	-1.3816122419998143	0.02484	-0.0005991	4.43276	90.95
31.62	0.024946290787209228	-1.2867561850718796	0.02494	-0.0005602	4.43276	90.95
25.12	0.025036210131727205	-1.2761823089632967	0.02503	-0.0005576	4.43276	90.95
19.95	0.025105803791952173	-1.2320117499857943	0.0251	-0.0005398	4.43276	90.95
15.85	0.02521497175271073	-1.137811406149396	0.02521	-0.0005007	4.43276	90.95
12.59	0.025294010361348398	-1.0202962146872503	0.02529	-0.0004504	4.43276	90.95
10.0	0.025303174517044297	-0.9075979307039289	0.0253	-0.0004008	4.43276	90.95
7.943	0.02541368049397804	-0.9751291622570836	0.02541	-0.0004325	4.43276	90.95
6.31	0.02545435244688028	-1.0595697034878264	0.02545	-0.0004707	4.43276	90.95
5.012	0.0254734494845123	-0.9429219625128205	0.02547	-0.0004192	4.43276	90.95
3.981	0.025513233790329288	-0.9122531931067961	0.02551	-0.0004062	4.43276	90.95
3.162	0.02558265845138069	-0.8260054557961743	0.02558	-0.0003688	4.43276	90.95
2.512	0.025653098481275123	-0.8905258394092265	0.02565	-0.0003987	4.43276	90.95
1.995	0.025662870113064125	-0.8569166232074656	0.02566	-0.0003838	4.43276	90.95
1.585	0.02574393151812675	-1.0013499093272515	0.02574	-0.0004499	4.43276	90.95
1.259	0.025763800306825853	-0.9841183674546731	0.02576	-0.0004425	4.43276	90.95
1.0	0.025863969138745894	-1.0037920179596953	0.02586	-0.0004531	4.43276	90.95
0.7943	0.02581737617206675	-1.3696431790971368	0.02581	-0.0006171	4.43276	90.95
0.631	0.02588873868615464	-1.4887352526274875	0.02588	-0.0006726	4.43276	90.95
0.5012	0.025928847550363666	-1.4968210943143234	0.02592	-0.0006773	4.43276	90.95
0.3981	0.026060485733001983	-1.6254003081014428	0.02605	-0.0007392	4.43276	90.95
0.3162	0.026080999880372685	-1.6641204509985075	0.02607	-0.0007574	4.43276	90.95
0.2512	0.02618561585374688	-1.9788400227121623	0.02617	-0.0009042	4.43276	90.95
0.1995	0.026308110460464468	-2.126094016716437	0.02629	-0.000976	4.43276	90.95
0.1585	0.026382115154020537	-2.3461628353267416	0.02636	-0.00108	4.43276	90.95
0.1259	0.026499215761980582	-2.6907270072128897	0.02647	-0.001244	4.43276	90.95
0.1	0.026616215809164154	-2.989254065792669	0.02658	-0.001388	4.43276	90.95
0.07943	0.026804852172694404	-3.314997778063598	0.02676	-0.00155	4.43276	90.95
0.0631	0.02698145288897542	-3.867751649647969	0.02692	-0.00182	4.43276	90.95
0.05012	0.027227887615457795	-4.3347937832091725	0.02715	-0.002058	4.43276	90.95
0.03981	0.02743914949483675	-5.112193002518189	0.02733	-0.002445	4.43276	90.95
0.03162	0.027722871802899497	-5.611882221719842	0.02759	-0.002711	4.43276	90.95
0.02512	0.028033601712944414	-6.379689726357203	0.02786	-0.003115	4.43276	90.95
0.01995	0.028393055559414525	-7.186589164369529	0.02817	-0.003552	4.43276	90.95
0.01585	0.028827665947835594	-8.240847485264919	0.02853	-0.004132	4.43276	90.95
0.01259	0.02936610544488322	-9.421265377185906	0.02897	-0.004807	4.43276	90.95
0.01	0.029919493712293996	-10.588834273177055	0.02941	-0.005498	4.43276	90.95
