Repository: chrisw-17/rapid-SOH-prediction

# Rapid EIS-based SOH Estimation for Unknown LIBs

---

**This repository accompanies the paper:**

> **Fast state of health evaluation of lithium-ion batteries using EIS for second-life and recycling assessment**  
> *Authors: Christopher Wett, Jörg Lampe, Joey Danz, Thomas Seeger, Bugra Turan*

## Overview

This repository provides a complete workflow for rapid State of Health (SOH) estimation of lithium-ion batteries using Electrochemical Impedance Spectroscopy (EIS) and neural network models. The code and data enable reproducible analysis, model training, and evaluation for the fully connected neural network model as described in the associated publication.

File: Warwick/Cell12_90SOH_35degC_70SOC_9095_185Cycles.txt
Freq(Hz)	Zmod(Ohm)	Zphz(Deg)	Zreal(Ohm)	Zimag(Ohm)	Capacity(Ah)	SOH
10000.0	0.04026634574927305	41.516553870580275	0.03015	0.02669	4.43276	90.95
7943.0	0.03605503570931528	38.2875373545037	0.0283	0.02234	4.43276	90.95
6310.0	0.03261456116522189	34.55738082400388	0.02686	0.0185	4.43276	90.95
5012.0	0.029815474170302912	30.650667957052864	0.02565	0.0152	4.43276	90.95
3981.0	0.027436563195852356	26.5183553605927	0.02455	0.01225	4.43276	90.95
3162.0	0.026285419912947937	22.525967760943093	0.02428	0.01007	4.43276	90.95
2512.0	0.025132621351542303	18.599317964448666	0.02382	0.008016	4.43276	90.95
1995.0	0.024024784619221876	15.509047270033596	0.02315	0.006424	4.43276	90.95
1585.0	0.023528921543496208	12.286603449350837	0.02299	0.005007	4.43276	90.95
1259.0	0.02327923031373675	9.499547748438234	0.02296	0.003842	4.43276	90.95
1000.0	0.023139673377124408	7.144672057823344	0.02296	0.002878	4.43276	90.95
794.3	0.02310654019969238	5.239328028324785	0.02301	0.00211	4.43276	90.95
631.0	0.02334160339394019	3.421379077865383	0.0233	0.001393	4.43276	90.95
501.2	0.02342906581577678	2.3116245378883007	0.02341	0.000945	4.43276	90.95
398.1	0.02351758126189851	1.4548684333135058	0.02351	0.0005971	4.43276	90.95
316.2	0.02360218025183267	0.7787861908729856	0.0236	0.0003208	4.43276	90.95
251.2	0.023710137744694774	0.19530269783398505	0.02371	8.082e-05	4.43276	90.95
199.5	0.023830238876058292	-0.256542963466706	0.02383	-0.0001067	4.43276	90.95
158.5	0.023921225144419342	-0.5798843893329227	0.02392	-0.0002421	4.43276	90.95
125.9	0.024032654698139363	-0.8516248540579464	0.02403	-0.0003572	4.43276	90.95
100.0	0.024163991736466058	-1.0414542592485279	0.02416	-0.0004392	4.43276	90.95
79.43	0.024315552310404137	-1.224448980760474	0.02431	-0.0005196	4.43276	90.95
63.1	0.024456373379755224	-1.3080848999001162	0.02445	-0.0005583	4.43276	90.95
52.0	0.024567092910843153	-1.3768399093682822	0.02456	-0.0005903	4.43276	90.95
39.81	0.024697272328943535	-1.3904665630434032	0.02469	-0.0005993	4.43276	90.95
31.62	0.02481798988818393	-1.4539060087951643	0.02481	-0.0006297	4.43276	90.95
25.12	0.024917453087344225	-1.4014084661408164	0.02491	-0.0006094	4.43276	90.95
19.95	0.025006503995760786	-1.3068046721629585	0.025	-0.0005703	4.43276	90.95
15.85	0.025087052179162066	-1.3585782465219018	0.02508	-0.0005948	4.43276	90.95
12.59	0.02516646717856918	-1.298952380320251	0.02516	-0.0005705	4.43276	90.95
10.0	0.0252344860387526	-1.0803844951907842	0.02523	-0.0004758	4.43276	90.95
7.943	0.025325230820073485	-1.164536996617116	0.02532	-0.0005147	4.43276	90.95
6.31	0.02535456102577996	-1.0867943112324872	0.02535	-0.0004809	4.43276	90.95
5.012	0.025405139657163865	-1.152527334418765	0.0254	-0.000511	4.43276	90.95
3.981	0.025464554552554024	-1.0836746660502763	0.02546	-0.0004816	4.43276	90.95
3.162	0.02556501397789565	-1.1347832553534332	0.02556	-0.0005063	4.43276	90.95
2.512	0.025605043785160767	-1.1372613713140596	0.0256	-0.0005082	4.43276	90.95
1.995	0.02570627817499064	-1.2663203215622725	0.0257	-0.0005681	4.43276	90.95
1.585	0.02573726068737697	-1.3609919259115004	0.02573	-0.0006113	4.43276	90.95
1.259	0.02579664986950825	-1.3009837351296503	0.02579	-0.0005857	4.43276	90.95
1.0	0.025848583891772484	-1.4766357832576082	0.02584	-0.0006661	4.43276	90.95
0.7943	0.0258935314123045	-1.8523901638407014	0.02588	-0.000837	4.43276	90.95
0.631	0.02604685550330404	-2.061361997550189	0.02603	-0.0009369	4.43276	90.95
0.5012	0.026138101514073284	-2.1324709716579977	0.02612	-0.0009726	4.43276	90.95
0.3981	0.026270278338837598	-2.2513832012638053	0.02625	-0.001032	4.43276	90.95
0.3162	0.026384942846252292	-2.4915337548717402	0.02636	-0.001147	4.43276	90.95
0.2512	0.02651072567848719	-2.758795553839512	0.02648	-0.001276	4.43276	90.95
0.1995	0.026665784462490506	-2.9686313965686857	0.02663	-0.001381	4.43276	90.95
0.1585	0.026856223208038765	-3.3620758942095343	0.02681	-0.001575	4.43276	90.95
0.1259	0.027031265157221183	-3.529264857667008	0.02698	-0.001664	4.43276	90.95
0.1	0.027288407080663397	-4.057792476882597	0.02722	-0.001931	4.43276	90.95
0.07943	0.027471228967776453	-4.407183404618573	0.02739	-0.002111	4.43276	90.95
0.0631	0.027773026482542373	-4.9366780851077925	0.02767	-0.00239	4.43276	90.95
0.05012	0.028078861604416944	-5.491308975779035	0.02795	-0.002687	4.43276	90.95
0.03981	0.02832630976671688	-6.211753633451359	0.02816	-0.003065	4.43276	90.95
0.03162	0.02875138447101287	-6.785393838522038	0.02855	-0.003397	4.43276	90.95
0.02512	0.029176550944208606	-7.4538438676991445	0.02893	-0.003785	4.43276	90.95
0.01995	0.029645855629413027	-8.371172542622054	0.02933	-0.004316	4.43276	90.95
0.01585	0.030220225081888454	-9.335152230252499	0.02982	-0.004902	4.43276	90.95
0.01259	0.03086040681844619	-10.638131493849597	0.03033	-0.005697	4.43276	90.95
0.01	0.03158645443857224	-11.879128953512497	0.03091	-0.006502	4.43276	90.95

File: Warwick/Cell12_90SOH_35degC_95SOC_9095_185Cycles.txt
Freq(Hz)	Zmod(Ohm)	Zphz(Deg)	Zreal(Ohm)	Zimag(Ohm)	Capacity(Ah)	SOH
10000.0	0.040130104659718994	41.555284280044894	0.03003	0.02662	4.43276	90.95
7943.0	0.03607527823870524	38.30262892291183	0.02831	0.02236	4.43276	90.95
6310.0	0.03260435553725913	34.655142518524805	0.02682	0.01854	4.43276	90.95
5012.0	0.029842628905644354	30.77607491886808	0.02564	0.01527	4.43276	90.95
3981.0	0.027418668822537684	26.537015403986995	0.02453	0.01225	4.43276	90.95
3162.0	0.026259285976583596	22.50237662321616	0.02426	0.01005	4.43276	90.95
2512.0	0.025111752228787223	18.600897600638277	0.0238	0.00801	4.43276	90.95
1995.0	0.02399133278915534	15.489083739353328	0.02312	0.006407	4.43276	90.95
1585.0	0.023513006528302585	12.33745069814403	0.02297	0.005024	4.43276	90.95
1259.0	0.023256209579379006	9.459082000509706	0.02294	0.003822	4.43276	90.95
1000.0	0.02310916017513401	7.139162543478893	0.02293	0.002872	4.43276	90.95
794.3	0.023076026716053178	5.228822151743175	0.02298	0.002103	4.43276	90.95
631.0	0.02333108561554734	3.40078211672134	0.02329	0.001384	4.43276	90.95
501.2	0.023408465480676002	2.275935864574192	0.02339	0.0009296	4.43276	90.95
398.1	0.02349664090801066	1.3622559138083066	0.02349	0.0005586	4.43276	90.95
316.2	0.023581476696975533	0.6412097102004638	0.02358	0.0002639	4.43276	90.95
251.2	0.02369000617159058	0.041357436028405824	0.02369	1.71e-05	4.43276	90.95
199.5	0.02381063870121925	-0.41966422737808484	0.02381	-0.0001744	4.43276	90.95
158.5	0.023902452546966806	-0.8207838034582038	0.0239	-0.0003424	4.43276	90.95
125.9	0.02401485767186639	-1.152441874510753	0.02401	-0.000483	4.43276	90.95
100.0	0.024147376052896515	-1.416203698787229	0.02414	-0.0005968	4.43276	90.95
79.43	0.024300671678165606	-1.6980901615109887	0.02429	-0.0007201	4.43276	90.95
63.1	0.02443377359496482	-1.9239173666752851	0.02442	-0.0008203	4.43276	90.95
52.0	0.02453619036117873	-2.0815469765390118	0.02452	-0.0008912	4.43276	90.95
39.81	0.02473183416166298	-2.407740534802038	0.02471	-0.001039	4.43276	90.95
31.62	0.024906057917703475	-2.621155943591963	0.02488	-0.001139	4.43276	90.95
25.12	0.02509241369418255	-2.9125771481817626	0.02506	-0.001275	4.43276	90.95
19.95	0.025316555847903165	-3.079399408500179	0.02528	-0.00136	4.43276	90.95
15.85	0.025511582389181584	-3.2717691891475384	0.02547	-0.001456	4.43276	90.95
12.59	0.025864349904840055	-3.355793819977835	0.02582	-0.001514	4.43276	90.95
10.0	0.02610388417458214	-3.3227670220360284	0.02606	-0.001513	4.43276	90.95
7.943	0.026367501284725484	-3.439703755140554	0.02632	-0.001582	4.43276	90.95
6.31	0.026695912140250987	-3.360789249002939	0.02665	-0.001565	4.43276	90.95
5.012	0.02694410289840803	-3.278676656593265	0.0269	-0.001541	4.43276	90.95
3.981	0.027216186525668873	-2.9549189226486035	0.02718	-0.001403	4.43276	90.95
3.162	0.027403076761560917	-2.8154197446662144	0.02737	-0.001346	4.43276	90.95
2.512	0.027610198858392887	-2.680018044311383	0.02758	-0.001291	4.43276	90.95
1.995	0.027776936998164505	-2.5235107245848454	0.02775	-0.001223	4.43276	90.95
1.585	0.02789134598759981	-2.2417579680983977	0.02787	-0.001091	4.43276	90.95
1.259	0.028046903518213914	-1.9893240694709144	0.02803	-0.0009736	4.43276	90.95
1.0	0.02814823385223307	-2.0624086296495436	0.02813	-0.001013	4.43276	90.95
0.7943	0.028245843304812123	-2.4511365211856146	0.02822	-0.001208	4.43276	90.95
0.631	0.028332863321591763	-2.3019255241074563	0.02831	-0.001138	4.43276	90.95
0.5012	0.028392535304195714	-2.282947817689813	0.02837	-0.001131	4.43276	90.95
0.3981	0.028592456854911928	-2.270987734823142	0.02857	-0.001133	4.43276	90.95
0.3162	0.028674331047122963	-2.360489629966122	0.02865	-0.001181	4.43276	90.95
0.2512	0.028805973842243208	-2.4333080161739993	0.02878	-0.001223	4.43276	90.95
0.1995	0.028969004401256184	-2.5641240951844066	0.02894	-0.001296	4.43276	90.95
0.1585	0.029153060628345696	-2.728928485969104	0.02912	-0.001388	4.43276	90.95
0.1259	0.029249417498473367	-2.974899740148437	0.02921	-0.001518	4.43276	90.95
0.1	0.029478026121163542	-3.271042355187692	0.02943	-0.001682	4.43276	90.95
0.07943	0.029655777244914694	-3.5146298796490894	0.0296	-0.001818	4.43276	90.95
0.0631	0.02992967225012663	-3.9102169349923854	0.02986	-0.002041	4.43276	90.95
0.05012	0.030150517474829518	-4.18824438328582	0.03007	-0.002202	4.43276	90.95
0.03981	0.03053424865622208	-4.735903929034428	0.03043	-0.002521	4.43276	90.95
0.03162	0.030851380131203206	-5.084129741948636	0.03073	-0.002734	4.43276	90.95
0.02512	0.031223492757857824	-5.4951347062635305	0.03108	-0.00299	4.43276	90.95
0.01995	0.03165301604902762	-5.993372859442407	0.03148	-0.003305	4.43276	90.95
0.01585	0.03208429061082698	-6.625749281068482	0.03187	-0.003702	4.43276	90.95
0.01259	0.03252866022448511	-7.2303208805002415	0.03227	-0.004094	4.43276	90.95
0.01	0.033088388431593334	-7.828647645742946	0.03278	-0.004507	4.43276	90.95

File: Warwick/Cell13_90SOH_15degC_05SOC_9153_185Cycles.txt
Freq(Hz)	Zmod(Ohm)	Zphz(Deg)	Zreal(Ohm)	Zimag(Ohm)	Capacity(Ah)	SOH
10000.0	0.040401110133262426	41.85966387255488	0.03009	0.02696	4.45534	91.53
7943.0	0.03617166017754784	38.44458829928913	0.02833	0.02249	4.45534	91.53
6310.0	0.03270780487895817	34.42371659874949	0.02698	0.01849	4.45534	91.53
5012.0	0.02996665146458643	30.235793012403782	0.02589	0.01509	4.45534	91.53
3981.0	0.027609051052145926	25.785438598042713	0.02486	0.01201	4.45534	91.53
3162.0	0.02648912425883498	21.47606504905354	0.02465	0.009698	4.45534	91.53
2512.0	0.025403521330713188	17.256612217516118	0.02426	0.007536	4.45534	91.53
1995.0	0.02439022445571176	13.860760985195002	0.02368	0.005843	4.45534	91.53
1585.0	0.024033459197543745	10.381823059783699	0.02364	0.004331	4.45534	91.53
1259.0	0.0239217772960121	7.25989051269457	0.02373	0.003023	4.45534	91.53
1000.0	0.0239522272242061	4.748941449792081	0.02387	0.001983	4.45534	91.53
794.3	0.02409618287198203	2.6712312039616735	0.02407	0.001123	4.45534	91.53
631.0	0.024531965071106717	0.7252095182430399	0.02453	0.0003105	4.45534	91.53
501.2	0.024830951708704203	-0.5016425367769484	0.02483	-0.0002174	4.45534	91.53
398.1	0.02512796667639465	-1.4428095878792098	0.02512	-0.0006327	4.45534	91.53
316.2	0.025428290829113936	-2.1733104966307595	0.02541	-0.0009643	4.45534	91.53
251.2	0.02574046627394306	-2.787930491986933	0.02571	-0.001252	4.45534	91.53
199.5	0.026081741218714673	-3.2419763274854088	0.02604	-0.001475	4.45534	91.53
158.5	0.026392193561733363	-3.6039599144453756	0.02634	-0.001659	4.45534	91.53
125.9	0.026731687657160743	-3.8932037393023173	0.02667	-0.001815	4.45534	91.53
100.0	0.027060207020641953	-4.128157766087913	0.02699	-0.001948	4.45534	91.53
79.43	0.02744960511555676	-4.364606350540545	0.02737	-0.002089	4.45534	91.53
63.1	0.027777575776154403	-4.5508930058654276	0.02769	-0.002204	4.45534	91.53
52.0	0.028080208350366637	-4.593853819758188	0.02799	-0.002249	4.45534	91.53
39.81	0.028430550838842363	-4.820209600032378	0.02833	-0.002389	4.45534	91.53
31.62	0.02874951563070237	-5.0026299421581335	0.02864	-0.002507	4.45534	91.53
25.12	0.029138840762803177	-5.176448819119146	0.02902	-0.002629	4.45534	91.53
19.95	0.029476264366435582	-5.511375584042404	0.02934	-0.002831	4.45534	91.53
15.85	0.029788329275070125	-5.7201625616852345	0.02964	-0.002969	4.45534	91.53
12.59	0.03013597690468985	-6.194901321715694	0.02996	-0.003252	4.45534	91.53
10.0	0.03058152097263967	-6.581228811382009	0.03038	-0.003505	4.45534	91.53
7.943	0.031060654870752484	-7.136913930522431	0.03082	-0.003859	4.45534	91.53
6.31	0.03159181311669212	-7.793591241583443	0.0313	-0.004284	4.45534	91.53
5.012	0.032213027426803584	-8.490309203500123	0.03186	-0.004756	4.45534	91.53
3.981	0.032972987065171995	-9.295491136596567	0.03254	-0.005326	4.45534	91.53
3.162	0.03381246706467896	-10.181626343248286	0.03328	-0.005977	4.45534	91.53
2.512	0.034900700924193485	-10.909089105194834	0.03427	-0.006605	4.45534	91.53
1.995	0.03600624134785524	-11.447245349686613	0.03529	-0.007146	4.45534	91.53
1.585	0.03740450047788368	-11.904751827442418	0.0366	-0.007716	4.45534	91.53
1.259	0.03886835345110467	-12.133880170633347	0.038	-0.00817	4.45534	91.53
1.0	0.04042389164838042	-12.071592549304667	0.03953	-0.008454	4.45534	91.53
0.7943	0.04200220113279779	-12.09380433865187	0.04107	-0.0088	4.45534	91.53
0.631	0.0434923129874694	-11.494659418993638	0.04262	-0.008667	4.45534	91.53
0.5012	0.044909903094974495	-10.761977875922536	0.04412	-0.008386	4.45534	91.53
0.3981	0.046204017411909104	-10.014804105486581	0.0455	-0.008035	4.45534	91.53
0.3162	0.04727344794913948	-9.240354003916899	0.04666	-0.007591	4.45534	91.53
0.2512	0.04829757960809216	-8.556575627660315	0.04776	-0.007186	4.45534	91.53
0.1995	0.04917313686353557	-7.869910713750079	0.04871	-0.006733	4.45534	91.53
0.1585	0.04987814777034127	-7.424226900838132	0.04946	-0.006445	4.45534	91.53
0.1259	0.050525069777289766	-7.078318469000335	0.05014	-0.006226	4.45534	91.53
0.1	0.05115738949555577	-6.870796126696562	0.05079	-0.00612	4.45534	91.53
0.07943	0.05174794681917342	-6.8366172098488835	0.05138	-0.00616	4.45534	91.53
0.0631	0.052343187560560354	-6.937109479869251	0.05196	-0.006322	4.45534	91.53
0.05012	0.05299182794544834	-7.234180922072009	0.05257	-0.006673	4.45534	91.53
0.03981	0.0536384144433819	-7.658172301134806	0.05316	-0.007148	4.45534	91.53
0.03162	0.05434556835658268	-8.273237135847346	0.05378	-0.00782	4.45534	91.53
0.02512	0.05515348797673633	-9.029549836297324	0.05447	-0.008656	4.45534	91.53
0.01995	0.05610248255647873	-10.000939692437688	0.05525	-0.009743	4.45534	91.53
0.01585	0.05707376630291714	-11.235118427421742	0.05598	-0.01112	4.45534	91.53
0.01259	0.058315374473632595	-12.64923054881146	0.0569	-0.01277	4.45534	91.53
0.01	0.05991707603012684	-14.379494517154972	0.05804	-0.01488	4.45534	91.53

File: Warwick/Cell13_90SOH_15degC_20SOC_9153_185Cycles.txt
Freq(Hz)	Zmod(Ohm)	Zphz(Deg)	Zreal(Ohm)	Zimag(Ohm)	Capacity(Ah)	SOH
10000.0	0.04017076051060024	42.15471873835304	0.02978	0.02696	4.45534	91.53
7943.0	0.035990250068594964	38.69461583987887	0.02809	0.0225	4.45534	91.53
6310.0	0.03253355191183403	34.78426042597706	0.02672	0.01856	4.45534	91.53
5012.0	0.02973369300978269	30.497786248911503	0.02562	0.01509	4.45534	91.53
3981.0	0.027361405300166876	26.106170306184005	0.02457	0.01204	4.45534	91.53
3162.0	0.026231697638544098	21.775045528560536	0.02436	0.009731	4.45534	91.53
2512.0	0.025127405357497617	17.53357920850053	0.02396	0.00757	4.45534	91.53
1995.0	0.024120935906386386	14.14109520925843	0.02339	0.005893	4.45534	91.53
1585.0	0.02374723649185311	10.62617665297706	0.02334	0.004379	4.45534	91.53
1259.0	0.023642924544142165	7.51217050503176	0.02344	0.003091	4.45534	91.53
1000.0	0.02365820324961302	4.949075342907617	0.02357	0.002041	4.45534	91.53
794.3	0.023789731419248936	2.864810646030319	0.02376	0.001189	4.45534	91.53
631.0	0.024223077286133564	0.913295905424656	0.02422	0.0003861	4.45534	91.53
501.2	0.024510349010979017	-0.3057616000642464	0.02451	-0.0001308	4.45534	91.53
398.1	0.024785826570037965	-1.2423698995692234	0.02478	-0.0005374	4.45534	91.53
316.2	0.02508440551418351	-1.9418733075726848	0.02507	-0.00085	4.45534	91.53
251.2	0.0253944023162586	-2.511995988449576	0.02537	-0.001113	4.45534	91.53
199.5	0.025703916044058344	-2.9436647283680513	0.02567	-0.00132	4.45534	91.53
158.5	0.02600209685775361	-3.2607454320431914	0.02596	-0.001479	4.45534	91.53
125.9	0.02629932698758658	-3.509744589838516	0.02625	-0.00161	4.45534	91.53
100.0	0.026615311852390532	-3.6945044446759066	0.02656	-0.001715	4.45534	91.53
79.43	0.026961971904888558	-3.885460045940826	0.0269	-0.001827	4.45534	91.53
63.1	0.02726489317785786	-3.953861273815285	0.0272	-0.00188	4.45534	91.53
52.0	0.027488825656982876	-4.055322298730956	0.02742	-0.001944	4.45534	91.53
39.81	0.027902996057771287	-4.14530641497969	0.02783	-0.002017	4.45534	91.53
31.62	0.028176508389081853	-4.223250981481465	0.0281	-0.002075	4.45534	91.53
25.12	0.02847820010112999	-4.247021394516306	0.0284	-0.002109	4.45534	91.53
19.95	0.02882584480982301	-4.422944274967715	0.02874	-0.002223	4.45534	91.53
15.85	0.02913917953546393	-4.483760407289254	0.02905	-0.002278	4.45534	91.53
12.59	0.029533484454090413	-4.559997544760864	0.02944	-0.002348	4.45534	91.53
10.0	0.02988357189159288	-4.535315134721058	0.02979	-0.002363	4.45534	91.53
7.943	0.030339327761174935	-4.637549242576756	0.03024	-0.002453	4.45534	91.53
6.31	0.03072018621362833	-4.628580157812218	0.03062	-0.002479	4.45534	91.53
5.012	0.031101274266499113	-4.390651666166532	0.03101	-0.002381	4.45534	91.53
3.981	0.031559642409254254	-4.319477389679726	0.03147	-0.002377	4.45534	91.53
3.162	0.03197026424664019	-4.060845694557129	0.03189	-0.002264	4.45534	91.53
2.512	0.0322874557065124	-3.7042962050281054	0.03222	-0.002086	4.45534	91.53
1.995	0.03262069467378032	-3.4956961753284466	0.03256	-0.001989	4.45534	91.53
1.585	0.03284085913918818	-3.1891205896834376	0.03279	-0.001827	4.45534	91.53
1.259	0.03313430954463968	-2.9634371464364295	0.03309	-0.001713	4.45534	91.53
1.0	0.03332790153910084	-2.7327709656798644	0.03329	-0.001589	4.45534	91.53
0.7943	0.03347223716753931	-2.87864647092685	0.03343	-0.001681	4.45534	91.53
0.631	0.03365534376588657	-2.6260623900316835	0.03362	-0.001542	4.45534	91.53
0.5012	0.033792600610192756	-2.5169501130702066	0.03376	-0.001484	4.45534	91.53
0.3981	0.03392981114005794	-2.4019723552539185	0.0339	-0.001422	4.45534	91.53
0.3162	0.034097133310587856	-2.2859087678241274	0.03407	-0.00136	4.45534	91.53
0.2512	0.03423762148572824	-2.3016461477052075	0.03421	-0.001375	4.45534	91.53
0.1995	0.03435857536336453	-2.3369318151784992	0.03433	-0.001401	4.45534	91.53
0.1585	0.03450297036488308	-2.5049891786610257	0.03447	-0.001508	4.45534	91.53
0.1259	0.0346077499413065	-2.676384916415243	0.03457	-0.001616	4.45534	91.53
0.1	0.034794541238533386	-2.899409499026417	0.03475	-0.00176	4.45534	91.53
0.07943	0.03491321997467435	-3.163990662436363	0.03486	-0.001927	4.45534	91.53
0.0631	0.035110254912204784	-3.6251954905489567	0.03504	-0.00222	4.45534	91.53
0.05012	0.03529970715175977	-4.085616779974877	0.03521	-0.002515	4.45534	91.53
0.03981	0.03553901005936997	-4.690272457198359	0.03542	-0.002906	4.45534	91.53
0.03162	0.035866976510433655	-5.362485169731681	0.03571	-0.003352	4.45534	91.53
0.02512	0.0362801199143553	-6.169453692014268	0.03607	-0.003899	4.45534	91.53
0.01995	0.03669518300812792	-7.147869122385371	0.03641	-0.004566	4.45534	91.53
0.01585	0.037210961033007466	-8.205663118842368	0.03683	-0.005311	4.45534	91.53
0.01259	0.037833367560924314	-9.356758928740117	0.03733	-0.006151	4.45534	91.53
0.01	0.038627433580293684	-10.825582239426563	0.03794	-0.007255	4.45534	91.53

File: Warwick/Cell13_90SOH_15degC_50SOC_9153_185Cycles.txt
Freq(Hz)	Zmod(Ohm)	Zphz(Deg)	Zreal(Ohm)	Zimag(Ohm)	Capacity(Ah)	SOH
10000.0	0.04004826712855376	42.21690907656112	0.02966	0.02691	4.45534	91.53
7943.0	0.035888878500170494	38.82436487072691	0.02796	0.0225	4.45534	91.53
6310.0	0.03238587963912668	34.96593186606946	0.02654	0.01856	4.45534	91.53
5012.0	0.029587091780031372	30.777775058402458	0.02542	0.01514	4.45534	91.53
3981.0	0.0272042147469836	26.338996340107684	0.02438	0.01207	4.45534	91.53
3162.0	0.02603800455104039	22.011847474108276	0.02414	0.009759	4.45534	91.53
2512.0	0.024932644484691152	17.79326059721499	0.02374	0.007619	4.45534	91.53
1995.0	0.02391059882144318	14.394250252543157	0.02316	0.005944	4.45534	91.53
1585.0	0.023510936625323966	10.85828214199801	0.02309	0.004429	4.45534	91.53
1259.0	0.023393726188873802	7.750826217335318	0.02318	0.003155	4.45534	91.53
1000.0	0.02340404486408279	5.138131865062971	0.02331	0.002096	4.45534	91.53
794.3	0.023533915292615466	3.0763836269619373	0.0235	0.001263	4.45534	91.53
631.0	0.023944624957597478	1.1261454307144065	0.02394	0.0004706	4.45534	91.53
501.2	0.0242200260606982	-0.08405109768014067	0.02422	-3.553e-05	4.45534	91.53
398.1	0.02449378701813993	-1.0075438352337331	0.02449	-0.0004307	4.45534	91.53
316.2	0.024770862363874217	-1.6968564837412285	0.02476	-0.0007335	4.45534	91.53
251.2	0.025049484003468014	-2.259984661005359	0.02503	-0.0009878	4.45534	91.53
199.5	0.025347620973180107	-2.67502571397953	0.02532	-0.001183	4.45534	91.53
158.5	0.025614708450419653	-2.983043497447737	0.02558	-0.001333	4.45534	91.53
125.9	0.02590039605874783	-3.200445143535715	0.02586	-0.001446	4.45534	91.53
100.0	0.026195130635291743	-3.3637634062380743	0.02615	-0.001537	4.45534	91.53
79.43	0.026519343675890625	-3.4957418752806935	0.02647	-0.001617	4.45534	91.53
63.1	0.02681350124470879	-3.6200540001550117	0.02676	-0.001693	4.45534	91.53
52.0	0.0270146834887992	-3.6461882040858327	0.02696	-0.001718	4.45534	91.53
39.81	0.027327252404879637	-3.7094742888067422	0.02727	-0.001768	4.45534	91.53
31.62	0.027609787322614425	-3.7712823908079054	0.02755	-0.001816	4.45534	91.53
25.12	0.027909014601020937	-3.7266763195288113	0.02785	-0.001814	4.45534	91.53
19.95	0.0282220215434685	-3.799219823082351	0.02816	-0.00187	4.45534	91.53
15.85	0.02846268687246515	-3.8033625397000925	0.0284	-0.001888	4.45534	91.53
12.59	0.0287903398555835	-3.710156658081741	0.02873	-0.001863	4.45534	91.53
10.0	0.029095484460651275	-3.538991814590945	0.02904	-0.001796	4.45534	91.53
7.943	0.02944636040328244	-3.5455054639204495	0.02939	-0.001821	4.45534	91.53
6.31	0.029739433350351518	-3.3040109991690647	0.02969	-0.001714	4.45534	91.53
5.012	0.030006008081715902	-3.173263159115731	0.02996	-0.001661	4.45534	91.53
3.981	0.03027022464402932	-2.95409200631508	0.03023	-0.00156	4.45534	91.53
3.162	0.030446090455097843	-2.790043360797696	0.03041	-0.001482	4.45534	91.53
2.512	0.030640464356794593	-2.555182681168724	0.03061	-0.001366	4.45534	91.53
1.995	0.030787543000375978	-2.4237516685542846	0.03076	-0.001302	4.45534	91.53
1.585	0.030965442431846502	-2.3227797756110977	0.03094	-0.001255	4.45534	91.53
1.259	0.03114312765282254	-2.208254769459253	0.03112	-0.0012	4.45534	91.53
1.0	0.031240047391129226	-2.052740010916708	0.03122	-0.001119	4.45534	91.53
0.7943	0.031404966231473645	-2.284776570569469	0.03138	-0.001252	4.45534	91.53
0.631	0.03153280357025046	-2.1791340022646417	0.03151	-0.001199	4.45534	91.53
0.5012	0.03164057965651072	-2.0666075792692253	0.03162	-0.001141	4.45534	91.53
0.3981	0.03178070497959414	-2.068315809105331	0.03176	-0.001147	4.45534	91.53
0.3162	0.03190231416370919	-2.143098642824076	0.03188	-0.001193	4.45534	91.53
0.2512	0.03197336053654667	-2.1903390213683913	0.03195	-0.001222	4.45534	91.53
0.1995	0.032127417091948114	-2.367234647505864	0.0321	-0.001327	4.45534	91.53
0.1585	0.03225901926593554	-2.4304563371061976	0.03223	-0.001368	4.45534	91.53
0.1259	0.03237481430062573	-2.657368304920572	0.03234	-0.001501	4.45534	91.53
0.1	0.03252259669829579	-2.9327862091783805	0.03248	-0.001664	4.45534	91.53
0.07943	0.032684980113195726	-3.3237414207139433	0.03263	-0.001895	4.45534	91.53
0.0631	0.03286132979658614	-3.775801416073465	0.03279	-0.002164	4.45534	91.53
0.05012	0.03311970706392192	-4.2179923063888065	0.03303	-0.002436	4.45534	91.53
0.03981	0.0333276597438224	-4.815895139332753	0.03321	-0.002798	4.45534	91.53
0.03162	0.0336702399902347	-5.592067013255743	0.03351	-0.003281	4.45534	91.53
0.02512	0.03402242960166132	-6.406026275948357	0.03381	-0.003796	4.45534	91.53
0.01995	0.03451036076310996	-7.308293025903275	0.03423	-0.00439	4.45534	91.53
0.01585	0.035047625611444776	-8.418404128630117	0.03467	-0.005131	4.45534	91.53
0.01259	0.035689500991187874	-9.692993687185211	0.03518	-0.006009	4.45534	91.53
0.01	0.03643178414516643	-11.020007768141925	0.03576	-0.006964	4.45534	91.53

File: Warwick/Cell13_90SOH_15degC_70SOC_9153_185Cycles.txt
Freq(Hz)	Zmod(Ohm)	Zphz(Deg)	Zreal(Ohm)	Zimag(Ohm)	Capacity(Ah)	SOH
10000.0	0.039993812021361506	42.36523882396377	0.02955	0.02695	4.45534	91.53
7943.0	0.03575178876643797	38.960150319712824	0.0278	0.02248	4.45534	91.53
6310.0	0.03232035272084759	35.04720723465795	0.02646	0.01856	4.45534	91.53
5012.0	0.029571501483692034	30.953788003580517	0.02536	0.01521	4.45534	91.53
3981.0	0.027123541435439436	26.470581716908892	0.02428	0.01209	4.45534	91.53
3162.0	0.025955488745157546	22.149839874634747	0.02404	0.009786	4.45534	91.53
2512.0	0.02484757817172531	17.861069521796846	0.02365	0.007621	4.45534	91.53
1995.0	0.02381524931635191	14.468039721627013	0.02306	0.00595	4.45534	91.53
1585.0	0.02342596441984833	10.942985861256423	0.023	0.004447	4.45534	91.53
1259.0	0.02328324796930188	7.760511176897639	0.02307	0.003144	4.45534	91.53
1000.0	0.023296024746724493	5.2040036998989345	0.0232	0.002113	4.45534	91.53
794.3	0.02342445303523649	3.107920419900756	0.02339	0.00127	4.45534	91.53
631.0	0.02384520085887305	1.1966924919675288	0.02384	0.000498	4.45534	91.53
501.2	0.024110001035721442	-0.0167942456334652	0.02411	-7.067e-06	4.45534	91.53
398.1	0.024383181851636997	-0.9256293716922226	0.02438	-0.0003939	4.45534	91.53
316.2	0.02465012661732187	-1.6423855724182121	0.02464	-0.0007065	4.45534	91.53
251.2	0.024928234612382805	-2.191626854627099	0.02491	-0.0009533	4.45534	91.53
199.5	0.02520656757672492	-2.6308428033671216	0.02518	-0.001157	4.45534	91.53
158.5	0.025463462549307786	-2.937690132478947	0.02543	-0.001305	4.45534	91.53
125.9	0.025749626871083005	-3.1790895581396215	0.02571	-0.001428	4.45534	91.53
100.0	0.026034878221339926	-3.3646514236891933	0.02599	-0.001528	4.45534	91.53
79.43	0.026360073520383057	-3.5321338836963885	0.02631	-0.001624	4.45534	91.53
63.1	0.02663443643105669	-3.663824759152553	0.02658	-0.001702	4.45534	91.53
52.0	0.02683511432805905	-3.6727597623281634	0.02678	-0.001719	4.45534	91.53
39.81	0.02717203203663649	-3.872284414365947	0.02711	-0.001835	4.45534	91.53
31.62	0.02744324040633686	-3.8904576811440332	0.02738	-0.001862	4.45534	91.53
25.12	0.027784629491861147	-3.908723193862316	0.02772	-0.001894	4.45534	91.53
19.95	0.02807731021661441	-3.9681417176800804	0.02801	-0.001943	4.45534	91.53
15.85	0.02835850842339914	-3.9834135281899696	0.02829	-0.00197	4.45534	91.53
12.59	0.028670403973435742	-4.016134248077243	0.0286	-0.002008	4.45534	91.53
10.0	0.02903555406738435	-3.8508281356952487	0.02897	-0.00195	4.45534	91.53
7.943	0.029326781003035436	-3.8673577443661133	0.02926	-0.001978	4.45534	91.53
6.31	0.02963162162285419	-3.695743127276472	0.02957	-0.00191	4.45534	91.53
5.012	0.029995205633567508	-3.476722589810189	0.02994	-0.001819	4.45534	91.53
3.981	0.030280726609511865	-3.3169051187302916	0.03023	-0.001752	4.45534	91.53
3.162	0.0305081295559069	-3.2187917398029326	0.03046	-0.001713	4.45534	91.53
2.512	0.030713177692970814	-3.0384763682470566	0.03067	-0.001628	4.45534	91.53
1.995	0.03090710429658528	-2.807786168095935	0.03087	-0.001514	4.45534	91.53
1.585	0.031045345238859882	-2.734299331269438	0.03101	-0.001481	4.45534	91.53
1.259	0.03126213026970491	-2.5979018236554055	0.03123	-0.001417	4.45534	91.53
1.0	0.03141293115899883	-2.623764517172342	0.03138	-0.001438	4.45534	91.53
0.7943	0.03155937540573324	-2.8624052261117474	0.03152	-0.001576	4.45534	91.53
0.631	0.03176906553551741	-2.841690754914592	0.03173	-0.001575	4.45534	91.53
0.5012	0.031927986923700656	-2.7951942392541747	0.03189	-0.001557	4.45534	91.53
0.3981	0.03217280188295697	-2.9557846204594282	0.03213	-0.001659	4.45534	91.53
0.3162	0.03229461733787846	-3.012134770169545	0.03225	-0.001697	4.45534	91.53
0.2512	0.032518807804100075	-3.1395636470773565	0.03247	-0.001781	4.45534	91.53
0.1995	0.032704657160716424	-3.3129651402329294	0.03265	-0.00189	4.45534	91.53
0.1585	0.03289257794700804	-3.534827354536448	0.03283	-0.002028	4.45534	91.53
0.1259	0.033165258765762706	-3.860616304013601	0.03309	-0.002233	4.45534	91.53
0.1	0.03341009883253865	-4.2087776152258165	0.03332	-0.002452	4.45534	91.53
0.07943	0.03366113172488412	-4.657060267740883	0.03355	-0.002733	4.45534	91.53
0.0631	0.03401486551494802	-5.103843011652387	0.03388	-0.003026	4.45534	91.53
0.05012	0.03435972964096196	-5.697319125727531	0.03419	-0.003411	4.45534	91.53
0.03981	0.03474208958885461	-6.334181756440652	0.03453	-0.003833	4.45534	91.53
0.03162	0.03522102810821967	-7.112506397629047	0.03495	-0.004361	4.45534	91.53
0.02512	0.03575140753872496	-7.92453568246548	0.03541	-0.004929	4.45534	91.53
0.01995	0.03640901906121614	-8.906604957443108	0.03597	-0.005637	4.45534	91.53
0.01585	0.03712356038959626	-9.996178257888737	0.03656	-0.006444	4.45534	91.53
0.01259	0.03800054769342147	-11.175390468177408	0.03728	-0.007365	4.45534	91.53
0.01	0.038936647056468536	-12.727041223959079	0.03798	-0.008578	4.45534	91.53

File: Warwick/Cell13_90SOH_15degC_95SOC_9153_185Cycles.txt
Freq(Hz)	Zmod(Ohm)	Zphz(Deg)	Zreal(Ohm)	Zimag(Ohm)	Capacity(Ah)	SOH
10000.0	0.04003076941553835	42.317014658701055	0.0296	0.02695	4.45534	91.53
7943.0	0.035786205442879804	38.97736474750867	0.02782	0.02251	4.45534	91.53
6310.0	0.03231791144241843	35.07190221917773	0.02645	0.01857	4.45534	91.53
5012.0	0.029557822991553354	31.060163612884978	0.02532	0.01525	4.45534	91.53
3981.0	0.02708331774358526	26.442058444319645	0.02425	0.01206	4.45534	91.53
3162.0	0.025928296685281894	22.119428860405115	0.02402	0.009763	4.45534	91.53
2512.0	0.02484298162459571	17.828142134136666	0.02365	0.007606	4.45534	91.53
1995.0	0.023798086057496306	14.40411795911591	0.02305	0.00592	4.45534	91.53
1585.0	0.023404825763077154	10.80342172947867	0.02299	0.004387	4.45534	91.53
1259.0	0.02328779113612968	7.659676801325928	0.02308	0.003104	4.45534	91.53
1000.0	0.023301680733372004	5.084234149541627	0.02321	0.002065	4.45534	91.53
794.3	0.02345128825885691	2.9600106469188248	0.02342	0.001211	4.45534	91.53
631.0	0.02387394331085671	1.0413867227239253	0.02387	0.0004339	4.45534	91.53
501.2	0.024150128168239606	-0.18666732845590966	0.02415	-7.868e-05	4.45534	91.53
398.1	0.02442451097483837	-1.101200952660518	0.02442	-0.0004694	4.45534	91.53
316.2	0.024702204293544333	-1.8011255223004463	0.02469	-0.0007764	4.45534	91.53
251.2	0.024991316972100528	-2.3666644773816703	0.02497	-0.001032	4.45534	91.53
199.5	0.025279892029041583	-2.7865736363388387	0.02525	-0.001229	4.45534	91.53
158.5	0.025547895823335432	-3.121112574767593	0.02551	-0.001391	4.45534	91.53
125.9	0.025834636130590265	-3.3685443925791674	0.02579	-0.001518	4.45534	91.53
100.0	0.02613026597644961	-3.55445009646717	0.02608	-0.00162	4.45534	91.53
79.43	0.02643568847221498	-3.719642813354868	0.02638	-0.001715	4.45534	91.53
63.1	0.02672164283871783	-3.8925203428904367	0.02666	-0.001814	4.45534	91.53
52.0	0.026945524377899942	-3.9965367446272126	0.02688	-0.001878	4.45534	91.53
39.81	0.02725481102484477	-4.246178383938664	0.02718	-0.002018	4.45534	91.53
31.62	0.027531435778033807	-4.407962931431294	0.02745	-0.002116	4.45534	91.53
25.12	0.027789057720620895	-4.588307971646197	0.0277	-0.002223	4.45534	91.53
19.95	0.02806418814076046	-4.93861287061677	0.02796	-0.002416	4.45534	91.53
15.85	0.028371880956327165	-5.312721943513048	0.02825	-0.002627	4.45534	91.53
12.59	0.028705646552551294	-5.774147399460533	0.02856	-0.002888	4.45534	91.53
10.0	0.029071487904818356	-6.226363401079967	0.0289	-0.003153	4.45534	91.53
7.943	0.0295316142633619	-6.863192517494484	0.02932	-0.003529	4.45534	91.53
6.31	0.030077853979298453	-7.507785873250108	0.02982	-0.00393	4.45534	91.53
5.012	0.030753934203610438	-8.061862700158551	0.03045	-0.004313	4.45534	91.53
3.981	0.03154821763586653	-8.762455476710825	0.03118	-0.004806	4.45534	91.53
3.162	0.03244520266541727	-9.176069238432643	0.03203	-0.005174	4.45534	91.53
2.512	0.03350832686064764	-9.38305048936242	0.03306	-0.005463	4.45534	91.53
1.995	0.034628185413041794	-9.432400612974998	0.03416	-0.005675	4.45534	91.53
1.585	0.03571043707377439	-9.109922288178954	0.03526	-0.005654	4.45534	91.53
1.259	0.03675284180849149	-8.699582072761396	0.03633	-0.005559	4.45534	91.53
1.0	0.03765755341229698	-7.901804377444338	0.0373	-0.005177	4.45534	91.53
0.7943	0.03841533835592236	-7.462080192659374	0.03809	-0.004989	4.45534	91.53
0.631	0.03910735001249765	-6.703417448253041	0.03884	-0.004565	4.45534	91.53
0.5012	0.03962518739387866	-5.973888515087375	0.03941	-0.004124	4.45534	91.53
0.3981	0.04012421619172143	-5.341163493910652	0.03995	-0.003735	4.45534	91.53
0.3162	0.040442162949080755	-4.805526283104726	0.0403	-0.003388	4.45534	91.53
0.2512	0.040791342659932145	-4.420466490391968	0.04067	-0.003144	4.45534	91.53
0.1995	0.041088570491074526	-4.166090420550438	0.04098	-0.002985	4.45534	91.53
0.1585	0.041376824926521366	-3.9204630401184852	0.04128	-0.002829	4.45534	91.53
0.1259	0.04160225307600539	-3.8163651300553765	0.04151	-0.002769	4.45534	91.53
0.1	0.0418800564111368	-3.758107278650348	0.04179	-0.002745	4.45534	91.53
0.07943	0.042145123086781935	-3.850247549275512	0.04205	-0.00283	4.45534	91.53
0.0631	0.04246504238782766	-4.0308227958866505	0.04236	-0.002985	4.45534	91.53
0.05012	0.04285167941866456	-4.318819861411813	0.04273	-0.003227	4.45534	91.53
0.03981	0.04316116940028387	-4.635320384494776	0.04302	-0.003488	4.45534	91.53
0.03162	0.04356560598683324	-4.99736921010954	0.0434	-0.003795	4.45534	91.53
0.02512	0.044085011784051956	-5.391167193247148	0.04389	-0.004142	4.45534	91.53
0.01995	0.044595806977786596	-5.894683544453305	0.04436	-0.00458	4.45534	91.53
0.01585	0.04520215991520759	-6.517822776948804	0.04491	-0.005131	4.45534	91.53
0.01259	0.045900429420649216	-7.084451437375728	0.04555	-0.005661	4.45534	91.53
0.01	0.04658820455866485	-7.774249807658605	0.04616	-0.006302	4.45534	91.53

File: Warwick/Cell13_90SOH_25degC_05SOC_9153_185Cycles.txt
Freq(Hz)	Zmod(Ohm)	Zphz(Deg)	Zreal(Ohm)	Zimag(Ohm)	Capacity(Ah)	SOH
10000.0	0.04072094301462087	42.21311466152786	0.03016	0.02736	4.45534	91.53
7943.0	0.03652139783743223	38.83131531361437	0.02845	0.0229	4.45534	91.53
6310.0	0.03296835604030022	34.95785031695717	0.02702	0.01889	4.45534	91.53
5012.0	0.030108404142365302	30.807104073440247	0.02586	0.01542	4.45534	91.53
3981.0	0.027704918335920068	26.472564123407672	0.0248	0.01235	4.45534	91.53
3162.0	0.02652197579366967	22.290830791977296	0.02454	0.01006	4.45534	91.53
2512.0	0.025393404655539988	18.149542568295605	0.02413	0.00791	4.45534	91.53
1995.0	0.0243214514369517	14.841885482297828	0.02351	0.00623	4.45534	91.53
1585.0	0.023898231085166116	11.481550821588009	0.02342	0.004757	4.45534	91.53
1259.0	0.023709903015406875	8.491333939543138	0.02345	0.003501	4.45534	91.53
1000.0	0.023650282049058103	6.016741124809059	0.02352	0.002479	4.45534	91.53
794.3	0.02370881821179622	4.036718002050708	0.02365	0.001669	4.45534	91.53
631.0	0.02403690374590704	2.1488955198584367	0.02402	0.0009013	4.45534	91.53
501.2	0.02421338229347565	0.9576804023770529	0.02421	0.0004047	4.45534	91.53
398.1	0.024400004948597863	0.0364908316904781	0.0244	1.554e-05	4.45534	91.53
316.2	0.02458180757409837	-0.6948346039414313	0.02458	-0.0002981	4.45534	91.53
251.2	0.024786392565478342	-1.30130139491568	0.02478	-0.0005629	4.45534	91.53
199.5	0.025002521821608312	-1.8134166793407547	0.02499	-0.0007912	4.45534	91.53
158.5	0.025198645769961527	-2.2042760086484625	0.02518	-0.0009692	4.45534	91.53
125.9	0.025424769104162973	-2.5292952907322928	0.0254	-0.001122	4.45534	91.53
100.0	0.0256509157926184	-2.8133257067814665	0.02562	-0.001259	4.45534	91.53
79.43	0.02593684491220935	-3.05435312454497	0.0259	-0.001382	4.45534	91.53
63.1	0.026152536798559334	-3.2683006606512977	0.02611	-0.001491	4.45534	91.53
52.0	0.026346640943391626	-3.4097517134931303	0.0263	-0.001567	4.45534	91.53
39.81	0.02663527031963445	-3.6917322221718516	0.02658	-0.001715	4.45534	91.53
31.62	0.02685345648142898	-3.9396812540820694	0.02679	-0.001845	4.45534	91.53
25.12	0.027141370433344	-4.1560056039377935	0.02707	-0.001967	4.45534	91.53
19.95	0.02737284208846425	-4.458746637642316	0.02729	-0.002128	4.45534	91.53
15.85	0.02764642380128034	-4.78670408965475	0.02755	-0.002307	4.45534	91.53
12.59	0.027983517005551677	-5.16254519481482	0.02787	-0.002518	4.45534	91.53
10.0	0.028330106671172278	-5.493253702988268	0.0282	-0.002712	4.45534	91.53
7.943	0.02874748902078232	-6.000138579722906	0.02859	-0.003005	4.45534	91.53
6.31	0.029217414601569385	-6.493081766568065	0.02903	-0.003304	4.45534	91.53
5.012	0.029729260266612757	-6.962942806663621	0.02951	-0.003604	4.45534	91.53
3.981	0.030383158097867312	-7.401489016244439	0.03013	-0.003914	4.45534	91.53
3.162	0.031081811015447606	-7.721330431867037	0.0308	-0.004176	4.45534	91.53
2.512	0.03186856407182476	-7.9795812688830114	0.03156	-0.004424	4.45534	91.53
1.995	0.0326409368125365	-8.04123173287199	0.03232	-0.004566	4.45534	91.53
1.585	0.03351360046309557	-7.96859452491469	0.03319	-0.004646	4.45534	91.53
1.259	0.03433132926351673	-7.722022010490523	0.03402	-0.004613	4.45534	91.53
1.0	0.03506995621611182	-7.499097230129968	0.03477	-0.004577	4.45534	91.53
0.7943	0.035755706132028775	-7.373859842000013	0.03546	-0.004589	4.45534	91.53
0.631	0.03639548658831202	-6.924676810044528	0.03613	-0.004388	4.45534	91.53
0.5012	0.036994862400068475	-6.459571320442903	0.03676	-0.004162	4.45534	91.53
0.3981	0.037504347961269766	-6.1286322077805035	0.03729	-0.004004	4.45534	91.53
0.3162	0.03795475200814781	-5.806726905531577	0.03776	-0.00384	4.45534	91.53
0.2512	0.038376811019155826	-5.655627046480788	0.03819	-0.003782	4.45534	91.53
0.1995	0.03877332660476787	-5.573847889583786	0.03859	-0.003766	4.45534	91.53
0.1585	0.03914897909269155	-5.631954604985589	0.03896	-0.003842	4.45534	91.53
0.1259	0.03958885536359949	-5.745155249119089	0.03939	-0.003963	4.45534	91.53
0.1	0.04002320378230609	-6.053889922680689	0.0398	-0.004221	4.45534	91.53
0.07943	0.04039223500872414	-6.4064527916831056	0.04014	-0.004507	4.45534	91.53
0.0631	0.04089438108102383	-6.878941683725748	0.0406	-0.004898	4.45534	91.53
0.05012	0.04143444055372294	-7.499609819129411	0.04108	-0.005408	4.45534	91.53
0.03981	0.04199259153707949	-8.231212902358603	0.04156	-0.006012	4.45534	91.53
0.03162	0.04266697200411578	-9.184157390885632	0.04212	-0.00681	4.45534	91.53
0.02512	0.043323915208577354	-10.268532113894631	0.04263	-0.007723	4.45534	91.53
0.01995	0.044074350375246596	-11.69108116661953	0.04316	-0.008931	4.45534	91.53
0.01585	0.0450877156218853	-13.401327794394799	0.04386	-0.01045	4.45534	91.53
0.01259	0.046323839435003664	-15.449296813655543	0.04465	-0.01234	4.45534	91.53
0.01	0.04789894570864791	-17.784318262046412	0.04561	-0.01463	4.45534	91.53
