Repository: chrisw-17/rapid-SOH-prediction

# Rapid EIS-based SOH Estimation for Unknown LIBs

---

**This repository accompanies the paper:**

> **Fast state of health evaluation of lithium-ion batteries using EIS for second-life and recycling assessment**  
> *Authors: Christopher Wett, Jörg Lampe, Joey Danz, Thomas Seeger, Bugra Turan*

## Overview

This repository provides a complete workflow for rapid State of Health (SOH) estimation of lithium-ion batteries using Electrochemical Impedance Spectroscopy (EIS) and neural network models. The code and data enable reproducible analysis, model training, and evaluation for the fully connected neural network model as described in the associated publication.

File: Warwick/Cell13_90SOH_25degC_20SOC_9153_185Cycles.txt
Freq(Hz)	Zmod(Ohm)	Zphz(Deg)	Zreal(Ohm)	Zimag(Ohm)	Capacity(Ah)	SOH
10000.0	0.04056313720608898	42.49222543805037	0.02991	0.0274	4.45534	91.53
7943.0	0.03631146375457756	39.098451243443726	0.02818	0.0229	4.45534	91.53
6310.0	0.03274743654089584	35.22852358651937	0.02675	0.01889	4.45534	91.53
5012.0	0.029928556597336935	31.23626319881658	0.02559	0.01552	4.45534	91.53
3981.0	0.027459142375536785	26.798338892434806	0.02451	0.01238	4.45534	91.53
3162.0	0.02628385435966346	22.574590408988247	0.02427	0.01009	4.45534	91.53
2512.0	0.025137894681138275	18.41981275632766	0.02385	0.007943	4.45534	91.53
1995.0	0.024074336730219588	15.128416061155342	0.02324	0.006283	4.45534	91.53
1585.0	0.02362463504480016	11.745139722941143	0.02313	0.004809	4.45534	91.53
1259.0	0.02343338133944822	8.760476075929915	0.02316	0.003569	4.45534	91.53
1000.0	0.023358945524145563	6.252429515411648	0.02322	0.002544	4.45534	91.53
794.3	0.0234046201421856	4.25863835242551	0.02334	0.001738	4.45534	91.53
631.0	0.023730868610314287	2.403031195612806	0.02371	0.000995	4.45534	91.53
501.2	0.02389550515076005	1.2299075538965825	0.02389	0.0005129	4.45534	91.53
398.1	0.0240704088891319	0.33396372370775307	0.02407	0.0001403	4.45534	91.53
316.2	0.024240562246160877	-0.3902387344981897	0.02424	-0.0001651	4.45534	91.53
251.2	0.024423359842781666	-0.9503845834830651	0.02442	-0.0004051	4.45534	91.53
199.5	0.024617610899719738	-1.4247670679240718	0.02461	-0.0006121	4.45534	91.53
158.5	0.024781859808335614	-1.772665690275171	0.02477	-0.0007666	4.45534	91.53
125.9	0.0249860131145407	-2.0513995247911123	0.02497	-0.0008944	4.45534	91.53
100.0	0.025179864971838113	-2.2760587338686946	0.02516	-0.001	4.45534	91.53
79.43	0.025423205856067797	-2.448241811252216	0.0254	-0.001086	4.45534	91.53
63.1	0.02563680331086542	-2.6202200249975487	0.02561	-0.001172	4.45534	91.53
52.0	0.025830311670593523	-2.7760048631448315	0.0258	-0.001251	4.45534	91.53
39.81	0.02603328361924404	-2.8975751559459058	0.026	-0.001316	4.45534	91.53
31.62	0.02628443503292395	-2.933161550863287	0.02625	-0.001345	4.45534	91.53
25.12	0.026507261740889042	-3.03834898521313	0.02647	-0.001405	4.45534	91.53
19.95	0.026745884262816964	-2.9683132652007083	0.02671	-0.001385	4.45534	91.53
15.85	0.0269670441279722	-3.0035189264715396	0.02693	-0.001413	4.45534	91.53
12.59	0.02720625141396734	-2.958107737230959	0.02717	-0.001404	4.45534	91.53
10.0	0.027432600478263083	-2.7935673428388084	0.0274	-0.001337	4.45534	91.53
7.943	0.027681015154795173	-2.712527556939648	0.02765	-0.00131	4.45534	91.53
6.31	0.027867601260244845	-2.5502816386881078	0.02784	-0.00124	4.45534	91.53
5.012	0.02808429853138583	-2.3835659355167604	0.02806	-0.001168	4.45534	91.53
3.981	0.028222351585224077	-2.280467372927554	0.0282	-0.001123	4.45534	91.53
3.162	0.02838872771013171	-2.0812817819834133	0.02837	-0.001031	4.45534	91.53
2.512	0.02850640949698857	-1.9441726984170384	0.02849	-0.0009671	4.45534	91.53
1.995	0.028573832802058597	-1.782895890120862	0.02856	-0.000889	4.45534	91.53
1.585	0.028703628052216674	-1.7656446888554942	0.02869	-0.0008844	4.45534	91.53
1.259	0.028783302885527228	-1.7420353810848375	0.02877	-0.000875	4.45534	91.53
1.0	0.028951204969050945	-1.5941296771831268	0.02894	-0.0008054	4.45534	91.53
0.7943	0.028968602727780988	-2.0534560652963396	0.02895	-0.001038	4.45534	91.53
0.631	0.029085013380777392	-1.8410302706731456	0.02907	-0.0009344	4.45534	91.53
0.5012	0.02911439118528842	-1.801565045895422	0.0291	-0.0009153	4.45534	91.53
0.3981	0.029174967066990836	-1.8353519707233625	0.02916	-0.0009344	4.45534	91.53
0.3162	0.029306722812522043	-1.9356610704127337	0.02929	-0.0009899	4.45534	91.53
0.2512	0.029406804246636525	-1.9370637853356238	0.02939	-0.000994	4.45534	91.53
0.1995	0.02949180998175595	-2.2036434953577255	0.02947	-0.001134	4.45534	91.53
0.1585	0.029586756564381977	-2.4368952404768245	0.02956	-0.001258	4.45534	91.53
0.1259	0.02974287316316297	-2.6940579086134147	0.02971	-0.001398	4.45534	91.53
0.1	0.0298712872169915	-3.0127875041833403	0.02983	-0.00157	4.45534	91.53
0.07943	0.029983897495155627	-3.4359193080324295	0.02993	-0.001797	4.45534	91.53
0.0631	0.03018100165667137	-3.930883966425697	0.03011	-0.002069	4.45534	91.53
0.05012	0.030454005992644056	-4.50303128866385	0.03036	-0.002391	4.45534	91.53
0.03981	0.030732121127575947	-5.109526828762273	0.03061	-0.002737	4.45534	91.53
0.03162	0.0309962471276766	-5.936827760746867	0.03083	-0.003206	4.45534	91.53
0.02512	0.031358294421093766	-6.917877927343522	0.03113	-0.003777	4.45534	91.53
0.01995	0.031752234630022504	-7.779469361316143	0.03146	-0.004298	4.45534	91.53
0.01585	0.032321124191463386	-8.922584552830871	0.03193	-0.005013	4.45534	91.53
0.01259	0.03288079745079185	-10.211176591858171	0.03236	-0.005829	4.45534	91.53
0.01	0.03372384491720954	-11.726430275027626	0.03302	-0.006854	4.45534	91.53

File: Warwick/Cell13_90SOH_25degC_50SOC_9153_185Cycles.txt
Freq(Hz)	Zmod(Ohm)	Zphz(Deg)	Zreal(Ohm)	Zimag(Ohm)	Capacity(Ah)	SOH
10000.0	0.04051035423197383	42.59906753792142	0.02982	0.02742	4.45534	91.53
7943.0	0.03622964807999106	39.264927194346306	0.02805	0.02293	4.45534	91.53
6310.0	0.03265634700942529	35.42754080340452	0.02661	0.01893	4.45534	91.53
5012.0	0.029764376358324726	31.383026720264063	0.02541	0.0155	4.45534	91.53
3981.0	0.02733894109141757	26.996190734150645	0.02436	0.01241	4.45534	91.53
3162.0	0.026142434852170906	22.79857122828247	0.0241	0.01013	4.45534	91.53
2512.0	0.024982173644420937	18.65252668658957	0.02367	0.00799	4.45534	91.53
1995.0	0.023893733488092646	15.362378598871656	0.02304	0.00633	4.45534	91.53
1585.0	0.0234601887460438	11.970919867045614	0.02295	0.004866	4.45534	91.53
1259.0	0.0232439343485564	8.964681433424792	0.02296	0.003622	4.45534	91.53
1000.0	0.02316963618618126	6.515238957420561	0.02302	0.002629	4.45534	91.53
794.3	0.02320228006037338	4.5237058656474955	0.02313	0.00183	4.45534	91.53
631.0	0.023505846166432726	2.6871230622219335	0.02348	0.001102	4.45534	91.53
501.2	0.023658296689533675	1.5174381742405088	0.02365	0.0006265	4.45534	91.53
398.1	0.023801375691543548	0.6160262606614011	0.0238	0.0002559	4.45534	91.53
316.2	0.0239500192554599	-0.07265435871191125	0.02395	-3.037e-05	4.45534	91.53
251.2	0.024121476646548817	-0.6339809055902872	0.02412	-0.0002669	4.45534	91.53
199.5	0.024294421834034248	-1.093181195827681	0.02429	-0.0004635	4.45534	91.53
158.5	0.02443757705358696	-1.426822533811213	0.02443	-0.0006085	4.45534	91.53
125.9	0.02461071059518599	-1.6904335664717098	0.0246	-0.000726	4.45534	91.53
100.0	0.024793524022211928	-1.8925230653597076	0.02478	-0.0008188	4.45534	91.53
79.43	0.025005914580354782	-2.0442635742796043	0.02499	-0.000892	4.45534	91.53
63.1	0.025198122554071365	-2.1731478406720726	0.02518	-0.0009555	4.45534	91.53
52.0	0.025368935728563784	-2.213882326170723	0.02535	-0.00098	4.45534	91.53
39.81	0.025561165857605164	-2.3318209974356665	0.02554	-0.00104	4.45534	91.53
31.62	0.025742081423226055	-2.373342305968939	0.02572	-0.001066	4.45534	91.53
25.12	0.025900968398884238	-2.305640368286858	0.02588	-0.001042	4.45534	91.53
19.95	0.02612035530003373	-2.262116938552091	0.0261	-0.001031	4.45534	91.53
15.85	0.02625970085511257	-2.219537244899154	0.02624	-0.001017	4.45534	91.53
12.59	0.026409358587440174	-2.193926470938226	0.02639	-0.001011	4.45534	91.53
10.0	0.02656438829786976	-1.8858712288383217	0.02655	-0.0008742	4.45534	91.53
7.943	0.0266846829100516	-1.900783230928381	0.02667	-0.0008851	4.45534	91.53
6.31	0.02682273974746055	-1.7659713874176834	0.02681	-0.0008266	4.45534	91.53
5.012	0.026920908522744917	-1.631136893540549	0.02691	-0.0007663	4.45534	91.53
3.981	0.02704996579739058	-1.5553338763767406	0.02704	-0.0007342	4.45534	91.53
3.162	0.027089022514849074	-1.4788251258710756	0.02708	-0.0006991	4.45534	91.53
2.512	0.02719874096810365	-1.4526287290927704	0.02719	-0.0006895	4.45534	91.53
1.995	0.027279124440678076	-1.4819639830838518	0.02727	-0.0007055	4.45534	91.53
1.585	0.027388574918932897	-1.4337692287286143	0.02738	-0.0006853	4.45534	91.53
1.259	0.027447778262730118	-1.3640666553006942	0.02744	-0.0006534	4.45534	91.53
1.0	0.02749685611119933	-1.2795111078944597	0.02749	-0.000614	4.45534	91.53
0.7943	0.0276018758811788	-1.6808030424013152	0.02759	-0.0008096	4.45534	91.53
0.631	0.027621029673964	-1.619248444290307	0.02761	-0.0007805	4.45534	91.53
0.5012	0.027711274459324312	-1.6344512367427089	0.0277	-0.0007904	4.45534	91.53
0.3981	0.027832026293642367	-1.684405918070879	0.02782	-0.0008181	4.45534	91.53
0.3162	0.027892687526303375	-1.7282134903870485	0.02788	-0.0008412	4.45534	91.53
0.2512	0.02794643860244092	-1.965296730633952	0.02793	-0.0009584	4.45534	91.53
0.1995	0.028049324073852473	-2.1269178246299147	0.02803	-0.001041	4.45534	91.53
0.1585	0.028175693585074355	-2.447066006970019	0.02815	-0.001203	4.45534	91.53
0.1259	0.02827994167249996	-2.636785056098529	0.02825	-0.001301	4.45534	91.53
0.1	0.02839034464391019	-3.0548977938015502	0.02835	-0.001513	4.45534	91.53
0.07943	0.02858006964652116	-3.3920064982040747	0.02853	-0.001691	4.45534	91.53
0.0631	0.028746147585372202	-3.887658575423354	0.02868	-0.001949	4.45534	91.53
0.05012	0.02896550665878296	-4.403560106679651	0.02888	-0.002224	4.45534	91.53
0.03981	0.02918881162363415	-4.948824771563232	0.02908	-0.002518	4.45534	91.53
0.03162	0.029538481071307646	-5.747264531300675	0.02939	-0.002958	4.45534	91.53
0.02512	0.02983255027650167	-6.513259494553139	0.02964	-0.003384	4.45534	91.53
0.01995	0.030251150391348756	-7.388130137765369	0.03	-0.00389	4.45534	91.53
0.01585	0.030784263528627735	-8.576780910318131	0.03044	-0.004591	4.45534	91.53
0.01259	0.03125943264040472	-9.618410732796278	0.03082	-0.005223	4.45534	91.53
0.01	0.03199509213926411	-10.879710327270843	0.03142	-0.006039	4.45534	91.53

File: Warwick/Cell13_90SOH_25degC_70SOC_9153_185Cycles.txt
Freq(Hz)	Zmod(Ohm)	Zphz(Deg)	Zreal(Ohm)	Zimag(Ohm)	Capacity(Ah)	SOH
10000.0	0.040358797058386166	42.70056312380417	0.02966	0.02737	4.45534	91.53
7943.0	0.036153672012673894	39.342929293931675	0.02796	0.02292	4.45534	91.53
6310.0	0.03257840542445256	35.56834457558282	0.0265	0.01895	4.45534	91.53
5012.0	0.0296771427196083	31.440548129465963	0.02532	0.01548	4.45534	91.53
3981.0	0.02725898934296721	27.129060320641006	0.02426	0.01243	4.45534	91.53
3162.0	0.02606195694877881	22.944560104570304	0.024	0.01016	4.45534	91.53
2512.0	0.024896772100013287	18.78936319041783	0.02357	0.008019	4.45534	91.53
1995.0	0.0238045174074166	15.488808849038373	0.02294	0.006357	4.45534	91.53
1585.0	0.02334845495958994	12.096813766843244	0.02283	0.004893	4.45534	91.53
1259.0	0.023140315814612383	9.085387084291957	0.02285	0.003654	4.45534	91.53
1000.0	0.023042656183695488	6.59885548096212	0.02289	0.002648	4.45534	91.53
794.3	0.023064555252594834	4.608093334506757	0.02299	0.001853	4.45534	91.53
631.0	0.023367338316547734	2.771795858270013	0.02334	0.00113	4.45534	91.53
501.2	0.02351932697357643	1.6136521158541017	0.02351	0.0006623	4.45534	91.53
398.1	0.02366191075314925	0.7281451126388787	0.02366	0.0003007	4.45534	91.53
316.2	0.02381000019714607	0.007373131770643773	0.02381	3.064e-06	4.45534	91.53
251.2	0.023961188987402106	-0.5707867333763605	0.02396	-0.0002387	4.45534	91.53
199.5	0.02412386834651524	-1.0260833582009727	0.02412	-0.000432	4.45534	91.53
158.5	0.024266870230007002	-1.3634104913716183	0.02426	-0.0005774	4.45534	91.53
125.9	0.024440138608649502	-1.6504029537624914	0.02443	-0.0007039	4.45534	91.53
100.0	0.024613079557219166	-1.867972196168894	0.0246	-0.0008023	4.45534	91.53
79.43	0.024825897302816667	-2.0505485400253045	0.02481	-0.0008883	4.45534	91.53
63.1	0.025007883944068516	-2.166988936278378	0.02499	-0.0009456	4.45534	91.53
52.0	0.025149414386820224	-2.2514560478773658	0.02513	-0.000988	4.45534	91.53
39.81	0.025371736243308223	-2.3718421897892186	0.02535	-0.00105	4.45534	91.53
31.62	0.025572228217345474	-2.3891153869370436	0.02555	-0.001066	4.45534	91.53
25.12	0.02572272460296537	-2.408570020627195	0.0257	-0.001081	4.45534	91.53
19.95	0.025903750326931426	-2.4537159826038604	0.02588	-0.001109	4.45534	91.53
15.85	0.026091622103656183	-2.3327385102679252	0.02607	-0.001062	4.45534	91.53
12.59	0.026248574462054124	-2.155601638674705	0.02623	-0.0009873	4.45534	91.53
10.0	0.02640716937519052	-2.0662243905214597	0.02639	-0.0009521	4.45534	91.53
7.943	0.026565165278047868	-1.9360974832798814	0.02655	-0.0008975	4.45534	91.53
6.31	0.026664288474287104	-1.8757931906082008	0.02665	-0.0008728	4.45534	91.53
5.012	0.02674350500663666	-1.8209337532585008	0.02673	-0.0008498	4.45534	91.53
3.981	0.02690358308924668	-1.8207491634945787	0.02689	-0.0008548	4.45534	91.53
3.162	0.02695281668416123	-1.76701649583437	0.02694	-0.0008311	4.45534	91.53
2.512	0.02706145489972777	-1.6671436628949992	0.02705	-0.0007873	4.45534	91.53
1.995	0.0271724482106416	-1.7343761427959759	0.02716	-0.0008224	4.45534	91.53
1.585	0.027302036047884778	-1.7013670667014278	0.02729	-0.0008106	4.45534	91.53
1.259	0.027363158667266466	-1.776960909513157	0.02735	-0.0008485	4.45534	91.53
1.0	0.027483782892644165	-1.8146284420455858	0.02747	-0.0008703	4.45534	91.53
0.7943	0.02751988582825154	-2.1782730263338994	0.0275	-0.001046	4.45534	91.53
0.631	0.02771028148539816	-2.192267438803275	0.02769	-0.00106	4.45534	91.53
0.5012	0.027813743023908162	-2.3675917908643083	0.02779	-0.001149	4.45534	91.53
0.3981	0.027944045537466475	-2.3770667735225115	0.02792	-0.001159	4.45534	91.53
0.3162	0.028058305365791427	-2.57381788258957	0.02803	-0.00126	4.45534	91.53
0.2512	0.028242379573966494	-2.7438733026171636	0.02821	-0.001352	4.45534	91.53
0.1995	0.02838976054847945	-3.0327293096631047	0.02835	-0.001502	4.45534	91.53
0.1585	0.02857056179006636	-3.4092082419469416	0.02852	-0.001699	4.45534	91.53
0.1259	0.028750423805571978	-3.7153149324289934	0.02869	-0.001863	4.45534	91.53
0.1	0.02898294541622711	-4.065898226858094	0.02891	-0.002055	4.45534	91.53
0.07943	0.02923597593719081	-4.643857592908867	0.02914	-0.002367	4.45534	91.53
0.0631	0.029529777327301335	-5.162282410539545	0.02941	-0.002657	4.45534	91.53
0.05012	0.029883803037766124	-5.815520561860576	0.02973	-0.003028	4.45534	91.53
0.03981	0.030301354755192054	-6.442509257910129	0.03011	-0.0034	4.45534	91.53
0.03162	0.030682985122050952	-7.065259439305268	0.03045	-0.003774	4.45534	91.53
0.02512	0.031137226337617164	-7.922958658384082	0.03084	-0.004292	4.45534	91.53
0.01995	0.03163861564607403	-8.872831247208195	0.03126	-0.00488	4.45534	91.53
0.01585	0.032298325715120285	-9.872949804532631	0.03182	-0.005538	4.45534	91.53
0.01259	0.03295617163749455	-11.096834058277183	0.03234	-0.006343	4.45534	91.53
0.01	0.03388480066342431	-12.43417132608418	0.03309	-0.007296	4.45534	91.53

File: Warwick/Cell13_90SOH_25degC_95SOC_9153_185Cycles.txt
Freq(Hz)	Zmod(Ohm)	Zphz(Deg)	Zreal(Ohm)	Zimag(Ohm)	Capacity(Ah)	SOH
10000.0	0.0403655793963124	42.71099456652769	0.02966	0.02738	4.45534	91.53
7943.0	0.03613606647104801	39.28382889375759	0.02797	0.02288	4.45534	91.53
6310.0	0.03256329528779297	35.50086057473581	0.02651	0.01891	4.45534	91.53
5012.0	0.02971508034651766	31.486236171462217	0.02534	0.01552	4.45534	91.53
3981.0	0.02724987522907215	27.091634684795604	0.02426	0.01241	4.45534	91.53
3162.0	0.026046389385095202	22.863531295039067	0.024	0.01012	4.45534	91.53
2512.0	0.024876691821864097	18.724826605940535	0.02356	0.007986	4.45534	91.53
1995.0	0.023807493022155863	15.424401291352064	0.02295	0.006332	4.45534	91.53
1585.0	0.023339689393820133	11.995998840062144	0.02283	0.004851	4.45534	91.53
1259.0	0.023156604327923384	9.023821906993074	0.02287	0.003632	4.45534	91.53
1000.0	0.02304950413783342	6.529327715423509	0.0229	0.002621	4.45534	91.53
794.3	0.023083052766044613	4.5595705933913795	0.02301	0.001835	4.45534	91.53
631.0	0.023384814068108387	2.639721229978227	0.02336	0.001077	4.45534	91.53
501.2	0.023537730354475556	1.468476259688176	0.02353	0.0006032	4.45534	91.53
398.1	0.023691174491991738	0.5705203745659333	0.02369	0.0002359	4.45534	91.53
316.2	0.02383006702698085	-0.13589388945482855	0.02383	-5.652e-05	4.45534	91.53
251.2	0.024002005876384583	-0.7407454092994409	0.024	-0.0003103	4.45534	91.53
199.5	0.024175503089698052	-1.2225352900003459	0.02417	-0.0005158	4.45534	91.53
158.5	0.024319311141765505	-1.5855404373556172	0.02431	-0.0006729	4.45534	91.53
125.9	0.02449350310265969	-1.9026062427781416	0.02448	-0.0008132	4.45534	91.53
100.0	0.024667722594718788	-2.172014701444658	0.02465	-0.0009349	4.45534	91.53
79.43	0.024881827987509278	-2.400131801134154	0.02486	-0.001042	4.45534	91.53
63.1	0.025055992915867454	-2.610038260175545	0.02503	-0.001141	4.45534	91.53
52.0	0.025231630327824637	-2.869209102023156	0.0252	-0.001263	4.45534	91.53
39.81	0.025438059694088307	-3.134602307116636	0.0254	-0.001391	4.45534	91.53
31.62	0.025624059085164474	-3.360420710712015	0.02558	-0.001502	4.45534	91.53
25.12	0.025822386334341762	-3.650244012766078	0.02577	-0.001644	4.45534	91.53
19.95	0.026073040559167624	-3.9851012678004265	0.02601	-0.001812	4.45534	91.53
15.85	0.026325246836449604	-4.333103160871729	0.02625	-0.001989	4.45534	91.53
12.59	0.02664931518819949	-4.692222868864276	0.02656	-0.00218	4.45534	91.53
10.0	0.027002889197269245	-5.003286800731268	0.0269	-0.002355	4.45534	91.53
7.943	0.02741532680819253	-5.25724739305355	0.0273	-0.002512	4.45534	91.53
6.31	0.02785489264025263	-5.641004316204986	0.02772	-0.002738	4.45534	91.53
5.012	0.028422644774897355	-5.742686665679233	0.02828	-0.002844	4.45534	91.53
3.981	0.028962153856369178	-5.679097449928035	0.02882	-0.002866	4.45534	91.53
3.162	0.029447849089534534	-5.546031769308975	0.02931	-0.002846	4.45534	91.53
2.512	0.029994587195025704	-5.224001946834257	0.02987	-0.002731	4.45534	91.53
1.995	0.030469681471915654	-4.8629597101271935	0.03036	-0.002583	4.45534	91.53
1.585	0.03079681152327299	-4.5442489357128455	0.0307	-0.00244	4.45534	91.53
1.259	0.03111807849144931	-4.059642593593614	0.03104	-0.002203	4.45534	91.53
1.0	0.031477021920759914	-3.73961020798617	0.03141	-0.002053	4.45534	91.53
0.7943	0.031646273224504654	-3.7086958186690553	0.03158	-0.002047	4.45534	91.53
0.631	0.031885648636965185	-3.385559502103162	0.03183	-0.001883	4.45534	91.53
0.5012	0.03206789522248069	-3.131861645234314	0.03202	-0.001752	4.45534	91.53
0.3981	0.032252644294693114	-2.9466821899059505	0.03221	-0.001658	4.45534	91.53
0.3162	0.032372640006647586	-2.9410667709651652	0.03233	-0.001661	4.45534	91.53
0.2512	0.03255133945016702	-2.8878957988942324	0.03251	-0.00164	4.45534	91.53
0.1995	0.03271224761461676	-2.912260943707822	0.03267	-0.001662	4.45534	91.53
0.1585	0.03288723527449518	-3.0712075288293854	0.03284	-0.001762	4.45534	91.53
0.1259	0.03311094223968868	-3.178678283836947	0.03306	-0.001836	4.45534	91.53
0.1	0.03328935368852931	-3.4219475916004267	0.03323	-0.001987	4.45534	91.53
0.07943	0.033487047107799754	-3.62628318268099	0.03342	-0.002118	4.45534	91.53
0.0631	0.03379223040877888	-3.997914789151971	0.03371	-0.002356	4.45534	91.53
0.05012	0.03405575287671673	-4.297541825206239	0.03396	-0.002552	4.45534	91.53
0.03981	0.03440510781846207	-4.688130994159094	0.03429	-0.002812	4.45534	91.53
0.03162	0.03475025555301716	-5.149497372863426	0.03461	-0.003119	4.45534	91.53
0.02512	0.035179674543690705	-5.629564175178189	0.03501	-0.003451	4.45534	91.53
0.01995	0.035663135041664525	-6.118242034839125	0.03546	-0.003801	4.45534	91.53
0.01585	0.03617708861973279	-6.7003068179701835	0.03593	-0.004221	4.45534	91.53
0.01259	0.03673078247192673	-7.337457726570437	0.03643	-0.004691	4.45534	91.53
0.01	0.037398910411935805	-8.054271342166452	0.03703	-0.00524	4.45534	91.53

File: Warwick/Cell13_90SOH_35degC_05SOC_9153_185Cycles.txt
Freq(Hz)	Zmod(Ohm)	Zphz(Deg)	Zreal(Ohm)	Zimag(Ohm)	Capacity(Ah)	SOH
10000.0	0.04124687866978543	42.582978743159416	0.03037	0.02791	4.45534	91.53
7943.0	0.036806730362801854	39.13387886303934	0.02855	0.02323	4.45534	91.53
6310.0	0.0332016641149205	35.351112592487866	0.02708	0.01921	4.45534	91.53
5012.0	0.03037274106826712	31.235513132204535	0.02597	0.01575	4.45534	91.53
3981.0	0.027879958751762888	26.960251601765602	0.02485	0.01264	4.45534	91.53
3162.0	0.026670187475906503	22.834696260408297	0.02458	0.01035	4.45534	91.53
2512.0	0.025490381637001826	18.803144803839466	0.02413	0.008216	4.45534	91.53
1995.0	0.02436631289300866	15.588807873189094	0.02347	0.006548	4.45534	91.53
1585.0	0.02387496772772688	12.265385481032478	0.02333	0.005072	4.45534	91.53
1259.0	0.02363388078585487	9.348335804933624	0.02332	0.003839	4.45534	91.53
1000.0	0.023511667231398116	6.927941600958864	0.02334	0.002836	4.45534	91.53
794.3	0.023497937377565718	4.958439827215175	0.02341	0.002031	4.45534	91.53
631.0	0.023754457287001953	3.0864420382450017	0.02372	0.001279	4.45534	91.53
501.2	0.02387296581679788	1.888443694964127	0.02386	0.0007867	4.45534	91.53
398.1	0.023993423434141285	0.9678937237826634	0.02399	0.0004053	4.45534	91.53
316.2	0.02411018273628178	0.223074560224918	0.02411	9.387e-05	4.45534	91.53
251.2	0.02425062999264143	-0.4129950021922519	0.02425	-0.0001748	4.45534	91.53
199.5	0.024413145754080937	-0.9197987310823915	0.02441	-0.0003919	4.45534	91.53
158.5	0.02453646458314645	-1.315259464687057	0.02453	-0.0005632	4.45534	91.53
125.9	0.024710213842862632	-1.6474374146862167	0.0247	-0.0007104	4.45534	91.53
100.0	0.024874096391426966	-1.9290276874186554	0.02486	-0.0008373	4.45534	91.53
79.43	0.025088042404500195	-2.1730888384100266	0.02507	-0.0009513	4.45534	91.53
63.1	0.025252215368161263	-2.4035130768863326	0.02523	-0.001059	4.45534	91.53
52.0	0.025415490237254916	-2.566324841465819	0.02539	-0.001138	4.45534	91.53
39.81	0.025622594794438756	-2.8903221372012715	0.02559	-0.001292	4.45534	91.53
31.62	0.02580746016174393	-3.0874673097368155	0.02577	-0.00139	4.45534	91.53
25.12	0.025984436899806007	-3.351311236997625	0.02594	-0.001519	4.45534	91.53
19.95	0.02625059315520318	-3.5578180043515397	0.0262	-0.001629	4.45534	91.53
15.85	0.026496602819984304	-3.745751047367925	0.02644	-0.001731	4.45534	91.53
12.59	0.02674842320586393	-4.0990467180324	0.02668	-0.001912	4.45534	91.53
10.0	0.027063557341931235	-4.22529093565027	0.02699	-0.001994	4.45534	91.53
7.943	0.02739324836524504	-4.46800619348817	0.02731	-0.002134	4.45534	91.53
6.31	0.027772434102901387	-4.675922459478908	0.02768	-0.002264	4.45534	91.53
5.012	0.02816497152492791	-4.7065403787328695	0.02807	-0.002311	4.45534	91.53
3.981	0.028576542985462743	-4.711025901926094	0.02848	-0.002347	4.45534	91.53
3.162	0.029006900230807153	-4.6845766523319	0.02891	-0.002369	4.45534	91.53
2.512	0.029411801780917807	-4.5280935941109846	0.02932	-0.002322	4.45534	91.53
1.995	0.02974567424013112	-4.349658350199909	0.02966	-0.002256	4.45534	91.53
1.585	0.030082027857177448	-4.2321738045539465	0.03	-0.00222	4.45534	91.53
1.259	0.03041314294840308	-3.9744797400970224	0.03034	-0.002108	4.45534	91.53
1.0	0.03067757038945555	-3.803514774437005	0.03061	-0.002035	4.45534	91.53
0.7943	0.030920579619405582	-3.8720068604894715	0.03085	-0.002088	4.45534	91.53
0.631	0.031119256498187742	-3.8232602848897597	0.03105	-0.002075	4.45534	91.53
0.5012	0.03132668908454898	-3.7392528614185903	0.03126	-0.002043	4.45534	91.53
0.3981	0.03156689588793932	-3.730767012621372	0.0315	-0.002054	4.45534	91.53
0.3162	0.03178341361465128	-3.8950164353139396	0.03171	-0.002159	4.45534	91.53
0.2512	0.031959230294235814	-4.03529111921195	0.03188	-0.002249	4.45534	91.53
0.1995	0.03223000541420991	-4.282948750535964	0.03214	-0.002407	4.45534	91.53
0.1585	0.032524810237724674	-4.600963538573855	0.03242	-0.002609	4.45534	91.53
0.1259	0.03276822265549354	-5.0703190626737	0.03264	-0.002896	4.45534	91.53
0.1	0.033116914107446674	-5.579757500390016	0.03296	-0.00322	4.45534	91.53
0.07943	0.033469654375269546	-6.102372845512919	0.03328	-0.003558	4.45534	91.53
0.0631	0.03384600715003175	-6.7701637475818375	0.03361	-0.00399	4.45534	91.53
0.05012	0.034307990964205407	-7.557121146273819	0.03401	-0.004512	4.45534	91.53
0.03981	0.034733768885624836	-8.525055991211573	0.03435	-0.005149	4.45534	91.53
0.03162	0.035218566481331974	-9.652215332109055	0.03472	-0.005905	4.45534	91.53
0.02512	0.035815264078322806	-11.060509587411067	0.03515	-0.006871	4.45534	91.53
0.01995	0.036512749293911025	-12.767263582220261	0.03561	-0.008069	4.45534	91.53
0.01585	0.03738981513728037	-14.91562359098232	0.03613	-0.009624	4.45534	91.53
0.01259	0.03858130635424363	-17.279607671595805	0.03684	-0.01146	4.45534	91.53
0.01	0.04014206023611643	-19.87945352742038	0.03775	-0.01365	4.45534	91.53

File: Warwick/Cell13_90SOH_35degC_20SOC_9153_185Cycles.txt
Freq(Hz)	Zmod(Ohm)	Zphz(Deg)	Zreal(Ohm)	Zimag(Ohm)	Capacity(Ah)	SOH
10000.0	0.04096928239547283	42.635875090627174	0.03014	0.02775	4.45534	91.53
7943.0	0.0366722251847362	39.345470326796644	0.02836	0.02325	4.45534	91.53
6310.0	0.033048075586938494	35.455046488327376	0.02692	0.01917	4.45534	91.53
5012.0	0.030195873890318196	31.595071503687482	0.02572	0.01582	4.45534	91.53
3981.0	0.027688614988836114	27.185091133715137	0.02463	0.01265	4.45534	91.53
3162.0	0.02647539423691364	23.059350932767877	0.02436	0.01037	4.45534	91.53
2512.0	0.025279274040209306	19.014079793167333	0.0239	0.008236	4.45534	91.53
1995.0	0.024155731079807955	15.826800948471524	0.02324	0.006588	4.45534	91.53
1585.0	0.023664944538282776	12.54456417942433	0.0231	0.00514	4.45534	91.53
1259.0	0.023396493861260494	9.583101524286565	0.02307	0.003895	4.45534	91.53
1000.0	0.023274780965671836	7.224556471202654	0.02309	0.002927	4.45534	91.53
794.3	0.023235818556702495	5.205144741813239	0.02314	0.002108	4.45534	91.53
631.0	0.023500611928203064	3.3688945110492137	0.02346	0.001381	4.45534	91.53
501.2	0.023597161694576745	2.18531554425298	0.02358	0.0008998	4.45534	91.53
398.1	0.02370576774563524	1.2639284023259403	0.0237	0.0005229	4.45534	91.53
316.2	0.023801040959588304	0.535868430331955	0.0238	0.0002226	4.45534	91.53
251.2	0.02393001164713674	-0.05652958275659676	0.02393	-2.361e-05	4.45534	91.53
199.5	0.0240610067123136	-0.524125075195704	0.02406	-0.0002201	4.45534	91.53
158.5	0.024173015352661323	-0.9049941818197397	0.02417	-0.0003818	4.45534	91.53
125.9	0.02431526757430401	-1.1926452410612742	0.02431	-0.0005061	4.45534	91.53
100.0	0.024457590774440558	-1.4275294272448456	0.02445	-0.0006093	4.45534	91.53
79.43	0.024630160672638738	-1.6458117876118878	0.02462	-0.0007074	4.45534	91.53
63.1	0.024812153317477305	-1.7933726912926862	0.0248	-0.0007765	4.45534	91.53
52.0	0.024942839053323503	-1.8384415217506764	0.02493	-0.0008002	4.45534	91.53
39.81	0.025124935869370892	-1.9757041828374367	0.02511	-0.0008662	4.45534	91.53
31.62	0.025275886057663736	-2.031492634802265	0.02526	-0.000896	4.45534	91.53
25.12	0.02544554838002121	-2.0030713217651566	0.02543	-0.0008894	4.45534	91.53
19.95	0.02558513826423457	-1.9710752415074764	0.02557	-0.00088	4.45534	91.53
15.85	0.025734260501518204	-1.907520616854282	0.02572	-0.0008566	4.45534	91.53
12.59	0.025912072916113832	-1.7490793272931502	0.0259	-0.0007909	4.45534	91.53
10.0	0.026000595393952036	-1.6357588830982037	0.02599	-0.0007422	4.45534	91.53
7.943	0.026079105790076468	-1.5141285083194402	0.02607	-0.0006891	4.45534	91.53
6.31	0.02618883227656399	-1.4880862345011847	0.02618	-0.0006801	4.45534	91.53
5.012	0.026287409549249997	-1.3604100472004301	0.02628	-0.0006241	4.45534	91.53
3.981	0.02637737717135652	-1.355117281031586	0.02637	-0.0006238	4.45534	91.53
3.162	0.026426447087907975	-1.265636138067041	0.02642	-0.0005837	4.45534	91.53
2.512	0.02650498824070669	-1.1116148370024532	0.0265	-0.0005142	4.45534	91.53
1.995	0.02656575632275505	-1.1927706622186487	0.02656	-0.000553	4.45534	91.53
1.585	0.02656494026513141	-1.1050070977067084	0.02656	-0.0005123	4.45534	91.53
1.259	0.02667434614475114	-1.0343052502788215	0.02667	-0.0004815	4.45534	91.53
1.0	0.02674531352611145	-1.142121701180396	0.02674	-0.0005331	4.45534	91.53
0.7943	0.026808717033084597	-1.4611531226533157	0.0268	-0.0006836	4.45534	91.53
0.631	0.02680940849851037	-1.5179828891198937	0.0268	-0.0007102	4.45534	91.53
0.5012	0.026878984095571767	-1.481427779059861	0.02687	-0.0006949	4.45534	91.53
0.3981	0.026969490116796797	-1.5200216612661517	0.02696	-0.0007154	4.45534	91.53
0.3162	0.02704256285265877	-1.7465243858257462	0.02703	-0.0008242	4.45534	91.53
0.2512	0.02710478048241675	-1.8922509197320598	0.02709	-0.000895	4.45534	91.53
0.1995	0.027219006025202316	-2.1412748889731104	0.0272	-0.001017	4.45534	91.53
0.1585	0.027293817981367135	-2.3938092878913086	0.02727	-0.00114	4.45534	91.53
0.1259	0.027419473754979325	-2.656835816485948	0.02739	-0.001271	4.45534	91.53
0.1	0.02754375980145049	-3.230138956497177	0.0275	-0.001552	4.45534	91.53
0.07943	0.027692475801199143	-3.527807515876111	0.02764	-0.001704	4.45534	91.53
0.0631	0.02785075682993193	-4.085030489944475	0.02778	-0.001984	4.45534	91.53
0.05012	0.02810070525805358	-4.6048145176319055	0.02801	-0.002256	4.45534	91.53
0.03981	0.028349753244076042	-5.268168138014885	0.02823	-0.002603	4.45534	91.53
0.03162	0.028667195607523246	-6.00293832896406	0.02851	-0.002998	4.45534	91.53
0.02512	0.029007573080145812	-6.8584624612736045	0.0288	-0.003464	4.45534	91.53
0.01995	0.02941189725264251	-7.796750856546972	0.02914	-0.00399	4.45534	91.53
0.01585	0.029859984862688725	-9.028888121907837	0.02949	-0.004686	4.45534	91.53
0.01259	0.030450595002396916	-10.298787839974608	0.02996	-0.005444	4.45534	91.53
0.01	0.03115075530384456	-11.731975925654908	0.0305	-0.006334	4.45534	91.53

File: Warwick/Cell13_90SOH_35degC_50SOC_9153_185Cycles.txt
Freq(Hz)	Zmod(Ohm)	Zphz(Deg)	Zreal(Ohm)	Zimag(Ohm)	Capacity(Ah)	SOH
10000.0	0.04091919476236061	42.910418624196616	0.02997	0.02786	4.45534	91.53
7943.0	0.03658450218330161	39.498771999331865	0.02823	0.02327	4.45534	91.53
6310.0	0.0329158396520581	35.79061531319649	0.0267	0.01925	4.45534	91.53
5012.0	0.03002367232701556	31.75252605715261	0.02553	0.0158	4.45534	91.53
3981.0	0.027551987224154993	27.49509577379643	0.02444	0.01272	4.45534	91.53
3162.0	0.02631125234571703	23.330120667744154	0.02416	0.01042	4.45534	91.53
2512.0	0.02510158363530078	19.306204293649436	0.02369	0.008299	4.45534	91.53
1995.0	0.023975608209177924	16.14530531133497	0.02303	0.006667	4.45534	91.53
1585.0	0.02344219409526335	12.796032667894108	0.02286	0.005192	4.45534	91.53
1259.0	0.023193512649014595	9.873319991782722	0.02285	0.003977	4.45534	91.53
1000.0	0.02302470507954445	7.45651257023567	0.02283	0.002988	4.45534	91.53
794.3	0.022986389037863257	5.514654930047648	0.02288	0.002209	4.45534	91.53
631.0	0.023226248620903032	3.61634270128669	0.02318	0.001465	4.45534	91.53
501.2	0.02331132577975779	2.4509797176323693	0.02329	0.0009969	4.45534	91.53
398.1	0.023398623443271187	1.5555936813741118	0.02339	0.0006352	4.45534	91.53
316.2	0.023482609948853643	0.8542489799378052	0.02348	0.0003501	4.45534	91.53
251.2	0.02360028902873861	0.28356323764973407	0.0236	0.0001168	4.45534	91.53
199.5	0.02372011508682241	-0.1784810899807278	0.02372	-7.389e-05	4.45534	91.53
158.5	0.023810967077378443	-0.5163940090430572	0.02381	-0.0002146	4.45534	91.53
125.9	0.023932187884938557	-0.7747506982986981	0.02393	-0.0003236	4.45534	91.53
100.0	0.024053419951433102	-0.9661939829500674	0.02405	-0.0004056	4.45534	91.53
79.43	0.02421461624391351	-1.1187939484439973	0.02421	-0.0004728	4.45534	91.53
63.1	0.024325530820313048	-1.2218263048143285	0.02432	-0.0005187	4.45534	91.53
52.0	0.02440522122497561	-1.1851960687465233	0.0244	-0.0005048	4.45534	91.53
39.81	0.02455695230459187	-1.3634054917430434	0.02455	-0.0005843	4.45534	91.53
31.62	0.024675869979394853	-1.2497648092259759	0.02467	-0.0005382	4.45534	91.53
25.12	0.02474594288545094	-1.2557205416686155	0.02474	-0.0005423	4.45534	91.53
19.95	0.024825124760210166	-1.1642229507709283	0.02482	-0.0005044	4.45534	91.53
15.85	0.024934799310200994	-1.124167610970269	0.02493	-0.0004892	4.45534	91.53
12.59	0.024973991716383665	-1.0244228846632442	0.02497	-0.0004465	4.45534	91.53
10.0	0.025073663433172265	-0.9794407273177889	0.02507	-0.0004286	4.45534	91.53
7.943	0.025053407637285592	-0.9450087534197096	0.02505	-0.0004132	4.45534	91.53
6.31	0.02516332249942364	-0.931088310481981	0.02516	-0.0004089	4.45534	91.53
5.012	0.02520257844447667	-0.8195920504315015	0.0252	-0.0003605	4.45534	91.53
3.981	0.025223626370726317	-0.9715724050165236	0.02522	-0.0004277	4.45534	91.53
3.162	0.025283573916873383	-0.9633758121748341	0.02528	-0.0004251	4.45534	91.53
2.512	0.025342780533319544	-0.8487475264843614	0.02534	-0.0003754	4.45534	91.53
1.995	0.02545325579194143	-0.9164291832255728	0.02545	-0.0004071	4.45534	91.53
1.585	0.025403157289006422	-0.9033487512131104	0.0254	-0.0004005	4.45534	91.53
1.259	0.025473648093863585	-0.9696840293329443	0.02547	-0.0004311	4.45534	91.53
1.0	0.025543530885333766	-0.9526732595737065	0.02554	-0.0004247	4.45534	91.53
0.7943	0.025597434746669444	-1.3809660684893024	0.02559	-0.0006169	4.45534	91.53
0.631	0.02559699791479462	-1.3397918560392013	0.02559	-0.0005985	4.45534	91.53
0.5012	0.02564916999904675	-1.53214037511119	0.02564	-0.0006858	4.45534	91.53
0.3981	0.025768709048184776	-1.4896659062559947	0.02576	-0.0006699	4.45534	91.53
0.3162	0.025832018628245062	-1.747844323578712	0.02582	-0.0007879	4.45534	91.53
0.2512	0.02590520712617446	-1.963310177816321	0.02589	-0.0008875	4.45534	91.53
0.1995	0.025986865590332357	-2.0643576677163975	0.02597	-0.0009361	4.45534	91.53
0.1585	0.026060244223721312	-2.2585362829049727	0.02604	-0.001027	4.45534	91.53
0.1259	0.02621784438126064	-2.6408660252277816	0.02619	-0.001208	4.45534	91.53
0.1	0.026305594918191837	-2.980962751503864	0.02627	-0.001368	4.45534	91.53
0.07943	0.026495611259225556	-3.3623971689985805	0.02645	-0.001554	4.45534	91.53
0.0631	0.026687046220966456	-3.7469526837799854	0.02663	-0.001744	4.45534	91.53
0.05012	0.026885765546102645	-4.30243529028198	0.02681	-0.002017	4.45534	91.53
0.03981	0.027102075566273517	-4.974319262503074	0.027	-0.00235	4.45534	91.53
0.03162	0.02736353230122164	-5.6626730421712255	0.02723	-0.0027	4.45534	91.53
0.02512	0.02764435747128155	-6.25092823002553	0.02748	-0.00301	4.45534	91.53
0.01995	0.028082869529305582	-7.223203895836262	0.02786	-0.003531	4.45534	91.53
0.01585	0.02849591577752854	-8.264316226717895	0.0282	-0.004096	4.45534	91.53
0.01259	0.028987347998739036	-9.255005209592944	0.02861	-0.004662	4.45534	91.53
0.01	0.029580417914559627	-10.5539750615959	0.02908	-0.005418	4.45534	91.53

File: Warwick/Cell13_90SOH_35degC_70SOC_9153_185Cycles.txt
Freq(Hz)	Zmod(Ohm)	Zphz(Deg)	Zreal(Ohm)	Zimag(Ohm)	Capacity(Ah)	SOH
10000.0	0.04080253178419202	42.77526812938611	0.02995	0.02771	4.45534	91.53
7943.0	0.03653555254816875	39.60277278966395	0.02815	0.02329	4.45534	91.53
6310.0	0.03286718880585925	35.85178513305135	0.02664	0.01925	4.45534	91.53
5012.0	0.03001283058959951	31.900156917733717	0.02548	0.01586	4.45534	91.53
3981.0	0.027476815681588725	27.600235858353653	0.02435	0.01273	4.45534	91.53
3162.0	0.026222223399246677	23.48549737704245	0.02405	0.01045	4.45534	91.53
2512.0	0.02490315650675633	19.463772575932474	0.02348	0.008298	4.45534	91.53
1995.0	0.02387752156317736	16.28093699178979	0.02292	0.006694	4.45534	91.53
1585.0	0.023341184631462047	12.922861413708462	0.02275	0.00522	4.45534	91.53
1259.0	0.023070987863548456	10.006972762302896	0.02272	0.004009	4.45534	91.53
1000.0	0.022909657876101077	7.569853309602419	0.02271	0.003018	4.45534	91.53
794.3	0.022858156990448728	5.575909482328647	0.02275	0.002221	4.45534	91.53
631.0	0.023098820337844096	3.725800883211851	0.02305	0.001501	4.45534	91.53
501.2	0.02317254806878173	2.5277879080506294	0.02315	0.001022	4.45534	91.53
398.1	0.023259499695608244	1.63759714697932	0.02325	0.0006647	4.45534	91.53
316.2	0.023343026813376196	0.9226915874117148	0.02334	0.0003759	4.45534	91.53
251.2	0.023440338649430813	0.30798629205461564	0.02344	0.000126	4.45534	91.53
199.5	0.023560082634829616	-0.15175077596283124	0.02356	-6.24e-05	4.45534	91.53
158.5	0.02364088883692828	-0.49684181019396095	0.02364	-0.000205	4.45534	91.53
125.9	0.023762176385171457	-0.7754712771626027	0.02376	-0.0003216	4.45534	91.53
100.0	0.023883567653095714	-0.9903409687066154	0.02388	-0.0004128	4.45534	91.53
79.43	0.024055159597059422	-1.186722468860582	0.02405	-0.0004982	4.45534	91.53
63.1	0.024156128514519874	-1.29065674831955	0.02415	-0.0005441	4.45534	91.53
52.0	0.024227255940572383	-1.4023073645099147	0.02422	-0.0005929	4.45534	91.53
39.81	0.024416992167136397	-1.3712221284026969	0.02441	-0.0005843	4.45534	91.53
31.62	0.0245172574373644	-1.3941324898666758	0.02451	-0.0005965	4.45534	91.53
25.12	0.02459738986986221	-1.4045020799515278	0.02459	-0.0006029	4.45534	91.53
19.95	0.02469620115645319	-1.284008756615923	0.02469	-0.0005534	4.45534	91.53
15.85	0.024796333361204837	-1.2950014956648235	0.02479	-0.0005604	4.45534	91.53
12.59	0.02487588787239563	-1.2466257577602633	0.02487	-0.0005412	4.45534	91.53
10.0	0.02495519350375789	-1.1689472581243618	0.02495	-0.0005091	4.45534	91.53
7.943	0.025005872422493084	-1.241748862942438	0.025	-0.0005419	4.45534	91.53
6.31	0.02510502549869249	-1.1464473743106847	0.0251	-0.0005023	4.45534	91.53
5.012	0.025125019499295916	-1.1453068439117278	0.02512	-0.0005022	4.45534	91.53
3.981	0.025215021519721135	-1.143491004944107	0.02521	-0.0005032	4.45534	91.53
3.162	0.025245176280628345	-1.1602852036412938	0.02524	-0.0005112	4.45534	91.53
2.512	0.02531532272774732	-1.1749533729691806	0.02531	-0.0005191	4.45534	91.53
1.995	0.025355883625699186	-1.2343239950260385	0.02535	-0.0005462	4.45534	91.53
1.585	0.025426284905388754	-1.2739561922358935	0.02542	-0.0005653	4.45534	91.53
1.259	0.02548826653207314	-1.4592876139579412	0.02548	-0.0006491	4.45534	91.53
1.0	0.025548390009744255	-1.4684155673395014	0.02554	-0.0006547	4.45534	91.53
0.7943	0.025624712120139028	-1.9416303190973911	0.02561	-0.0008682	4.45534	91.53
0.631	0.02575543037807755	-1.9834131723151203	0.02574	-0.0008914	4.45534	91.53
0.5012	0.025847240611136812	-2.092815816293432	0.02583	-0.0009439	4.45534	91.53
0.3981	0.025909966981839245	-2.24951195665813	0.02589	-0.001017	4.45534	91.53
0.3162	0.026044395347175946	-2.4800926066149858	0.02602	-0.001127	4.45534	91.53
0.2512	0.02613844029394256	-2.6730323955204702	0.02611	-0.001219	4.45534	91.53
0.1995	0.026324536159256444	-2.935227567470957	0.02629	-0.001348	4.45534	91.53
0.1585	0.026514992664528496	-3.3382907758310614	0.02647	-0.001544	4.45534	91.53
0.1259	0.026684398231925713	-3.6591071058117515	0.02663	-0.001703	4.45534	91.53
0.1	0.026907661529757654	-4.06407399146685	0.02684	-0.001907	4.45534	91.53
0.07943	0.02713185832190637	-4.451829571390242	0.02705	-0.002106	4.45534	91.53
0.0631	0.027393585015473967	-4.9842361260618695	0.02729	-0.00238	4.45534	91.53
0.05012	0.02769821553818946	-5.515053591106046	0.02757	-0.002662	4.45534	91.53
0.03981	0.028005908323066403	-6.048520134225849	0.02785	-0.002951	4.45534	91.53
0.03162	0.028443698845262724	-6.861173495338954	0.02824	-0.003398	4.45534	91.53
0.02512	0.028833456625940636	-7.450855331019526	0.02859	-0.003739	4.45534	91.53
0.01995	0.02931778076526257	-8.309473236103695	0.02901	-0.004237	4.45534	91.53
0.01585	0.029836824562945702	-9.35498548288867	0.02944	-0.00485	4.45534	91.53
0.01259	0.030442869838436717	-10.634453993631414	0.02992	-0.005618	4.45534	91.53
0.01	0.031246758615894866	-11.946454132551104	0.03057	-0.006468	4.45534	91.53
