Repository: chrisw-17/rapid-SOH-prediction

# Rapid EIS-based SOH Estimation for Unknown LIBs

---

**This repository accompanies the paper:**

> **Fast state of health evaluation of lithium-ion batteries using EIS for second-life and recycling assessment**  
> *Authors: Christopher Wett, Jörg Lampe, Joey Danz, Thomas Seeger, Bugra Turan*

## Overview

This repository provides a complete workflow for rapid State of Health (SOH) estimation of lithium-ion batteries using Electrochemical Impedance Spectroscopy (EIS) and neural network models. The code and data enable reproducible analysis, model training, and evaluation for the fully connected neural network model as described in the associated publication.

File: Warwick/Cell13_90SOH_35degC_95SOC_9153_185Cycles.txt
Freq(Hz)	Zmod(Ohm)	Zphz(Deg)	Zreal(Ohm)	Zimag(Ohm)	Capacity(Ah)	SOH
10000.0	0.04098409447578414	42.86426866636101	0.03004	0.02788	4.45534	91.53
7943.0	0.036485609491962716	39.60651651089501	0.02811	0.02326	4.45534	91.53
6310.0	0.03289649829389141	35.92237050962905	0.02664	0.0193	4.45534	91.53
5012.0	0.030045666908890538	31.928571131275135	0.0255	0.01589	4.45534	91.53
3981.0	0.027472589976192632	27.62838054193791	0.02434	0.01274	4.45534	91.53
3162.0	0.02621305209242144	23.494208052256237	0.02404	0.01045	4.45534	91.53
2512.0	0.025001342843935404	19.481476307913116	0.02357	0.008338	4.45534	91.53
1995.0	0.02384676223305797	16.2850002112508	0.02289	0.006687	4.45534	91.53
1585.0	0.023323483530553493	12.953003919719013	0.02273	0.005228	4.45534	91.53
1259.0	0.023049208424585865	9.986236001528459	0.0227	0.003997	4.45534	91.53
1000.0	0.022889436974290123	7.569004344306697	0.02269	0.003015	4.45534	91.53
794.3	0.022838348977104277	5.5832815967285	0.02273	0.002222	4.45534	91.53
631.0	0.023066696534181048	3.6463684201157327	0.02302	0.001467	4.45534	91.53
501.2	0.02315143442640218	2.4656880131341454	0.02313	0.000996	4.45534	91.53
398.1	0.023228517839070147	1.5516896666464308	0.02322	0.000629	4.45534	91.53
316.2	0.02332235606129878	0.8144198841101157	0.02332	0.0003315	4.45534	91.53
251.2	0.023420110367160952	0.17589895835526131	0.02342	7.19e-05	4.45534	91.53
199.5	0.023530405845203776	-0.3365144785480483	0.02353	-0.0001382	4.45534	91.53
158.5	0.02361194291899758	-0.7350249705409322	0.02361	-0.0003029	4.45534	91.53
125.9	0.02373418522911625	-1.0760103966821475	0.02373	-0.0004457	4.45534	91.53
100.0	0.023856843839032856	-1.3724338223430401	0.02385	-0.0005714	4.45534	91.53
79.43	0.02403996469236176	-1.6497482173729132	0.02403	-0.0006921	4.45534	91.53
63.1	0.02415327224953174	-1.8995109443760674	0.02414	-0.0008006	4.45534	91.53
52.0	0.024306641900723347	-2.1203199238626382	0.02429	-0.0008993	4.45534	91.53
39.81	0.024431805582068634	-2.4208952403995325	0.02441	-0.001032	4.45534	91.53
31.62	0.02462589370967072	-2.6277063394512026	0.0246	-0.001129	4.45534	91.53
25.12	0.024792395789838467	-2.9293412701977455	0.02476	-0.001267	4.45534	91.53
19.95	0.025016722906887702	-3.1048747641995584	0.02498	-0.001355	4.45534	91.53
15.85	0.025239976228197996	-3.2251610422873207	0.0252	-0.00142	4.45534	91.53
12.59	0.025514484827250578	-3.383867135901472	0.02547	-0.001506	4.45534	91.53
10.0	0.025776344290841555	-3.4362929397707176	0.02573	-0.001545	4.45534	91.53
7.943	0.026017353074438608	-3.4573715786704478	0.02597	-0.001569	4.45534	91.53
6.31	0.026354391303917455	-3.3259909674519315	0.02631	-0.001529	4.45534	91.53
5.012	0.026630437266406272	-3.157870718934381	0.02659	-0.001467	4.45534	91.53
3.981	0.026858202173637758	-3.0562909017142137	0.02682	-0.001432	4.45534	91.53
3.162	0.027073380579454798	-2.845495835883432	0.02704	-0.001344	4.45534	91.53
2.512	0.027277296420283297	-2.5634570187989945	0.02725	-0.00122	4.45534	91.53
1.995	0.027475436739022002	-2.4656393730986372	0.02745	-0.001182	4.45534	91.53
1.585	0.027621005213424078	-2.234647192084076	0.0276	-0.001077	4.45534	91.53
1.259	0.02766888114832257	-2.1168044172310694	0.02765	-0.001022	4.45534	91.53
1.0	0.02784806831721008	-2.0640605338042963	0.02783	-0.001003	4.45534	91.53
0.7943	0.027911330692032586	-2.240152035316733	0.02789	-0.001091	4.45534	91.53
0.631	0.02803092914978025	-2.2142247561823476	0.02801	-0.001083	4.45534	91.53
0.5012	0.028111023976369127	-2.216071651115524	0.02809	-0.001087	4.45534	91.53
0.3981	0.028251971541823417	-2.2598086521057312	0.02823	-0.001114	4.45534	91.53
0.3162	0.028372352317000436	-2.274467567615542	0.02835	-0.001126	4.45534	91.53
0.2512	0.0284860513936207	-2.4505867865075683	0.02846	-0.001218	4.45534	91.53
0.1995	0.02866849985611385	-2.5550091793793372	0.02864	-0.001278	4.45534	91.53
0.1585	0.02877330457212032	-2.7569988667416796	0.02874	-0.001384	4.45534	91.53
0.1259	0.02893812753099274	-2.941504071622496	0.0289	-0.001485	4.45534	91.53
0.1	0.029157978050612494	-3.287303452682283	0.02911	-0.001672	4.45534	91.53
0.07943	0.029346552455101094	-3.557579260907415	0.02929	-0.001821	4.45534	91.53
0.0631	0.029545349820233976	-3.81149489627312	0.02948	-0.001964	4.45534	91.53
0.05012	0.029824388744784023	-4.311184160947651	0.02974	-0.002242	4.45534	91.53
0.03981	0.030155815425884275	-4.568618227582556	0.03006	-0.002402	4.45534	91.53
0.03162	0.030514350787785083	-5.174369384867305	0.03039	-0.002752	4.45534	91.53
0.02512	0.03084681027270081	-5.3982438360671186	0.03071	-0.002902	4.45534	91.53
0.01995	0.031273747201127015	-6.042377443619451	0.0311	-0.003292	4.45534	91.53
0.01585	0.0316422626245343	-6.481765215324765	0.03144	-0.003572	4.45534	91.53
0.01259	0.03218031907859212	-7.1510753419730495	0.03193	-0.004006	4.45534	91.53
0.01	0.03271257894144086	-7.798928019801158	0.03241	-0.004439	4.45534	91.53

File: Warwick/Cell14_90SOH_15degC_05SOC_9037_185Cycles.txt
Freq(Hz)	Zmod(Ohm)	Zphz(Deg)	Zreal(Ohm)	Zimag(Ohm)	Capacity(Ah)	SOH
10000.0	0.039008154275740864	39.267704308213254	0.0302	0.02469	4.40552	90.37
7943.0	0.03518528811875782	35.87652290267224	0.02851	0.02062	4.40552	90.37
6310.0	0.032062863253302876	32.10388154184501	0.02716	0.01704	4.40552	90.37
5012.0	0.02953058922541167	28.05764997483505	0.02606	0.01389	4.40552	90.37
3981.0	0.02736573039405307	23.792421858974695	0.02504	0.01104	4.40552	90.37
3162.0	0.026395016650875597	19.70084166008687	0.02485	0.008898	4.40552	90.37
2512.0	0.025177642244658256	15.936330904458035	0.02421	0.006913	4.40552	90.37
1995.0	0.02448624667032496	12.562816858807206	0.0239	0.005326	4.40552	90.37
1585.0	0.024177278920507164	9.29245815782499	0.02386	0.003904	4.40552	90.37
1259.0	0.024110084943856996	6.39635222560113	0.02396	0.002686	4.40552	90.37
1000.0	0.024168739230667372	3.9954229228559743	0.02411	0.001684	4.40552	90.37
794.3	0.02433527160316893	2.029946354819271	0.02432	0.000862	4.40552	90.37
631.0	0.024790244048818882	0.25423535226143623	0.02479	0.00011	4.40552	90.37
501.2	0.025102932611350413	-0.8758039180941697	0.0251	-0.0003837	4.40552	90.37
398.1	0.025412108990794133	-1.7688397808586591	0.0254	-0.0007844	4.40552	90.37
316.2	0.025723316757370152	-2.439725890344718	0.0257	-0.001095	4.40552	90.37
251.2	0.02604626606636736	-3.023886766366331	0.02601	-0.001374	4.40552	90.37
199.5	0.026387525253422306	-3.439265661824823	0.02634	-0.001583	4.40552	90.37
158.5	0.0267082509535911	-3.784821400953046	0.02665	-0.001763	4.40552	90.37
125.9	0.027047593626790534	-4.051507751364812	0.02698	-0.001911	4.40552	90.37
100.0	0.027395686248020874	-4.259955505758897	0.02732	-0.002035	4.40552	90.37
79.43	0.027785024455630768	-4.48347733684853	0.0277	-0.002172	4.40552	90.37
63.1	0.028151911640242125	-4.631132137282913	0.02806	-0.002273	4.40552	90.37
52.0	0.028463403099418732	-4.642946677481239	0.02837	-0.002304	4.40552	90.37
39.81	0.02879811016368956	-4.966207441267652	0.02869	-0.002493	4.40552	90.37
31.62	0.02917581205382294	-5.106775893948466	0.02906	-0.002597	4.40552	90.37
25.12	0.02949467038296919	-5.269878446235811	0.02937	-0.002709	4.40552	90.37
19.95	0.029817958095751627	-5.513658492153979	0.02968	-0.002865	4.40552	90.37
15.85	0.03021423507223044	-5.791730136869982	0.03006	-0.003049	4.40552	90.37
12.59	0.030660930775173803	-6.227517854381901	0.03048	-0.003326	4.40552	90.37
10.0	0.031011221017560722	-6.5305533179985	0.03081	-0.003527	4.40552	90.37
7.943	0.03146173682427593	-7.252866148551704	0.03121	-0.003972	4.40552	90.37
6.31	0.032079047679131625	-7.829518868237943	0.03178	-0.00437	4.40552	90.37
5.012	0.03271508595434222	-8.449362515874395	0.03236	-0.004807	4.40552	90.37
3.981	0.03340012797879673	-9.205122816755418	0.03297	-0.005343	4.40552	90.37
3.162	0.03430622598013369	-9.952156253116652	0.03379	-0.005929	4.40552	90.37
2.512	0.03539255725431549	-10.587633630569815	0.03479	-0.006503	4.40552	90.37
1.995	0.03655567136574023	-11.11474328512242	0.03587	-0.007047	4.40552	90.37
1.585	0.0379378363247036	-11.471353638779172	0.03718	-0.007545	4.40552	90.37
1.259	0.03929357372395644	-11.607338468980096	0.03849	-0.007906	4.40552	90.37
1.0	0.04079745428332508	-11.488958824011133	0.03998	-0.008126	4.40552	90.37
0.7943	0.042258020256514615	-11.429589895782028	0.04142	-0.008374	4.40552	90.37
0.631	0.04371594217216415	-10.811273856950928	0.04294	-0.0082	4.40552	90.37
0.5012	0.04500768085560508	-10.10148748778625	0.04431	-0.007894	4.40552	90.37
0.3981	0.04622480174105671	-9.355137529260015	0.04561	-0.007514	4.40552	90.37
0.3162	0.04718870135954156	-8.584799411889716	0.04666	-0.007044	4.40552	90.37
0.2512	0.04807398120605365	-7.966777640255581	0.04761	-0.006663	4.40552	90.37
0.1995	0.048824141170121974	-7.377120867865795	0.04842	-0.006269	4.40552	90.37
0.1585	0.04953460306694704	-6.9560099348392885	0.04917	-0.005999	4.40552	90.37
0.1259	0.05011076187806368	-6.685656245229576	0.04977	-0.005834	4.40552	90.37
0.1	0.050721669737894076	-6.555875872094231	0.05039	-0.005791	4.40552	90.37
0.07943	0.0512542557842761	-6.547091861104088	0.05092	-0.005844	4.40552	90.37
0.0631	0.051818400747224914	-6.742651516422924	0.05146	-0.006084	4.40552	90.37
0.05012	0.052388326982258177	-7.069940966018567	0.05199	-0.006448	4.40552	90.37
0.03981	0.053039696680882334	-7.548957290323225	0.05258	-0.006968	4.40552	90.37
0.03162	0.053750297710803425	-8.130705353372033	0.05321	-0.007602	4.40552	90.37
0.02512	0.05455451604587837	-8.951933289722241	0.05389	-0.008489	4.40552	90.37
0.01995	0.05538678094997036	-10.031710120301472	0.05454	-0.009648	4.40552	90.37
0.01585	0.056424676339346426	-11.200403294131819	0.05535	-0.01096	4.40552	90.37
0.01259	0.05774075943386959	-12.736532790795938	0.05632	-0.01273	4.40552	90.37
0.01	0.05919767731930029	-14.508083159032543	0.05731	-0.01483	4.40552	90.37

File: Warwick/Cell14_90SOH_15degC_20SOC_9037_185Cycles.txt
Freq(Hz)	Zmod(Ohm)	Zphz(Deg)	Zreal(Ohm)	Zimag(Ohm)	Capacity(Ah)	SOH
10000.0	0.03879858889186564	39.425520838821356	0.02997	0.02464	4.40552	90.37
7943.0	0.034984569455690034	36.175477058270246	0.02824	0.02065	4.40552	90.37
6310.0	0.03186826791653415	32.323647469872355	0.02693	0.01704	4.40552	90.37
5012.0	0.029266885724313067	28.37765924689471	0.02575	0.01391	4.40552	90.37
3981.0	0.02711694857464608	24.11695357677129	0.02475	0.01108	4.40552	90.37
3162.0	0.026122170832455712	20.043634433077216	0.02454	0.008953	4.40552	90.37
2512.0	0.025126016894844276	16.022136867392103	0.02415	0.006935	4.40552	90.37
1995.0	0.024196157215558012	12.851917199950513	0.02359	0.005382	4.40552	90.37
1585.0	0.023879958877686538	9.535689292103104	0.02355	0.003956	4.40552	90.37
1259.0	0.02380969359315655	6.63968551642407	0.02365	0.002753	4.40552	90.37
1000.0	0.02384452576588597	4.216070412461403	0.02378	0.001753	4.40552	90.37
794.3	0.024008467719744218	2.2474492266029604	0.02399	0.0009415	4.40552	90.37
631.0	0.024450717398268706	0.43890754963850576	0.02445	0.0001873	4.40552	90.37
501.2	0.024751763982593242	-0.6840443805968989	0.02475	-0.0002955	4.40552	90.37
398.1	0.025058966500835583	-1.5327823813935562	0.02505	-0.0006703	4.40552	90.37
316.2	0.025348742476896165	-2.20343211771621	0.02533	-0.0009746	4.40552	90.37
251.2	0.025659353635662765	-2.740861776683281	0.02563	-0.001227	4.40552	90.37
199.5	0.025988767977724533	-3.1299352978139923	0.02595	-0.001419	4.40552	90.37
158.5	0.026286687809611922	-3.4153541695958722	0.02624	-0.001566	4.40552	90.37
125.9	0.026603669314588917	-3.6400128949760076	0.02655	-0.001689	4.40552	90.37
100.0	0.0269194454623419	-3.808411629122275	0.02686	-0.001788	4.40552	90.37
79.43	0.027285328823380525	-3.9656295539329958	0.02722	-0.001887	4.40552	90.37
63.1	0.027580018056556816	-4.08354462129702	0.02751	-0.001964	4.40552	90.37
52.0	0.027802823975272728	-4.147870678188007	0.02773	-0.002011	4.40552	90.37
39.81	0.02819579323232457	-4.202019076778831	0.02812	-0.002066	4.40552	90.37
31.62	0.028509978183085306	-4.292660409569932	0.02843	-0.002134	4.40552	90.37
25.12	0.028844174524503212	-4.378290567449592	0.02876	-0.002202	4.40552	90.37
19.95	0.029158261076408516	-4.45913930829701	0.02907	-0.002267	4.40552	90.37
15.85	0.029524233249993134	-4.578950843592687	0.02943	-0.002357	4.40552	90.37
12.59	0.0298985865217739	-4.654151130819871	0.0298	-0.002426	4.40552	90.37
10.0	0.030306055846975537	-4.562990863927043	0.03021	-0.002411	4.40552	90.37
7.943	0.030702361879829373	-4.679954158951943	0.0306	-0.002505	4.40552	90.37
6.31	0.03113891456040175	-4.568051993427529	0.03104	-0.00248	4.40552	90.37
5.012	0.03158277475143689	-4.392722391608682	0.03149	-0.002419	4.40552	90.37
3.981	0.03195733438508287	-4.236858350716218	0.03187	-0.002361	4.40552	90.37
3.162	0.03230506618163783	-3.9066869111667346	0.03223	-0.002201	4.40552	90.37
2.512	0.03265618140566959	-3.6483483326207726	0.03259	-0.002078	4.40552	90.37
1.995	0.032950207601773925	-3.46417935125171	0.03289	-0.001991	4.40552	90.37
1.585	0.03325028697620518	-3.1515372317152215	0.0332	-0.001828	4.40552	90.37
1.259	0.033422906052586146	-2.903496301995051	0.03338	-0.001693	4.40552	90.37
1.0	0.03365968443108164	-2.782501248231416	0.03362	-0.001634	4.40552	90.37
0.7943	0.03383168841485745	-2.844645098768485	0.03379	-0.001679	4.40552	90.37
0.631	0.03399673513736282	-2.663783794814609	0.03396	-0.00158	4.40552	90.37
0.5012	0.03419239307214399	-2.4942113048103947	0.03416	-0.001488	4.40552	90.37
0.3981	0.03433055059273008	-2.4173485687451226	0.0343	-0.001448	4.40552	90.37
0.3162	0.034419428074853306	-2.3694507121330504	0.03439	-0.001423	4.40552	90.37
0.2512	0.03463850639100942	-2.3246574120946932	0.03461	-0.001405	4.40552	90.37
0.1995	0.03473270863321777	-2.4867583799313167	0.0347	-0.001507	4.40552	90.37
0.1585	0.034882567981729784	-2.4760683223654625	0.03485	-0.001507	4.40552	90.37
0.1259	0.03499882146587224	-2.6989015163658	0.03496	-0.001648	4.40552	90.37
0.1	0.03516548512391091	-2.914478378156423	0.03512	-0.001788	4.40552	90.37
0.07943	0.03528655422395335	-3.244318996957913	0.03523	-0.001997	4.40552	90.37
0.0631	0.035521966443315046	-3.6477704414029093	0.03545	-0.00226	4.40552	90.37
0.05012	0.035754150094779204	-4.158915806503943	0.03566	-0.002593	4.40552	90.37
0.03981	0.03600553313033984	-4.785843004664713	0.03588	-0.003004	4.40552	90.37
0.03162	0.03631453853486232	-5.456262982165457	0.03615	-0.003453	4.40552	90.37
0.02512	0.0366633779267541	-6.327938769914617	0.03644	-0.004041	4.40552	90.37
0.01995	0.03715528529025177	-7.228301847133774	0.03686	-0.004675	4.40552	90.37
0.01585	0.0376696378533163	-8.247978804706646	0.03728	-0.005404	4.40552	90.37
0.01259	0.0384039852228906	-9.655105255825255	0.03786	-0.006441	4.40552	90.37
0.01	0.039114109986039564	-10.965196685137913	0.0384	-0.00744	4.40552	90.37

File: Warwick/Cell14_90SOH_15degC_50SOC_9037_185Cycles.txt
Freq(Hz)	Zmod(Ohm)	Zphz(Deg)	Zreal(Ohm)	Zimag(Ohm)	Capacity(Ah)	SOH
10000.0	0.03855850230493918	39.622925360842174	0.0297	0.02459	4.40552	90.37
7943.0	0.034801293079424506	36.37598074722526	0.02802	0.02064	4.40552	90.37
6310.0	0.03167041679548913	32.63630935395956	0.02667	0.01708	4.40552	90.37
5012.0	0.029126985769214086	28.57121168635692	0.02558	0.01393	4.40552	90.37
3981.0	0.026909606091505688	24.431619844221075	0.0245	0.01113	4.40552	90.37
3162.0	0.025898539051460025	20.29970156014122	0.02429	0.008985	4.40552	90.37
2512.0	0.024913331792435954	16.315951965487365	0.02391	0.006999	4.40552	90.37
1995.0	0.023957435359403558	13.141785657045478	0.02333	0.005447	4.40552	90.37
1585.0	0.02361638837756527	9.825277042148457	0.02327	0.00403	4.40552	90.37
1259.0	0.023518115336905718	6.854867845375471	0.02335	0.002807	4.40552	90.37
1000.0	0.023560401100151077	4.430413032728812	0.02349	0.00182	4.40552	90.37
794.3	0.023712337316257964	2.4871389169762104	0.02369	0.001029	4.40552	90.37
631.0	0.02414164125013045	0.6681040148048185	0.02414	0.0002815	4.40552	90.37
501.2	0.02442078495134831	-0.4593887481725732	0.02442	-0.0001958	4.40552	90.37
398.1	0.02471639928792218	-1.3038277647370995	0.02471	-0.0005624	4.40552	90.37
316.2	0.02498459274112748	-1.9583534276933714	0.02497	-0.0008538	4.40552	90.37
251.2	0.02527304376207979	-2.446913129295333	0.02525	-0.001079	4.40552	90.37
199.5	0.025581593793194357	-2.847865165915471	0.02555	-0.001271	4.40552	90.37
158.5	0.02585830715650195	-3.1191134571993233	0.02582	-0.001407	4.40552	90.37
125.9	0.026153858147508563	-3.3186052734235814	0.02611	-0.001514	4.40552	90.37
100.0	0.026448561473169006	-3.472553943434467	0.0264	-0.001602	4.40552	90.37
79.43	0.026772074275259284	-3.574198410488045	0.02672	-0.001669	4.40552	90.37
63.1	0.0270659878814722	-3.6859343726746916	0.02701	-0.00174	4.40552	90.37
52.0	0.027338532221024597	-3.749946325500916	0.02728	-0.001788	4.40552	90.37
39.81	0.027630271008442897	-3.7851078968493654	0.02757	-0.001824	4.40552	90.37
31.62	0.027891421620276007	-3.803143133108795	0.02783	-0.00185	4.40552	90.37
25.12	0.028184048697800678	-3.8634328793860666	0.02812	-0.001899	4.40552	90.37
19.95	0.028513908255446144	-3.836797568979946	0.02845	-0.001908	4.40552	90.37
15.85	0.028803795860962496	-3.814074834290354	0.02874	-0.001916	4.40552	90.37
12.59	0.029134395411609282	-3.810150340396247	0.02907	-0.001936	4.40552	90.37
10.0	0.029409830414335956	-3.655325271838766	0.02935	-0.001875	4.40552	90.37
7.943	0.02973722811561293	-3.555181555470423	0.02968	-0.001844	4.40552	90.37
6.31	0.030073676462980047	-3.423741208709604	0.03002	-0.001796	4.40552	90.37
5.012	0.030286908475445296	-3.1892743925530844	0.03024	-0.001685	4.40552	90.37
3.981	0.030562752755601056	-3.0309173332424466	0.03052	-0.001616	4.40552	90.37
3.162	0.030776380813864388	-2.786171547041586	0.03074	-0.001496	4.40552	90.37
2.512	0.03098324910334615	-2.654623687725783	0.03095	-0.001435	4.40552	90.37
1.995	0.031160528573822368	-2.536436206707309	0.03113	-0.001379	4.40552	90.37
1.585	0.03132632528720852	-2.34909121563114	0.0313	-0.001284	4.40552	90.37
1.259	0.03146358409336101	-2.2185552981905743	0.03144	-0.001218	4.40552	90.37
1.0	0.03163239162630609	-2.1559568109436102	0.03161	-0.00119	4.40552	90.37
0.7943	0.031735102709775496	-2.279064468266843	0.03171	-0.001262	4.40552	90.37
0.631	0.03187444123431814	-2.243911181404058	0.03185	-0.001248	4.40552	90.37
0.5012	0.03204203089693286	-2.1248025995892292	0.03202	-0.001188	4.40552	90.37
0.3981	0.03211242905792086	-2.141567900520515	0.03209	-0.0012	4.40552	90.37
0.3162	0.03227386839224576	-2.203689846549683	0.03225	-0.001241	4.40552	90.37
0.2512	0.03239510032396875	-2.2556186391248048	0.03237	-0.001275	4.40552	90.37
0.1995	0.03249625418413636	-2.303294581149854	0.03247	-0.001306	4.40552	90.37
0.1585	0.0326306511733983	-2.4836037906118813	0.0326	-0.001414	4.40552	90.37
0.1259	0.03279570856072483	-2.673958775530582	0.03276	-0.00153	4.40552	90.37
0.1	0.03295676144587026	-3.052535305521243	0.03291	-0.001755	4.40552	90.37
0.07943	0.03312586344535037	-3.3279664305931607	0.03307	-0.001923	4.40552	90.37
0.0631	0.03329429574266439	-3.828383811680483	0.03322	-0.002223	4.40552	90.37
0.05012	0.03349583592030508	-4.335208414236843	0.0334	-0.002532	4.40552	90.37
0.03981	0.03378555460548191	-4.941092840741086	0.03366	-0.00291	4.40552	90.37
0.03162	0.0340968482561072	-5.670464077576862	0.03393	-0.003369	4.40552	90.37
0.02512	0.034473938402799296	-6.5341912510189015	0.03425	-0.003923	4.40552	90.37
0.01995	0.03490623040375457	-7.342454275552982	0.03462	-0.004461	4.40552	90.37
0.01585	0.035475992741571025	-8.459690663839632	0.03509	-0.005219	4.40552	90.37
0.01259	0.036100394748534256	-9.6460112388113	0.03559	-0.006049	4.40552	90.37
0.01	0.03693881428795461	-11.001172388956624	0.03626	-0.007049	4.40552	90.37

File: Warwick/Cell14_90SOH_15degC_70SOC_9037_185Cycles.txt
Freq(Hz)	Zmod(Ohm)	Zphz(Deg)	Zreal(Ohm)	Zimag(Ohm)	Capacity(Ah)	SOH
10000.0	0.03852120974216672	39.88174704886148	0.02956	0.0247	4.40552	90.37
7943.0	0.03477120935486714	36.392031934413914	0.02799	0.02063	4.40552	90.37
6310.0	0.03156464002645999	32.67305971043956	0.02657	0.01704	4.40552	90.37
5012.0	0.029028158742848295	28.790040043070036	0.02544	0.01398	4.40552	90.37
3981.0	0.026822744080350916	24.53941819389046	0.0244	0.01114	4.40552	90.37
3162.0	0.025813488721984097	20.428750339653206	0.02419	0.00901	4.40552	90.37
2512.0	0.02479818745392493	16.393843140475877	0.02379	0.006999	4.40552	90.37
1995.0	0.023853301658261064	13.232267606514169	0.02322	0.00546	4.40552	90.37
1585.0	0.023509725647059346	9.895037350619972	0.02316	0.00404	4.40552	90.37
1259.0	0.0234104677441524	6.918589722365431	0.02324	0.00282	4.40552	90.37
1000.0	0.023443425858862863	4.535916248092355	0.02337	0.001854	4.40552	90.37
794.3	0.023583075477977847	2.5348261638686513	0.02356	0.001043	4.40552	90.37
631.0	0.02402193886929196	0.7279654852889663	0.02402	0.0003052	4.40552	90.37
501.2	0.024300558143590036	-0.3883321147816806	0.0243	-0.0001647	4.40552	90.37
398.1	0.024575774032367728	-1.2420301493369186	0.02457	-0.0005327	4.40552	90.37
316.2	0.024843447411540938	-1.8852573370994612	0.02483	-0.0008173	4.40552	90.37
251.2	0.025122162028774514	-2.4068322008976892	0.0251	-0.001055	4.40552	90.37
199.5	0.02542016412220818	-2.7914943655013924	0.02539	-0.001238	4.40552	90.37
158.5	0.025687257327320877	-3.08629273924195	0.02565	-0.001383	4.40552	90.37
125.9	0.025983102509130815	-3.3006802748791264	0.02594	-0.001496	4.40552	90.37
100.0	0.026257760548074164	-3.456282958114486	0.02621	-0.001583	4.40552	90.37
79.43	0.026593245834233926	-3.626329506774269	0.02654	-0.001682	4.40552	90.37
63.1	0.026876642945129883	-3.720483094665724	0.02682	-0.001744	4.40552	90.37
52.0	0.02715066658481887	-3.830919762660994	0.02709	-0.001814	4.40552	90.37
39.81	0.02742093231456582	-3.8203294223397712	0.02736	-0.001827	4.40552	90.37
31.62	0.02769559396366144	-3.9441187119056056	0.02763	-0.001905	4.40552	90.37
25.12	0.028036439520738005	-3.9452565316426482	0.02797	-0.001929	4.40552	90.37
19.95	0.02832754181004769	-3.9573627561659097	0.02826	-0.001955	4.40552	90.37
15.85	0.028640547847413815	-4.022333168336201	0.02857	-0.002009	4.40552	90.37
12.59	0.02897120812116747	-4.017982907923358	0.0289	-0.00203	4.40552	90.37
10.0	0.029327592809502798	-3.8907481308810388	0.02926	-0.00199	4.40552	90.37
7.943	0.029610632144552403	-3.958232989053813	0.02954	-0.002044	4.40552	90.37
6.31	0.029943301688357616	-3.726249868832138	0.02988	-0.001946	4.40552	90.37
5.012	0.030279983900259922	-3.607022743435016	0.03022	-0.001905	4.40552	90.37
3.981	0.030552891990775603	-3.3718566068771803	0.0305	-0.001797	4.40552	90.37
3.162	0.030797177078427173	-3.1717806987998722	0.03075	-0.001704	4.40552	90.37
2.512	0.031010481389362535	-2.9279141373366806	0.03097	-0.001584	4.40552	90.37
1.995	0.03125737007491193	-2.801990608992968	0.03122	-0.001528	4.40552	90.37
1.585	0.03139614046343913	-2.7494006190732136	0.03136	-0.001506	4.40552	90.37
1.259	0.03157363534659891	-2.64491580270458	0.03154	-0.001457	4.40552	90.37
1.0	0.031724029709354395	-2.654064086626689	0.03169	-0.001469	4.40552	90.37
0.7943	0.03191089351616467	-2.900960160615604	0.03187	-0.001615	4.40552	90.37
0.631	0.032079131160304204	-2.8302959605239093	0.03204	-0.001584	4.40552	90.37
0.5012	0.03226070055036003	-2.8783694997340317	0.03222	-0.00162	4.40552	90.37
0.3981	0.03247468412471474	-3.006018165039223	0.03243	-0.001703	4.40552	90.37
0.3162	0.032647044337887614	-3.0762493946462133	0.0326	-0.001752	4.40552	90.37
0.2512	0.03288007749382595	-3.1626245869673313	0.03283	-0.001814	4.40552	90.37
0.1995	0.033038130712859645	-3.399354210838484	0.03298	-0.001959	4.40552	90.37
0.1585	0.033246452457367535	-3.6232046279620334	0.03318	-0.002101	4.40552	90.37
0.1259	0.03349734355139225	-3.894288304313077	0.03342	-0.002275	4.40552	90.37
0.1	0.03379423743776445	-4.279854577314327	0.0337	-0.002522	4.40552	90.37
0.07943	0.0340514699976374	-4.6373218560802325	0.03394	-0.002753	4.40552	90.37
0.0631	0.034359857522987494	-5.171330459468747	0.03422	-0.003097	4.40552	90.37
0.05012	0.03476401553330685	-5.735192467727106	0.03459	-0.003474	4.40552	90.37
0.03981	0.035174529478018614	-6.477261866588194	0.03495	-0.003968	4.40552	90.37
0.03162	0.0355993511317271	-7.182509542407984	0.03532	-0.004451	4.40552	90.37
0.02512	0.03620337851637607	-8.01192813000778	0.03585	-0.005046	4.40552	90.37
0.01995	0.036819852579824376	-8.965507559074949	0.03637	-0.005738	4.40552	90.37
0.01585	0.03758000517562498	-10.166160614071618	0.03699	-0.006633	4.40552	90.37
0.01259	0.03839818549098382	-11.25286877250415	0.03766	-0.007493	4.40552	90.37
0.01	0.039428076557194616	-12.656636532969982	0.03847	-0.008639	4.40552	90.37

File: Warwick/Cell14_90SOH_15degC_95SOC_9037_185Cycles.txt
Freq(Hz)	Zmod(Ohm)	Zphz(Deg)	Zreal(Ohm)	Zimag(Ohm)	Capacity(Ah)	SOH
10000.0	0.03853167138861225	39.59804757737245	0.02969	0.02456	4.40552	90.37
7943.0	0.03478097180930976	36.44158754857069	0.02798	0.02066	4.40552	90.37
6310.0	0.031521974874680676	32.787647914965106	0.0265	0.01707	4.40552	90.37
5012.0	0.02896422621096583	28.72412908932889	0.0254	0.01392	4.40552	90.37
3981.0	0.026792097715557846	24.49882052106476	0.02438	0.01111	4.40552	90.37
3162.0	0.025768992393960615	20.354103344047534	0.02416	0.008963	4.40552	90.37
2512.0	0.024767996204780072	16.402333941314428	0.02376	0.006994	4.40552	90.37
1995.0	0.02382424655681686	13.14495175845898	0.0232	0.005418	4.40552	90.37
1585.0	0.023490990698563568	9.774284555922105	0.02315	0.003988	4.40552	90.37
1259.0	0.023414663866901872	6.799041081095659	0.02325	0.002772	4.40552	90.37
1000.0	0.023448498480713002	4.380526987652062	0.02338	0.001791	4.40552	90.37
794.3	0.02361131315704402	2.434636485779524	0.02359	0.001003	4.40552	90.37
631.0	0.02405122356055924	0.5779411509358829	0.02405	0.0002426	4.40552	90.37
501.2	0.024331081446577748	-0.5402080702876639	0.02433	-0.0002294	4.40552	90.37
398.1	0.02462726625592049	-1.3918599904052826	0.02462	-0.0005982	4.40552	90.37
316.2	0.024895806253262816	-2.0417942713799024	0.02488	-0.000887	4.40552	90.37
251.2	0.025195173664811284	-2.5614645026311367	0.02517	-0.001126	4.40552	90.37
199.5	0.0254938339407787	-2.9521905716190355	0.02546	-0.001313	4.40552	90.37
158.5	0.025761632246424138	-3.2577996268232567	0.02572	-0.001464	4.40552	90.37
125.9	0.026058127119960098	-3.482794358979222	0.02601	-0.001583	4.40552	90.37
100.0	0.02635347574799195	-3.650653202401809	0.0263	-0.001678	4.40552	90.37
79.43	0.026659757238204553	-3.8369483128600583	0.0266	-0.001784	4.40552	90.37
63.1	0.026943931134858552	-3.9477465909767426	0.02688	-0.001855	4.40552	90.37
52.0	0.02713687741800814	-4.023339437327468	0.02707	-0.001904	4.40552	90.37
39.81	0.027517966858036588	-4.314068823725505	0.02744	-0.00207	4.40552	90.37
31.62	0.02778447813078374	-4.469086454630278	0.0277	-0.002165	4.40552	90.37
25.12	0.028013673821903475	-4.686868935224194	0.02792	-0.002289	4.40552	90.37
19.95	0.028346509926267822	-4.968427468185566	0.02824	-0.002455	4.40552	90.37
15.85	0.028652438220856526	-5.298709587972364	0.02853	-0.002646	4.40552	90.37
12.59	0.028973592476598413	-5.706657731039538	0.02883	-0.002881	4.40552	90.37
10.0	0.029362814255449017	-6.219304297252803	0.02919	-0.003181	4.40552	90.37
7.943	0.029823002263353705	-6.8519294570283	0.02961	-0.003558	4.40552	90.37
6.31	0.03036603900741748	-7.445643755576892	0.03011	-0.003935	4.40552	90.37
5.012	0.03102491452043019	-8.039475544340613	0.03072	-0.004339	4.40552	90.37
3.981	0.031855993549095275	-8.693515797389374	0.03149	-0.004815	4.40552	90.37
3.162	0.03279045568454333	-9.075093527183999	0.03238	-0.005172	4.40552	90.37
2.512	0.03381002616088902	-9.25393127508468	0.03337	-0.005437	4.40552	90.37
1.995	0.03489435629152657	-9.153509825246376	0.03445	-0.005551	4.40552	90.37
1.585	0.03594375340723337	-8.806637388431058	0.03552	-0.005503	4.40552	90.37
1.259	0.03693514451034407	-8.281475007533384	0.03655	-0.00532	4.40552	90.37
1.0	0.037807439744050375	-7.660738832392283	0.03747	-0.00504	4.40552	90.37
0.7943	0.03858904347091283	-7.25614038637196	0.03828	-0.004874	4.40552	90.37
0.631	0.0392108248319262	-6.4841296051654105	0.03896	-0.004428	4.40552	90.37
0.5012	0.03975276845705215	-5.789471410443798	0.03955	-0.00401	4.40552	90.37
0.3981	0.04019316887233452	-5.164487068517169	0.04003	-0.003618	4.40552	90.37
0.3162	0.04059811961162734	-4.727543664364966	0.04046	-0.003346	4.40552	90.37
0.2512	0.04088981883060868	-4.387313646754215	0.04077	-0.003128	4.40552	90.37
0.1995	0.04118715043554239	-4.133785387720579	0.04108	-0.002969	4.40552	90.37
0.1585	0.04146518737447113	-3.8830108452175276	0.04137	-0.002808	4.40552	90.37
0.1259	0.04170316410058115	-3.830525062111013	0.04161	-0.002786	4.40552	90.37
0.1	0.04203117758283724	-3.7746303623512962	0.04194	-0.002767	4.40552	90.37
0.07943	0.04227014743291062	-3.9448131932465222	0.04217	-0.002908	4.40552	90.37
0.0631	0.042559644136200205	-4.113624283553592	0.04245	-0.003053	4.40552	90.37
0.05012	0.0429329606363223	-4.337394942404563	0.04281	-0.003247	4.40552	90.37
0.03981	0.043278850446840655	-4.590812890587556	0.04314	-0.003464	4.40552	90.37
0.03162	0.04374788727470162	-5.021193560738515	0.04358	-0.003829	4.40552	90.37
0.02512	0.04418132828469511	-5.471869093987778	0.04398	-0.004213	4.40552	90.37
0.01995	0.04476187003466231	-5.958957737587663	0.04452	-0.004647	4.40552	90.37
0.01585	0.04536180848467133	-6.5024122103618165	0.04507	-0.005137	4.40552	90.37
0.01259	0.04598401814761298	-7.114198097271243	0.04563	-0.005695	4.40552	90.37
0.01	0.0468227220588466	-7.795587587689831	0.04639	-0.006351	4.40552	90.37

File: Warwick/Cell14_90SOH_25degC_05SOC_9037_185Cycles.txt
Freq(Hz)	Zmod(Ohm)	Zphz(Deg)	Zreal(Ohm)	Zimag(Ohm)	Capacity(Ah)	SOH
10000.0	0.039312491653417235	39.7159998580227	0.03024	0.02512	4.40552	90.37
7943.0	0.035471185489069856	36.40146218369405	0.02855	0.02105	4.40552	90.37
6310.0	0.03220274056660395	32.66360123987206	0.02711	0.01738	4.40552	90.37
5012.0	0.029648988178351043	28.726130665304368	0.026	0.01425	4.40552	90.37
3981.0	0.027417798963447086	24.545993701524694	0.02494	0.01139	4.40552	90.37
3162.0	0.026384706346669846	20.58552789870439	0.0247	0.009277	4.40552	90.37
2512.0	0.0253473407678202	16.68625366319819	0.02428	0.007278	4.40552	90.37
1995.0	0.024375473328737636	13.62007248808153	0.02369	0.00574	4.40552	90.37
1585.0	0.023999730081815503	10.47182807580206	0.0236	0.004362	4.40552	90.37
1259.0	0.023850266245893356	7.6136932779570055	0.02364	0.00316	4.40552	90.37
1000.0	0.02382300923477133	5.330083515627227	0.02372	0.002213	4.40552	90.37
794.3	0.023893673555985484	3.464747723134285	0.02385	0.001444	4.40552	90.37
631.0	0.024230684683887904	1.701576919770305	0.02422	0.0007195	4.40552	90.37
501.2	0.024431401656270155	0.6137426113610627	0.02443	0.0002617	4.40552	90.37
398.1	0.024620258861555458	-0.2627395680311689	0.02462	-0.0001129	4.40552	90.37
316.2	0.024803382272585325	-0.9462184564150671	0.0248	-0.0004096	4.40552	90.37
251.2	0.025018847377327357	-1.5237862671447981	0.02501	-0.0006653	4.40552	90.37
199.5	0.025245293382331686	-1.9944406577562765	0.02523	-0.0008786	4.40552	90.37
158.5	0.02544151166892408	-2.35631762812068	0.02542	-0.001046	4.40552	90.37
125.9	0.025677775137266077	-2.6651778582673495	0.02565	-0.001194	4.40552	90.37
100.0	0.025913437749553802	-2.910987534123012	0.02588	-0.001316	4.40552	90.37
79.43	0.026170589389618262	-3.191488512684335	0.02613	-0.001457	4.40552	90.37
63.1	0.02641592604850339	-3.3790700219010597	0.02637	-0.001557	4.40552	90.37
52.0	0.026582320985948538	-3.595426379375494	0.02653	-0.001667	4.40552	90.37
39.81	0.026907752488827454	-3.754585329039378	0.02685	-0.001762	4.40552	90.37
31.62	0.027134650983567116	-3.9559368055885433	0.02707	-0.001872	4.40552	90.37
25.12	0.027395611984403635	-4.257869861966016	0.02732	-0.002034	4.40552	90.37
19.95	0.027693584094515465	-4.452656167217164	0.02761	-0.00215	4.40552	90.37
15.85	0.027979285641345455	-4.828264479805456	0.02788	-0.002355	4.40552	90.37
12.59	0.028294688989278536	-5.160512523535637	0.02818	-0.002545	4.40552	90.37
10.0	0.028695466976510417	-5.569531982230487	0.02856	-0.002785	4.40552	90.37
7.943	0.029070442033102974	-6.0224171661959245	0.02891	-0.00305	4.40552	90.37
6.31	0.029557276329188385	-6.453219604248359	0.02937	-0.003322	4.40552	90.37
5.012	0.03011582310015783	-6.8635519976383295	0.0299	-0.003599	4.40552	90.37
3.981	0.030713900257049738	-7.225436515231073	0.03047	-0.003863	4.40552	90.37
3.162	0.03140447976005971	-7.5807786476624885	0.03113	-0.004143	4.40552	90.37
2.512	0.03216588629277919	-7.64466966524231	0.03188	-0.004279	4.40552	90.37
1.995	0.03296589979054113	-7.68250546521512	0.03267	-0.004407	4.40552	90.37
1.585	0.03376624452023056	-7.595204018989028	0.03347	-0.004463	4.40552	90.37
1.259	0.034546764884718216	-7.387505140373858	0.03426	-0.004442	4.40552	90.37
1.0	0.035246484590665206	-7.050010831692131	0.03498	-0.004326	4.40552	90.37
0.7943	0.03594081362462459	-6.906719144604463	0.03568	-0.004322	4.40552	90.37
0.631	0.03649365327012356	-6.487044552363772	0.03626	-0.004123	4.40552	90.37
0.5012	0.03704765159898802	-6.069151633413238	0.03684	-0.003917	4.40552	90.37
0.3981	0.037538681130268814	-5.747042858322974	0.03735	-0.003759	4.40552	90.37
0.3162	0.03789512793222896	-5.510500507909885	0.03772	-0.003639	4.40552	90.37
0.2512	0.038308866454125214	-5.381698113625783	0.03814	-0.003593	4.40552	90.37
0.1995	0.03870870315575039	-5.351219680034403	0.03854	-0.00361	4.40552	90.37
0.1585	0.03903499025233643	-5.4272508665774435	0.03886	-0.003692	4.40552	90.37
0.1259	0.039425984134831685	-5.5674353264578835	0.03924	-0.003825	4.40552	90.37
0.1	0.03983529114993387	-5.819362805505654	0.03963	-0.004039	4.40552	90.37
0.07943	0.04024302493600599	-6.299941819609962	0.04	-0.004416	4.40552	90.37
0.0631	0.04069751025554266	-6.81453751765324	0.04041	-0.004829	4.40552	90.37
0.05012	0.041247646429826756	-7.444104008367844	0.0409	-0.005344	4.40552	90.37
0.03981	0.041765849698048765	-8.18888633778464	0.04134	-0.005949	4.40552	90.37
0.03162	0.042441177363499234	-9.159595500049816	0.0419	-0.006756	4.40552	90.37
0.02512	0.043117474137523405	-10.319584382302981	0.04242	-0.007724	4.40552	90.37
0.01995	0.04395704976451446	-11.724052485886643	0.04304	-0.008932	4.40552	90.37
0.01585	0.04494181349255946	-13.445650003657569	0.04371	-0.01045	4.40552	90.37
0.01259	0.04610976143941758	-15.419683002525597	0.04445	-0.01226	4.40552	90.37
0.01	0.0477381660728604	-17.732783300813583	0.04547	-0.01454	4.40552	90.37

File: Warwick/Cell14_90SOH_25degC_20SOC_9037_185Cycles.txt
Freq(Hz)	Zmod(Ohm)	Zphz(Deg)	Zreal(Ohm)	Zimag(Ohm)	Capacity(Ah)	SOH
10000.0	0.039201052281794685	39.79434286374255	0.03012	0.02509	4.40552	90.37
7943.0	0.03523427024928997	36.64549005254908	0.02827	0.02103	4.40552	90.37
6310.0	0.03203653071104923	32.960887883977705	0.02688	0.01743	4.40552	90.37
5012.0	0.029428020660588097	29.07351484481368	0.02572	0.0143	4.40552	90.37
3981.0	0.027171076533696634	24.876762671005473	0.02465	0.01143	4.40552	90.37
3162.0	0.026132727086930672	20.858848445996358	0.02442	0.009305	4.40552	90.37
2512.0	0.025100462625218683	16.950679905539495	0.02401	0.007318	4.40552	90.37
1995.0	0.024102087565188206	13.863275602393525	0.0234	0.005775	4.40552	90.37
1585.0	0.023723680595556837	10.715496057950691	0.02331	0.004411	4.40552	90.37
1259.0	0.02356312426228746	7.891106250510557	0.02334	0.003235	4.40552	90.37
1000.0	0.023521349791200335	5.57728311970137	0.02341	0.002286	4.40552	90.37
794.3	0.02358992912240306	3.728446438440982	0.02354	0.001534	4.40552	90.37
631.0	0.02391392257263538	1.955208333483785	0.0239	0.0008159	4.40552	90.37
501.2	0.024102750233323995	0.8655521305618565	0.0241	0.0003641	4.40552	90.37
398.1	0.0242800081223133	0.046865483004903646	0.02428	1.986e-05	4.40552	90.37
316.2	0.024451475332993713	-0.6294080703802526	0.02445	-0.0002686	4.40552	90.37
251.2	0.024635072559462862	-1.1627376438633228	0.02463	-0.0004999	4.40552	90.37
199.5	0.024839535407088435	-1.5876304116742181	0.02483	-0.0006882	4.40552	90.37
158.5	0.025013920591542626	-1.911594336222052	0.025	-0.0008344	4.40552	90.37
125.9	0.02521808545488733	-2.170062543801326	0.0252	-0.0009549	4.40552	90.37
100.0	0.02543172626858035	-2.368498995742506	0.02541	-0.001051	4.40552	90.37
79.43	0.025664450120740947	-2.5011897330597344	0.02564	-0.00112	4.40552	90.37
63.1	0.025898281796289113	-2.6779050794458756	0.02587	-0.00121	4.40552	90.37
52.0	0.026052355056693052	-2.855815692021857	0.02602	-0.001298	4.40552	90.37
39.81	0.026303545084265734	-2.89395049118196	0.02627	-0.001328	4.40552	90.37
31.62	0.026536377314923754	-3.000417973712485	0.0265	-0.001389	4.40552	90.37
25.12	0.02676817029608113	-3.060149697474198	0.02673	-0.001429	4.40552	90.37
19.95	0.027007725357756435	-3.0287322052555528	0.02697	-0.001427	4.40552	90.37
15.85	0.027227368143101893	-3.002169719376316	0.02719	-0.001426	4.40552	90.37
12.59	0.02748816479869109	-3.0195797640259596	0.02745	-0.001448	4.40552	90.37
10.0	0.027722792139321033	-2.787063344420626	0.02769	-0.001348	4.40552	90.37
7.943	0.02794016649914599	-2.662714936479128	0.02791	-0.001298	4.40552	90.37
6.31	0.02812895618397526	-2.5999724624206526	0.0281	-0.001276	4.40552	90.37
5.012	0.02833449812507714	-2.3827451146692247	0.02831	-0.001178	4.40552	90.37
3.981	0.02848202942207595	-2.253625317377712	0.02846	-0.00112	4.40552	90.37
3.162	0.028588095232106668	-2.0386844465620366	0.02857	-0.001017	4.40552	90.37
2.512	0.02879761186279168	-2.003937516828894	0.02878	-0.001007	4.40552	90.37
1.995	0.0289047757439839	-1.8320866456709592	0.02889	-0.0009241	4.40552	90.37
1.585	0.028993452116124425	-1.7454192572495595	0.02898	-0.0008831	4.40552	90.37
1.259	0.029081692955534758	-1.6248171315196984	0.02907	-0.0008246	4.40552	90.37
1.0	0.02920227732369515	-1.6614846744621237	0.02919	-0.0008467	4.40552	90.37
0.7943	0.029236654680212644	-1.9340271156037854	0.02922	-0.0009867	4.40552	90.37
0.631	0.02936463884351381	-1.809242271562552	0.02935	-0.0009271	4.40552	90.37
0.5012	0.029425303927232426	-1.847980661877573	0.02941	-0.0009489	4.40552	90.37
0.3981	0.029535057965069243	-1.829659657595133	0.02952	-0.000943	4.40552	90.37
0.3162	0.029586357763165105	-1.905345977606756	0.02957	-0.0009837	4.40552	90.37
0.2512	0.02969828553974118	-2.0107038932547274	0.02968	-0.001042	4.40552	90.37
0.1995	0.02982206580704965	-2.2042226375984977	0.0298	-0.001147	4.40552	90.37
0.1585	0.02989702896610297	-2.436526031631196	0.02987	-0.001271	4.40552	90.37
0.1259	0.030043152647483584	-2.6919310448081992	0.03001	-0.001411	4.40552	90.37
0.1	0.030152853082254093	-3.0550329932517606	0.03011	-0.001607	4.40552	90.37
0.07943	0.030304341207160402	-3.431743077577571	0.03025	-0.001814	4.40552	90.37
0.0631	0.03053466155044133	-4.007542247863099	0.03046	-0.002134	4.40552	90.37
0.05012	0.030766272507406548	-4.533823859016473	0.03067	-0.002432	4.40552	90.37
0.03981	0.030989764261768755	-5.24514749285903	0.03086	-0.002833	4.40552	90.37
0.03162	0.03134546608363002	-6.065263254810924	0.03117	-0.003312	4.40552	90.37
0.02512	0.03170720613677591	-6.8632267836590435	0.03148	-0.003789	4.40552	90.37
0.01995	0.032164175242029754	-7.885989695004855	0.03186	-0.004413	4.40552	90.37
0.01585	0.03263602800587106	-9.04728488105942	0.03223	-0.005132	4.40552	90.37
0.01259	0.03331709874824037	-10.397597330163395	0.03277	-0.006013	4.40552	90.37
0.01	0.03409494509454444	-11.917998145665345	0.03336	-0.007041	4.40552	90.37

File: Warwick/Cell14_90SOH_25degC_50SOC_9037_185Cycles.txt
Freq(Hz)	Zmod(Ohm)	Zphz(Deg)	Zreal(Ohm)	Zimag(Ohm)	Capacity(Ah)	SOH
10000.0	0.039100262147458806	40.05135343154258	0.02993	0.02516	4.40552	90.37
7943.0	0.03517601455537566	36.81777504979436	0.02816	0.02108	4.40552	90.37
6310.0	0.03193781770879157	33.24723445269988	0.02671	0.01751	4.40552	90.37
5012.0	0.029301284954759237	29.39077397350814	0.02553	0.01438	4.40552	90.37
3981.0	0.027033331278257217	25.152616667261505	0.02447	0.01149	4.40552	90.37
3162.0	0.02598868953987484	21.13817978688041	0.02424	0.009372	4.40552	90.37
2512.0	0.02493224650928993	17.25614181390936	0.02381	0.007396	4.40552	90.37
1995.0	0.023931331784921624	14.201154702713856	0.0232	0.005871	4.40552	90.37
1585.0	0.02351907489677262	10.961160752110759	0.02309	0.004472	4.40552	90.37
1259.0	0.02336577884428422	8.14640113920435	0.02313	0.003311	4.40552	90.37
1000.0	0.023302373806116834	5.874515111731421	0.02318	0.002385	4.40552	90.37
794.3	0.023346830277363135	3.998542257164558	0.02329	0.001628	4.40552	90.37
631.0	0.02365780187929555	2.22285225513208	0.02364	0.0009176	4.40552	90.37
501.2	0.02381485394958365	1.1568276925574625	0.02381	0.0004808	4.40552	90.37
398.1	0.023970417058532797	0.33798620149568104	0.02397	0.0001414	4.40552	90.37
316.2	0.024120335400653118	-0.3021540461160495	0.02412	-0.0001272	4.40552	90.37
251.2	0.024302560931720753	-0.8317913954687514	0.0243	-0.0003528	4.40552	90.37
199.5	0.024475828133282845	-1.2503807772490663	0.02447	-0.0005341	4.40552	90.37
158.5	0.024629161189330017	-1.5627957150963085	0.02462	-0.0006717	4.40552	90.37
125.9	0.024812219126067705	-1.798219585544346	0.0248	-0.0007786	4.40552	90.37
100.0	0.02499501355150663	-1.9859778579546643	0.02498	-0.0008662	4.40552	90.37
79.43	0.02520754379327744	-2.1377617740849777	0.02519	-0.0009403	4.40552	90.37
63.1	0.025389578759995212	-2.2502480084580547	0.02537	-0.0009969	4.40552	90.37
52.0	0.025521980350278462	-2.378093488354555	0.0255	-0.001059	4.40552	90.37
39.81	0.025812687268085825	-2.4023923491690895	0.02579	-0.001082	4.40552	90.37
31.62	0.02594303469141573	-2.4146299357705203	0.02592	-0.001093	4.40552	90.37
25.12	0.026143026010773885	-2.404921670816575	0.02612	-0.001097	4.40552	90.37
19.95	0.026332403916087873	-2.363660739188802	0.02631	-0.001086	4.40552	90.37
15.85	0.02652103195578935	-2.281975386470953	0.0265	-0.001056	4.40552	90.37
12.59	0.026629350818223114	-2.1844057445631724	0.02661	-0.001015	4.40552	90.37
10.0	0.02682538518940595	-1.9406035852709507	0.02681	-0.0009084	4.40552	90.37
7.943	0.026944472327362433	-1.8779819700926745	0.02693	-0.000883	4.40552	90.37
6.31	0.027043377197569093	-1.8022193234042823	0.02703	-0.0008505	4.40552	90.37
5.012	0.027182748017078772	-1.7548065352986173	0.02717	-0.0008324	4.40552	90.37
3.981	0.02727186571102168	-1.6902184447970818	0.02726	-0.0008044	4.40552	90.37
3.162	0.027339673001702123	-1.524173512227926	0.02733	-0.0007272	4.40552	90.37
2.512	0.02745840644247222	-1.4178071720459935	0.02745	-0.0006794	4.40552	90.37
1.995	0.02754768375671537	-1.3532934627395408	0.02754	-0.0006506	4.40552	90.37
1.585	0.027607714261778354	-1.3545021661448564	0.0276	-0.0006526	4.40552	90.37
1.259	0.027768516908362247	-1.4191012277901658	0.02776	-0.0006877	4.40552	90.37
1.0	0.0277779014011138	-1.3666278410460315	0.02777	-0.0006625	4.40552	90.37
0.7943	0.027812948818131455	-1.7484210577289239	0.0278	-0.0008486	4.40552	90.37
0.631	0.027912018217964824	-1.6814255121525994	0.0279	-0.000819	4.40552	90.37
0.5012	0.02799177993625986	-1.6622987359661063	0.02798	-0.000812	4.40552	90.37
0.3981	0.028091237606235865	-1.6207035291907548	0.02808	-0.0007945	4.40552	90.37
0.3162	0.02813400493637548	-1.8079251158768168	0.02812	-0.0008876	4.40552	90.37
0.2512	0.028256850328548654	-1.9787982853638282	0.02824	-0.0009757	4.40552	90.37
0.1995	0.028329800228734405	-2.1422802097432183	0.02831	-0.001059	4.40552	90.37
0.1585	0.02846438623965042	-2.3718659906067776	0.02844	-0.001178	4.40552	90.37
0.1259	0.028530691001095645	-2.6578223658536224	0.0285	-0.001323	4.40552	90.37
0.1	0.02866038801202803	-3.0421025450309735	0.02862	-0.001521	4.40552	90.37
0.07943	0.02887133943896611	-3.4173865026843857	0.02882	-0.001721	4.40552	90.37
0.0631	0.02906985029201217	-3.9727144111716193	0.029	-0.002014	4.40552	90.37
0.05012	0.029279298574248668	-4.475999191485516	0.02919	-0.002285	4.40552	90.37
0.03981	0.029587122198686373	-5.099754205231672	0.02947	-0.00263	4.40552	90.37
0.03162	0.02988563226702758	-5.849851981243064	0.02973	-0.003046	4.40552	90.37
0.02512	0.03021702210675301	-6.546445191472378	0.03002	-0.003445	4.40552	90.37
0.01995	0.030632154690782037	-7.501323420537401	0.03037	-0.003999	4.40552	90.37
0.01585	0.031025304204793866	-8.431231566682007	0.03069	-0.004549	4.40552	90.37
0.01259	0.03170395584150344	-9.81409540584994	0.03124	-0.005404	4.40552	90.37
0.01	0.03239067429060408	-11.051484153133336	0.03179	-0.006209	4.40552	90.37
