Repository: chrisw-17/rapid-SOH-prediction

# Rapid EIS-based SOH Estimation for Unknown LIBs

---

**This repository accompanies the paper:**

> **Fast state of health evaluation of lithium-ion batteries using EIS for second-life and recycling assessment**  
> *Authors: Christopher Wett, Jörg Lampe, Joey Danz, Thomas Seeger, Bugra Turan*

## Overview

This repository provides a complete workflow for rapid State of Health (SOH) estimation of lithium-ion batteries using Electrochemical Impedance Spectroscopy (EIS) and neural network models. The code and data enable reproducible analysis, model training, and evaluation for the fully connected neural network model as described in the associated publication.

File: Warwick/Cell14_90SOH_25degC_70SOC_9037_185Cycles.txt
Freq(Hz)	Zmod(Ohm)	Zphz(Deg)	Zreal(Ohm)	Zimag(Ohm)	Capacity(Ah)	SOH
10000.0	0.03889413580477139	40.05642831920661	0.02977	0.02503	4.40552	90.37
7943.0	0.035074014597704664	36.92217182146404	0.02804	0.02107	4.40552	90.37
6310.0	0.0318296544121987	33.24572959050239	0.02662	0.01745	4.40552	90.37
5012.0	0.029180906428690662	29.411232012498182	0.02542	0.01433	4.40552	90.37
3981.0	0.026929537686339884	25.23283132320835	0.02436	0.01148	4.40552	90.37
3162.0	0.025874265690063555	21.21954814350968	0.02412	0.009365	4.40552	90.37
2512.0	0.02481588604100204	17.325100593193827	0.02369	0.00739	4.40552	90.37
1995.0	0.02380310786431049	14.256920625131828	0.02307	0.005862	4.40552	90.37
1585.0	0.023397213594785173	11.093817249587277	0.02296	0.004502	4.40552	90.37
1259.0	0.023209835932207705	8.243913146116094	0.02297	0.003328	4.40552	90.37
1000.0	0.023156067649754346	5.981419812743504	0.02303	0.002413	4.40552	90.37
794.3	0.023189634408502434	4.109909420117854	0.02313	0.001662	4.40552	90.37
631.0	0.023499109690581898	2.3108310211363725	0.02348	0.0009475	4.40552	90.37
501.2	0.023655457417052838	1.2307614271783192	0.02365	0.0005081	4.40552	90.37
398.1	0.023800629479280588	0.4167111159604928	0.0238	0.0001731	4.40552	90.37
316.2	0.02395018615846023	-0.22590448531970203	0.02395	-9.443e-05	4.40552	90.37
251.2	0.02411219577641157	-0.7732440789266026	0.02411	-0.0003254	4.40552	90.37
199.5	0.024285240790447186	-1.190344394450051	0.02428	-0.0005045	4.40552	90.37
158.5	0.024438473607203866	-1.5088543016538583	0.02443	-0.0006435	4.40552	90.37
125.9	0.024611595420858032	-1.7588469787440015	0.0246	-0.0007554	4.40552	90.37
100.0	0.024784525062223808	-1.9616771923501017	0.02477	-0.0008484	4.40552	90.37
79.43	0.024996961585160703	-2.110822903763782	0.02498	-0.0009207	4.40552	90.37
63.1	0.025179505213764625	-2.2553680863477563	0.02516	-0.0009909	4.40552	90.37
52.0	0.025339977032349494	-2.275246966762605	0.02532	-0.001006	4.40552	90.37
39.81	0.025543139372442066	-2.4389846819669994	0.02552	-0.001087	4.40552	90.37
31.62	0.025743256126605274	-2.4356073896630215	0.02572	-0.001094	4.40552	90.37
25.12	0.025913357559374663	-2.432888156939934	0.02589	-0.0011	4.40552	90.37
19.95	0.026133371864342343	-2.4233657004300833	0.02611	-0.001105	4.40552	90.37
15.85	0.026270911746644802	-2.2862516101313135	0.02625	-0.001048	4.40552	90.37
12.59	0.026461440342505926	-2.306620130672247	0.02644	-0.001065	4.40552	90.37
10.0	0.02661809809058491	-2.112954322037693	0.0266	-0.0009814	4.40552	90.37
7.943	0.026736634960293715	-2.0212389617965667	0.02672	-0.000943	4.40552	90.37
6.31	0.026865692018073907	-1.9583898762387657	0.02685	-0.0009181	4.40552	90.37
5.012	0.02701498251267248	-1.9083045483086705	0.027	-0.0008996	4.40552	90.37
3.981	0.027073022146779254	-1.7771658678267743	0.02706	-0.0008396	4.40552	90.37
3.162	0.02718212499493003	-1.7114052322877757	0.02717	-0.0008118	4.40552	90.37
2.512	0.027301299477497404	-1.648504479347761	0.02729	-0.0007854	4.40552	90.37
1.995	0.027382214973226692	-1.7114560382390105	0.02737	-0.0008178	4.40552	90.37
1.585	0.027502307817526876	-1.7141932592466922	0.02749	-0.0008227	4.40552	90.37
1.259	0.027584255235369327	-1.842098717035442	0.02757	-0.0008867	4.40552	90.37
1.0	0.027724702844935955	-1.8660533816470912	0.02771	-0.0009028	4.40552	90.37
0.7943	0.027808786093607176	-2.1061500432480966	0.02779	-0.001022	4.40552	90.37
0.631	0.027951183230768603	-2.230802190279251	0.02793	-0.001088	4.40552	90.37
0.5012	0.02802187447334671	-2.2640504347498958	0.028	-0.001107	4.40552	90.37
0.3981	0.028185898318130648	-2.456352723065345	0.02816	-0.001208	4.40552	90.37
0.3162	0.028320731999720627	-2.6694395079671636	0.02829	-0.001319	4.40552	90.37
0.2512	0.028445815667686523	-2.8754812411310238	0.02841	-0.001427	4.40552	90.37
0.1995	0.02859368636604941	-3.1676035821697104	0.02855	-0.00158	4.40552	90.37
0.1585	0.02880086840704634	-3.405829083461668	0.02875	-0.001711	4.40552	90.37
0.1259	0.028984261953687904	-3.8160472453356524	0.02892	-0.001929	4.40552	90.37
0.1	0.029250751853584892	-4.258388950233597	0.02917	-0.002172	4.40552	90.37
0.07943	0.029507113786339727	-4.649795923902795	0.02941	-0.002392	4.40552	90.37
0.0631	0.02979958538302169	-5.134721709251592	0.02968	-0.002667	4.40552	90.37
0.05012	0.03018358131501297	-5.782368416231723	0.03003	-0.003041	4.40552	90.37
0.03981	0.030534844620531475	-6.476124538351193	0.03034	-0.003444	4.40552	90.37
0.03162	0.031014038579327264	-7.1923845672247735	0.03077	-0.003883	4.40552	90.37
0.02512	0.03146660966802747	-8.004954245105528	0.03116	-0.004382	4.40552	90.37
0.01995	0.03197981525900361	-8.955115908113767	0.03159	-0.004978	4.40552	90.37
0.01585	0.03263406962056679	-9.880848165948942	0.03215	-0.0056	4.40552	90.37
0.01259	0.033308304084717376	-11.146316475759486	0.03268	-0.006439	4.40552	90.37
0.01	0.0341952076905522	-12.458474732553709	0.03339	-0.007377	4.40552	90.37

File: Warwick/Cell14_90SOH_25degC_95SOC_9037_185Cycles.txt
Freq(Hz)	Zmod(Ohm)	Zphz(Deg)	Zreal(Ohm)	Zimag(Ohm)	Capacity(Ah)	SOH
10000.0	0.03889694718098067	40.1299652058144	0.02974	0.02507	4.40552	90.37
7943.0	0.03497000142979694	36.88628191177234	0.02797	0.02099	4.40552	90.37
6310.0	0.03174947716104944	33.189549293708374	0.02657	0.01738	4.40552	90.37
5012.0	0.029244447336203842	29.071730606110254	0.02556	0.01421	4.40552	90.37
3981.0	0.026898663535573658	25.193187627943182	0.02434	0.01145	4.40552	90.37
3162.0	0.02584296616102726	21.16326069381556	0.0241	0.00933	4.40552	90.37
2512.0	0.024786089163076938	17.25942580348346	0.02367	0.007354	4.40552	90.37
1995.0	0.02378972486179695	14.227838130135263	0.02306	0.005847	4.40552	90.37
1585.0	0.023381261728144614	11.021581715149987	0.02295	0.00447	4.40552	90.37
1259.0	0.02319551269103574	8.171672414367357	0.02296	0.003297	4.40552	90.37
1000.0	0.023150604743721055	5.850963329978736	0.02303	0.00236	4.40552	90.37
794.3	0.023196707546546343	4.007129700941502	0.02314	0.001621	4.40552	90.37
631.0	0.023507724715293058	2.225098586486514	0.02349	0.0009127	4.40552	90.37
501.2	0.023664610337168032	1.1309967222732764	0.02366	0.0004671	4.40552	90.37
398.1	0.023820322231447668	0.2980219588721637	0.02382	0.0001239	4.40552	90.37
316.2	0.023970501788865416	-0.3707322229049341	0.02397	-0.0001551	4.40552	90.37
251.2	0.024143111517780803	-0.9198813585749502	0.02414	-0.0003876	4.40552	90.37
199.5	0.024306999792035214	-1.375070429912985	0.0243	-0.0005833	4.40552	90.37
158.5	0.02445100752443547	-1.7192948957895444	0.02444	-0.0007336	4.40552	90.37
125.9	0.02463515569262756	-2.0098800365463347	0.02462	-0.000864	4.40552	90.37
100.0	0.02481924101196489	-2.2562405380163977	0.0248	-0.0009771	4.40552	90.37
79.43	0.02502418829852429	-2.5193892912062674	0.025	-0.0011	4.40552	90.37
63.1	0.02520824565494394	-2.7125809286786478	0.02518	-0.001193	4.40552	90.37
52.0	0.025392686821208977	-2.907476706811117	0.02536	-0.001288	4.40552	90.37
39.81	0.025578178375326107	-3.13087392949515	0.02554	-0.001397	4.40552	90.37
31.62	0.02578626642226439	-3.432743178182736	0.02574	-0.001544	4.40552	90.37
25.12	0.026004907632983434	-3.7239408867102495	0.02595	-0.001689	4.40552	90.37
19.95	0.02623355723114957	-3.989139682367207	0.02617	-0.001825	4.40552	90.37
15.85	0.026494839120100352	-4.3074833196635565	0.02642	-0.00199	4.40552	90.37
12.59	0.02680992420727817	-4.694070534866302	0.02672	-0.002194	4.40552	90.37
10.0	0.027180224870298628	-4.921895644276008	0.02708	-0.002332	4.40552	90.37
7.943	0.02759023792938365	-5.351043712556737	0.02747	-0.002573	4.40552	90.37
6.31	0.028037516669633923	-5.466584635040059	0.02791	-0.002671	4.40552	90.37
5.012	0.02861506821588933	-5.569135646810952	0.02848	-0.002777	4.40552	90.37
3.981	0.02911688170117123	-5.557867410707245	0.02898	-0.00282	4.40552	90.37
3.162	0.02957228493031947	-5.421411863666626	0.02944	-0.002794	4.40552	90.37
2.512	0.03013103556136098	-5.1372722513792946	0.03001	-0.002698	4.40552	90.37
1.995	0.030554841531253277	-4.747757731156216	0.03045	-0.002529	4.40552	90.37
1.585	0.030911758280628424	-4.415764439300824	0.03082	-0.00238	4.40552	90.37
1.259	0.031246559746634508	-4.011672622881222	0.03117	-0.002186	4.40552	90.37
1.0	0.03155306856709819	-3.6232281136980915	0.03149	-0.001994	4.40552	90.37
0.7943	0.03181280408891992	-3.600825606674958	0.03175	-0.001998	4.40552	90.37
0.631	0.031943789834645485	-3.3254886947625804	0.03189	-0.001853	4.40552	90.37
0.5012	0.03221707592256007	-3.0977537185710395	0.03217	-0.001741	4.40552	90.37
0.3981	0.03228229706820752	-2.933310104140446	0.03224	-0.001652	4.40552	90.37
0.3162	0.03246175774661625	-2.906475775129619	0.03242	-0.001646	4.40552	90.37
0.2512	0.032670637290998776	-2.858026348119368	0.03263	-0.001629	4.40552	90.37
0.1995	0.032812220223569145	-2.9068770609460817	0.03277	-0.001664	4.40552	90.37
0.1585	0.0329846669833121	-2.9821117293338375	0.03294	-0.001716	4.40552	90.37
0.1259	0.03316031326751905	-3.156636010262184	0.03311	-0.001826	4.40552	90.37
0.1	0.03340813374015376	-3.380560025325882	0.03335	-0.00197	4.40552	90.37
0.07943	0.03364057942426082	-3.7121106418296104	0.03357	-0.002178	4.40552	90.37
0.0631	0.033861574106943106	-3.9778412539649963	0.03378	-0.002349	4.40552	90.37
0.05012	0.03419106943340615	-4.406545341645251	0.03409	-0.002627	4.40552	90.37
0.03981	0.03455091089971435	-4.794765130560853	0.03443	-0.002888	4.40552	90.37
0.03162	0.03495504056641903	-5.221289247219902	0.03481	-0.003181	4.40552	90.37
0.02512	0.035391999449028023	-5.650991437194257	0.03522	-0.003485	4.40552	90.37
0.01995	0.03588582789904673	-6.1395432604412905	0.03568	-0.003838	4.40552	90.37
0.01585	0.036353067600960444	-6.764530125534237	0.0361	-0.004282	4.40552	90.37
0.01259	0.036937080407092274	-7.393221891868081	0.03663	-0.004753	4.40552	90.37
0.01	0.03760044048944108	-8.0492903068786	0.03723	-0.005265	4.40552	90.37

File: Warwick/Cell14_90SOH_35degC_05SOC_9037_185Cycles.txt
Freq(Hz)	Zmod(Ohm)	Zphz(Deg)	Zreal(Ohm)	Zimag(Ohm)	Capacity(Ah)	SOH
10000.0	0.039776004072807514	39.91069746088076	0.03051	0.02552	4.40552	90.37
7943.0	0.03576808074247205	36.74815551070029	0.02866	0.0214	4.40552	90.37
6310.0	0.032540444065808326	33.09915860005574	0.02726	0.01777	4.40552	90.37
5012.0	0.029862392737354453	29.26891484604221	0.02605	0.0146	4.40552	90.37
3981.0	0.027579430741043222	25.124828096722755	0.02497	0.01171	4.40552	90.37
3162.0	0.02650743595672731	21.1611947928147	0.02472	0.009569	4.40552	90.37
2512.0	0.025441367907406236	17.378744544289393	0.02428	0.007599	4.40552	90.37
1995.0	0.02441703675714971	14.39934560120445	0.02365	0.006072	4.40552	90.37
1585.0	0.023961282123459087	11.260692789886258	0.0235	0.004679	4.40552	90.37
1259.0	0.02376498518829751	8.564145237486612	0.0235	0.003539	4.40552	90.37
1000.0	0.02364120132311385	6.2652533625217695	0.0235	0.00258	4.40552	90.37
794.3	0.02366010355006926	4.411706439299984	0.02359	0.00182	4.40552	90.37
631.0	0.023925530819607747	2.6471456945129113	0.0239	0.001105	4.40552	90.37
501.2	0.024058658340813603	1.5372067815960462	0.02405	0.0006454	4.40552	90.37
398.1	0.024181674821236017	0.6743435034993733	0.02418	0.0002846	4.40552	90.37
316.2	0.02431000135211152	-0.019109591240910703	0.02431	-8.108e-06	4.40552	90.37
251.2	0.02446132292742974	-0.595892099798566	0.02446	-0.0002544	4.40552	90.37
199.5	0.024624407867195507	-1.0841152695667233	0.02462	-0.0004659	4.40552	90.37
158.5	0.024758024519133188	-1.4588172002853077	0.02475	-0.0006303	4.40552	90.37
125.9	0.024921756301673446	-1.7599516729974984	0.02491	-0.0007654	4.40552	90.37
100.0	0.025095461913262326	-2.0113791802516143	0.02508	-0.0008808	4.40552	90.37
79.43	0.02530984203822695	-2.2688951701631934	0.02529	-0.001002	4.40552	90.37
63.1	0.025463986824533193	-2.487109500979993	0.02544	-0.001105	4.40552	90.37
52.0	0.025588482741264674	-2.703625586811466	0.02556	-0.001207	4.40552	90.37
39.81	0.025853515350915044	-2.9177403535747057	0.02582	-0.001316	4.40552	90.37
31.62	0.026039350241509482	-3.1502931327162456	0.026	-0.001431	4.40552	90.37
25.12	0.026264718235686442	-3.343914971605068	0.02622	-0.001532	4.40552	90.37
19.95	0.026491434464747284	-3.5709378948029826	0.02644	-0.00165	4.40552	90.37
15.85	0.02672657000065665	-3.7285136872333307	0.02667	-0.001738	4.40552	90.37
12.59	0.027036282362780575	-4.012840525406988	0.02697	-0.001892	4.40552	90.37
10.0	0.027353435049368113	-4.19933574617284	0.02728	-0.002003	4.40552	90.37
7.943	0.02765915184889081	-4.335631422698657	0.02758	-0.002091	4.40552	90.37
6.31	0.028066513926741955	-4.4998498946151	0.02798	-0.002202	4.40552	90.37
5.012	0.0284523057062165	-4.616476765321358	0.02836	-0.00229	4.40552	90.37
3.981	0.028832604478263843	-4.5933336731495595	0.02874	-0.002309	4.40552	90.37
3.162	0.029220658787919206	-4.514502856653777	0.02913	-0.0023	4.40552	90.37
2.512	0.029615974152473863	-4.366803889684963	0.02953	-0.002255	4.40552	90.37
1.995	0.029981562667746323	-4.227218665326744	0.0299	-0.00221	4.40552	90.37
1.585	0.030302576062110627	-3.9662608488134827	0.03023	-0.002096	4.40552	90.37
1.259	0.030589106312542053	-3.852076400412326	0.03052	-0.002055	4.40552	90.37
1.0	0.030830343559551845	-3.5853765375653714	0.03077	-0.001928	4.40552	90.37
0.7943	0.03106678766786164	-3.7576422465382695	0.031	-0.002036	4.40552	90.37
0.631	0.031274016371422464	-3.666616065507269	0.03121	-0.002	4.40552	90.37
0.5012	0.03148176044950472	-3.5895034434104605	0.03142	-0.001971	4.40552	90.37
0.3981	0.031662096014003875	-3.588976917879721	0.0316	-0.001982	4.40552	90.37
0.3162	0.03190930904924142	-3.777048327883218	0.03184	-0.002102	4.40552	90.37
0.2512	0.03210732671836757	-3.97729264604695	0.03203	-0.002227	4.40552	90.37
0.1995	0.03227994058234929	-4.278090864190405	0.03219	-0.002408	4.40552	90.37
0.1585	0.03256588669144447	-4.6216240042805605	0.03246	-0.002624	4.40552	90.37
0.1259	0.032878587636940855	-5.069000173588916	0.03275	-0.002905	4.40552	90.37
0.1	0.03316100150779527	-5.469900048720314	0.03301	-0.003161	4.40552	90.37
0.07943	0.033546876098975296	-6.050486280923269	0.03336	-0.003536	4.40552	90.37
0.0631	0.03396776477780074	-6.783152156862564	0.03373	-0.004012	4.40552	90.37
0.05012	0.034348038153583095	-7.553306815454393	0.03405	-0.004515	4.40552	90.37
0.03981	0.03482856505800949	-8.566556961730136	0.03444	-0.005188	4.40552	90.37
0.03162	0.0353599381362581	-9.646128388109808	0.03486	-0.005925	4.40552	90.37
0.02512	0.03597135048896552	-11.003801440700475	0.03531	-0.006866	4.40552	90.37
0.01995	0.03663308318992547	-12.819240278931428	0.03572	-0.008128	4.40552	90.37
0.01585	0.03751544983070308	-14.864519204312018	0.03626	-0.009624	4.40552	90.37
0.01259	0.03872596157618297	-17.12013318836803	0.03701	-0.0114	4.40552	90.37
0.01	0.04027374579052711	-19.81172654315457	0.03789	-0.01365	4.40552	90.37

File: Warwick/Cell14_90SOH_35degC_20SOC_9037_185Cycles.txt
Freq(Hz)	Zmod(Ohm)	Zphz(Deg)	Zreal(Ohm)	Zimag(Ohm)	Capacity(Ah)	SOH
10000.0	0.039592212618139944	40.13353313272855	0.03027	0.02552	4.40552	90.37
7943.0	0.03568011350878806	37.01442144684451	0.02849	0.02148	4.40552	90.37
6310.0	0.032364500614098776	33.366005384885945	0.02703	0.0178	4.40552	90.37
5012.0	0.029715337790440815	29.472239915939156	0.02587	0.01462	4.40552	90.37
3981.0	0.027410859162018256	25.40583002552751	0.02476	0.01176	4.40552	90.37
3162.0	0.026318632582260047	21.4840640994945	0.02449	0.009639	4.40552	90.37
2512.0	0.02522632801261412	17.641270057179536	0.02404	0.007645	4.40552	90.37
1995.0	0.024180690416115088	14.692547505566463	0.02339	0.006133	4.40552	90.37
1585.0	0.02371945667590217	11.539692316194484	0.02324	0.004745	4.40552	90.37
1259.0	0.023508060851546223	8.821210055027093	0.02323	0.003605	4.40552	90.37
1000.0	0.02339355842961904	6.568469196558979	0.02324	0.002676	4.40552	90.37
794.3	0.023379055605391764	4.71316819267953	0.0233	0.001921	4.40552	90.37
631.0	0.023640577488716303	2.9144480531700347	0.02361	0.001202	4.40552	90.37
501.2	0.023752021626800526	1.8230025670707812	0.02374	0.0007556	4.40552	90.37
398.1	0.02386355681787608	0.9892504379135311	0.02386	0.000412	4.40552	90.37
316.2	0.02397038072309241	0.3229277366804253	0.02397	0.0001351	4.40552	90.37
251.2	0.02409020256170753	-0.23496132539067854	0.02409	-9.879e-05	4.40552	90.37
199.5	0.024241733477827036	-0.6852002735042323	0.02424	-0.0002899	4.40552	90.37
158.5	0.024353794653195218	-1.011453670719858	0.02435	-0.0004299	4.40552	90.37
125.9	0.02450622216580924	-1.2911581071797145	0.0245	-0.0005522	4.40552	90.37
100.0	0.024648461567408218	-1.5013451846921058	0.02464	-0.0006458	4.40552	90.37
79.43	0.024830883431928068	-1.69644717653804	0.02482	-0.0007351	4.40552	90.37
63.1	0.024982566707406183	-1.8173896927192343	0.02497	-0.0007923	4.40552	90.37
52.0	0.025103980586552405	-1.9122698974015655	0.02509	-0.0008377	4.40552	90.37
39.81	0.025345641323312375	-2.0130060092304602	0.02533	-0.0008903	4.40552	90.37
31.62	0.025516125274030146	-2.037073473245576	0.0255	-0.000907	4.40552	90.37
25.12	0.02564650658471832	-2.05577429168092	0.02563	-0.00092	4.40552	90.37
19.95	0.025825506133278393	-1.9855768373931253	0.02581	-0.0008948	4.40552	90.37
15.85	0.025934502806878715	-1.9162181061620196	0.02592	-0.0008672	4.40552	90.37
12.59	0.026112705915894662	-1.7874433686692486	0.0261	-0.0008145	4.40552	90.37
10.0	0.026189959389811963	-1.5801573909499411	0.02618	-0.0007222	4.40552	90.37
7.943	0.02633029975066748	-1.6026446662850768	0.02632	-0.0007364	4.40552	90.37
6.31	0.026427634760606177	-1.3772622698361685	0.02642	-0.0006352	4.40552	90.37
5.012	0.026466781459217895	-1.2970535756773411	0.02646	-0.0005991	4.40552	90.37
3.981	0.026577555863735853	-1.3662571838134805	0.02657	-0.0006337	4.40552	90.37
3.162	0.026635900066639386	-1.2059808656306843	0.02663	-0.0005606	4.40552	90.37
2.512	0.0266857969421938	-1.1942765053981108	0.02668	-0.0005562	4.40552	90.37
1.995	0.026775867124147444	-1.199461817597653	0.02677	-0.0005605	4.40552	90.37
1.585	0.026835058058442877	-1.1124617922243285	0.02683	-0.000521	4.40552	90.37
1.259	0.026894724702253413	-1.0739836235449596	0.02689	-0.0005041	4.40552	90.37
1.0	0.026916136054233344	-1.2234440645898765	0.02691	-0.0005747	4.40552	90.37
0.7943	0.026979378193168202	-1.5107542694424092	0.02697	-0.0007113	4.40552	90.37
0.631	0.02703964631499458	-1.5304909242705016	0.02703	-0.0007222	4.40552	90.37
0.5012	0.027100179026899433	-1.5704288895975886	0.02709	-0.0007427	4.40552	90.37
0.3981	0.027201341017677787	-1.6545640226882163	0.02719	-0.0007854	4.40552	90.37
0.3162	0.02723234540046083	-1.7252979491051668	0.02722	-0.0008199	4.40552	90.37
0.2512	0.0273050117760458	-1.899994674923926	0.02729	-0.0009053	4.40552	90.37
0.1995	0.02740113457504999	-2.2504949136484838	0.02738	-0.001076	4.40552	90.37
0.1585	0.027514547861086144	-2.420446918006046	0.02749	-0.001162	4.40552	90.37
0.1259	0.027622618702794997	-2.7847184688213233	0.02759	-0.001342	4.40552	90.37
0.1	0.02773196215560666	-3.152325122260835	0.02769	-0.001525	4.40552	90.37
0.07943	0.0279660054530496	-3.62668697613747	0.02791	-0.001769	4.40552	90.37
0.0631	0.028152347841698747	-4.10852714443224	0.02808	-0.002017	4.40552	90.37
0.05012	0.02834461317428763	-4.682729254181089	0.02825	-0.002314	4.40552	90.37
0.03981	0.028647237371167224	-5.402123093729691	0.02852	-0.002697	4.40552	90.37
0.03162	0.028892710914692653	-6.083532757585567	0.02873	-0.003062	4.40552	90.37
0.02512	0.02929979692762392	-6.860635871270139	0.02909	-0.0035	4.40552	90.37
0.01995	0.029719209208860186	-7.999777078515731	0.02943	-0.004136	4.40552	90.37
0.01585	0.03016804967179682	-9.080149936120007	0.02979	-0.004761	4.40552	90.37
0.01259	0.03075845940550339	-10.329005029750812	0.03026	-0.005515	4.40552	90.37
0.01	0.0315278706068139	-11.814249193729697	0.03086	-0.006455	4.40552	90.37

File: Warwick/Cell14_90SOH_35degC_50SOC_9037_185Cycles.txt
Freq(Hz)	Zmod(Ohm)	Zphz(Deg)	Zreal(Ohm)	Zimag(Ohm)	Capacity(Ah)	SOH
10000.0	0.0394201090815335	40.28756858568321	0.03007	0.02549	4.40552	90.37
7943.0	0.035490407154610104	37.14434701247413	0.02829	0.02143	4.40552	90.37
6310.0	0.03219212636655119	33.54691476054114	0.02683	0.01779	4.40552	90.37
5012.0	0.029553762873786478	29.783355814691742	0.02565	0.01468	4.40552	90.37
3981.0	0.027216263520182193	25.670612905011243	0.02453	0.01179	4.40552	90.37
3162.0	0.02611843364369311	21.744379323376798	0.02426	0.009676	4.40552	90.37
2512.0	0.024990643369069154	17.90713262078268	0.02378	0.007684	4.40552	90.37
1995.0	0.023949743735580974	14.94143392270562	0.02314	0.006175	4.40552	90.37
1585.0	0.023488812762674914	11.828984118019068	0.02299	0.004815	4.40552	90.37
1259.0	0.02326354994406486	9.111678229014128	0.02297	0.003684	4.40552	90.37
1000.0	0.023123983242512525	6.827520700955759	0.02296	0.002749	4.40552	90.37
794.3	0.02310723774058682	4.980266090883084	0.02302	0.002006	4.40552	90.37
631.0	0.0233568217229999	3.217658002549835	0.02332	0.001311	4.40552	90.37
501.2	0.023446258315560714	2.1338492326143275	0.02343	0.000873	4.40552	90.37
398.1	0.02354617227512786	1.3119267799767784	0.02354	0.0005391	4.40552	90.37
316.2	0.02364143193717335	0.630615898009947	0.02364	0.0002602	4.40552	90.37
251.2	0.023740035042604718	0.09844534736665875	0.02374	4.079e-05	4.40552	90.37
199.5	0.023860388161343896	-0.32681772924435754	0.02386	-0.0001361	4.40552	90.37
158.5	0.02396144997615962	-0.6303237970739487	0.02396	-0.0002636	4.40552	90.37
125.9	0.02408280263507551	-0.8741211034523393	0.02408	-0.0003674	4.40552	90.37
100.0	0.024214089390270286	-1.0530256537618745	0.02421	-0.000445	4.40552	90.37
79.43	0.02438524622881631	-1.1885171651160067	0.02438	-0.0005058	4.40552	90.37
63.1	0.024475889393646148	-1.2569337559613656	0.02447	-0.0005369	4.40552	90.37
52.0	0.024556229751531485	-1.2906287371262315	0.02455	-0.0005531	4.40552	90.37
39.81	0.024726614600668648	-1.325307932867675	0.02472	-0.0005719	4.40552	90.37
31.62	0.024836195201560163	-1.2797697671668353	0.02483	-0.0005547	4.40552	90.37
25.12	0.02493647431454575	-1.3056488774072272	0.02493	-0.0005682	4.40552	90.37
19.95	0.024996095775140562	-1.2653912754130772	0.02499	-0.000552	4.40552	90.37
15.85	0.02509523373571165	-1.1701874874775549	0.02509	-0.0005125	4.40552	90.37
12.59	0.025134943848156892	-1.1364186466776214	0.02513	-0.0004985	4.40552	90.37
10.0	0.025234156692863743	-1.0399756292759386	0.02523	-0.000458	4.40552	90.37
7.943	0.02526386326831271	-1.0020069169036858	0.02526	-0.0004418	4.40552	90.37
6.31	0.025343083121238424	-0.8937326226631431	0.02534	-0.0003953	4.40552	90.37
5.012	0.025362966435533523	-0.8763130860553336	0.02536	-0.0003879	4.40552	90.37
3.981	0.02541340668249733	-0.9381599051408411	0.02541	-0.0004161	4.40552	90.37
3.162	0.02549310698992965	-0.8945416777459702	0.02549	-0.000398	4.40552	90.37
2.512	0.025542829757879217	-0.8528679106116787	0.02554	-0.0003802	4.40552	90.37
1.995	0.025533319347276415	-0.9238788869754841	0.02553	-0.0004117	4.40552	90.37
1.585	0.02562333022091391	-0.9237640762467652	0.02562	-0.0004131	4.40552	90.37
1.259	0.025703275007088106	-0.914648301799683	0.0257	-0.0004103	4.40552	90.37
1.0	0.025693626931400714	-0.9627193544328564	0.02569	-0.0004317	4.40552	90.37
0.7943	0.02579739385596925	-1.3718151023535365	0.02579	-0.0006176	4.40552	90.37
0.631	0.025818648129598113	-1.4830100655024925	0.02581	-0.0006682	4.40552	90.37
0.5012	0.025848493936011047	-1.4688802585088125	0.02584	-0.0006626	4.40552	90.37
0.3981	0.025920765980194334	-1.6514123792001134	0.02591	-0.000747	4.40552	90.37
0.3162	0.02600113884044312	-1.6771694461492321	0.02599	-0.000761	4.40552	90.37
0.2512	0.0260644637627556	-1.9088594978821292	0.02605	-0.0008682	4.40552	90.37
0.1995	0.026167487312502895	-2.094798931013783	0.02615	-0.0009565	4.40552	90.37
0.1585	0.026272828644818585	-2.388667666900111	0.02625	-0.001095	4.40552	90.37
0.1259	0.0263792544246421	-2.698623490815243	0.02635	-0.001242	4.40552	90.37
0.1	0.026556454601471182	-3.0024684558324224	0.02652	-0.001391	4.40552	90.37
0.07943	0.02670719320707438	-3.406647711270865	0.02666	-0.001587	4.40552	90.37
0.0631	0.026831932170456898	-3.8936183224693672	0.02677	-0.001822	4.40552	90.37
0.05012	0.027100248264545473	-4.4103803687720395	0.02702	-0.002084	4.40552	90.37
0.03981	0.027295627873342644	-5.042205074005256	0.02719	-0.002399	4.40552	90.37
0.03162	0.02764296228699088	-5.621908990478895	0.02751	-0.002708	4.40552	90.37
0.02512	0.027962702104768058	-6.371191422179923	0.02779	-0.003103	4.40552	90.37
0.01995	0.028334155166512377	-7.211798807748798	0.02811	-0.003557	4.40552	90.37
0.01585	0.028740037647852865	-8.286295006626801	0.02844	-0.004142	4.40552	90.37
0.01259	0.029232622615837943	-9.40110018533693	0.02884	-0.004775	4.40552	90.37
0.01	0.029917042701443606	-10.667655277330567	0.0294	-0.005538	4.40552	90.37

File: Warwick/Cell14_90SOH_35degC_70SOC_9037_185Cycles.txt
Freq(Hz)	Zmod(Ohm)	Zphz(Deg)	Zreal(Ohm)	Zimag(Ohm)	Capacity(Ah)	SOH
10000.0	0.039416646229733954	40.34903087268754	0.03004	0.02552	4.40552	90.37
7943.0	0.0354546950346495	37.22865820369364	0.02823	0.02145	4.40552	90.37
6310.0	0.032106081978341736	33.60592554675477	0.02674	0.01777	4.40552	90.37
5012.0	0.029428489597667088	29.788349383993147	0.02554	0.01462	4.40552	90.37
3981.0	0.027139520997983734	25.77194997682501	0.02444	0.0118	4.40552	90.37
3162.0	0.026025600876828956	21.885215828206785	0.02415	0.009701	4.40552	90.37
2512.0	0.024916459238824445	18.051727064875568	0.02369	0.007721	4.40552	90.37
1995.0	0.023852567995920268	15.090790914112398	0.02303	0.00621	4.40552	90.37
1585.0	0.023388599808453692	11.97054081963634	0.02288	0.004851	4.40552	90.37
1259.0	0.023135836790572323	9.172442106427836	0.02284	0.003688	4.40552	90.37
1000.0	0.023008322059637463	6.93474976681704	0.02284	0.002778	4.40552	90.37
794.3	0.022969789746534467	5.067736989353378	0.02288	0.002029	4.40552	90.37
631.0	0.023218584022286975	3.303571224630279	0.02318	0.001338	4.40552	90.37
501.2	0.023297151723762285	2.198703922007663	0.02328	0.0008938	4.40552	90.37
398.1	0.023386487137661355	1.3495585498308582	0.02338	0.0005508	4.40552	90.37
316.2	0.02347168091147287	0.6857101003440995	0.02347	0.0002809	4.40552	90.37
251.2	0.02358008622997168	0.15495093095592677	0.02358	6.377e-05	4.40552	90.37
199.5	0.02370033334132666	-0.30388236091954496	0.0237	-0.0001257	4.40552	90.37
158.5	0.02378139628554219	-0.6208807582184621	0.02378	-0.0002577	4.40552	90.37
125.9	0.023912861100462236	-0.8863244781701781	0.02391	-0.0003699	4.40552	90.37
100.0	0.024034311037348252	-1.0852234662397573	0.02403	-0.0004552	4.40552	90.37
79.43	0.02421583350310288	-1.2576545158804608	0.02421	-0.0005315	4.40552	90.37
63.1	0.0243268177287947	-1.3565161967994346	0.02432	-0.0005759	4.40552	90.37
52.0	0.024367013710342104	-1.374740752985829	0.02436	-0.0005846	4.40552	90.37
39.81	0.02455755986432691	-1.4217170348509052	0.02455	-0.0006093	4.40552	90.37
31.62	0.02467748611264932	-1.4113227122851502	0.02467	-0.0006078	4.40552	90.37
25.12	0.024767768815337404	-1.4351025610591923	0.02476	-0.0006203	4.40552	90.37
19.95	0.024887096907634687	-1.368344365639761	0.02488	-0.0005943	4.40552	90.37
15.85	0.024956537609211737	-1.311488308981478	0.02495	-0.0005712	4.40552	90.37
12.59	0.025066309935050272	-1.2856240346143197	0.02506	-0.0005624	4.40552	90.37
10.0	0.025135489652879255	-1.1974966354779402	0.02513	-0.0005253	4.40552	90.37
7.943	0.02516499357619628	-1.141437773875683	0.02516	-0.0005013	4.40552	90.37
6.31	0.02526541990329866	-1.1868009983675294	0.02526	-0.0005233	4.40552	90.37
5.012	0.025305300243427264	-1.1727012056990296	0.0253	-0.0005179	4.40552	90.37
3.981	0.02533541732851464	-1.1848787866422217	0.02533	-0.0005239	4.40552	90.37
3.162	0.025435117535407618	-1.1493663174200048	0.02543	-0.0005102	4.40552	90.37
2.512	0.025494893611270473	-1.1226198292213716	0.02549	-0.0004995	4.40552	90.37
1.995	0.025546598528179833	-1.3022788130641336	0.02554	-0.0005806	4.40552	90.37
1.585	0.025617428942226034	-1.3798880271534035	0.02561	-0.0006169	4.40552	90.37
1.259	0.025688408121952597	-1.4659878861257334	0.02568	-0.0006572	4.40552	90.37
1.0	0.02575981683184102	-1.5818515118348337	0.02575	-0.0007111	4.40552	90.37
0.7943	0.025835107810109868	-1.959541276334289	0.02582	-0.0008834	4.40552	90.37
0.631	0.025946216599727987	-2.0258306222987397	0.02593	-0.0009172	4.40552	90.37
0.5012	0.026018734862402516	-2.174432143433469	0.026	-0.0009872	4.40552	90.37
0.3981	0.026111891180073496	-2.346299236636846	0.02609	-0.001069	4.40552	90.37
0.3162	0.02623447710551899	-2.4752280999054013	0.02621	-0.001133	4.40552	90.37
0.2512	0.02638971587569673	-2.719288591745929	0.02636	-0.001252	4.40552	90.37
0.1995	0.02653585576159171	-2.9788557382124847	0.0265	-0.001379	4.40552	90.37
0.1585	0.026735784933306146	-3.3536246291034946	0.02669	-0.001564	4.40552	90.37
0.1259	0.02690490706172389	-3.661085488256904	0.02685	-0.001718	4.40552	90.37
0.1	0.0271075145301077	-4.0446559487637215	0.02704	-0.001912	4.40552	90.37
0.07943	0.027351122920275136	-4.413968591048378	0.02727	-0.002105	4.40552	90.37
0.0631	0.02766586929774664	-5.014054804218824	0.02756	-0.002418	4.40552	90.37
0.05012	0.027921047688079327	-5.553368172999181	0.02779	-0.002702	4.40552	90.37
0.03981	0.028262460543979535	-6.14631556418916	0.0281	-0.003026	4.40552	90.37
0.03162	0.02865043086936041	-6.781220496644097	0.02845	-0.003383	4.40552	90.37
0.02512	0.029049874423136494	-7.520352470373274	0.0288	-0.003802	4.40552	90.37
0.01995	0.029547070734676897	-8.401321979623654	0.02923	-0.004317	4.40552	90.37
0.01585	0.030064482782845275	-9.52498332263409	0.02965	-0.004975	4.40552	90.37
0.01259	0.030695221387049807	-10.614380709830641	0.03017	-0.005654	4.40552	90.37
0.01	0.03154141918176796	-12.018887828460123	0.03085	-0.006568	4.40552	90.37

File: Warwick/Cell14_90SOH_35degC_95SOC_9037_185Cycles.txt
Freq(Hz)	Zmod(Ohm)	Zphz(Deg)	Zreal(Ohm)	Zimag(Ohm)	Capacity(Ah)	SOH
10000.0	0.039394929876825524	40.356779449224874	0.03002	0.02551	4.40552	90.37
7943.0	0.03543877255210739	37.24822084570329	0.02821	0.02145	4.40552	90.37
6310.0	0.03213932948896103	33.69501193220785	0.02674	0.01783	4.40552	90.37
5012.0	0.029433654207386483	29.96218409641775	0.0255	0.0147	4.40552	90.37
3981.0	0.02712151175727489	25.79032037505862	0.02442	0.0118	4.40552	90.37
3162.0	0.02601594895443947	21.891381371662998	0.02414	0.0097	4.40552	90.37
2512.0	0.024903032365557413	18.105361122312463	0.02367	0.007739	4.40552	90.37
1995.0	0.02382047866857423	15.08170917650448	0.023	0.006198	4.40552	90.37
1585.0	0.02335634965057682	11.952207967691168	0.02285	0.004837	4.40552	90.37
1259.0	0.02310717931725982	9.198987027625979	0.02281	0.003694	4.40552	90.37
1000.0	0.022976973799871906	6.91160219450035	0.02281	0.002765	4.40552	90.37
794.3	0.022939377258330267	5.059428268086849	0.02285	0.002023	4.40552	90.37
631.0	0.02317727757956055	3.2500384428539535	0.02314	0.001314	4.40552	90.37
501.2	0.02326614111213976	2.134358116279503	0.02325	0.0008665	4.40552	90.37
398.1	0.02336582261680508	1.2791315656379825	0.02336	0.0005216	4.40552	90.37
316.2	0.023451193563654705	0.578069145360104	0.02345	0.0002366	4.40552	90.37
251.2	0.023540000081015484	-0.004753553828900119	0.02354	-1.953e-06	4.40552	90.37
199.5	0.023660873417733336	-0.4923053810874468	0.02366	-0.0002033	4.40552	90.37
158.5	0.023762639955190165	-0.8540682649186816	0.02376	-0.0003542	4.40552	90.37
125.9	0.023875069926599164	-1.1807931514711716	0.02387	-0.000492	4.40552	90.37
100.0	0.02400781448299699	-1.461918705909295	0.024	-0.0006125	4.40552	90.37
79.43	0.02417152999398259	-1.7697721846474337	0.02416	-0.0007465	4.40552	90.37
63.1	0.024314517638851074	-1.9800420189481727	0.0243	-0.0008401	4.40552	90.37
52.0	0.024455601149021056	-2.046679510832938	0.02444	-0.0008734	4.40552	90.37
39.81	0.02459263965091995	-2.4586869888153813	0.02457	-0.001055	4.40552	90.37
31.62	0.02476783955051389	-2.716848146751545	0.02474	-0.001174	4.40552	90.37
25.12	0.02495113055554798	-2.862405226111747	0.02492	-0.001246	4.40552	90.37
19.95	0.02517643572867295	-3.082880048546004	0.02514	-0.001354	4.40552	90.37
15.85	0.025400116712330282	-3.2206209812521087	0.02536	-0.001427	4.40552	90.37
12.59	0.02566404895958547	-3.3574148515679125	0.02562	-0.001503	4.40552	90.37
10.0	0.02595572576523338	-3.4014595515645243	0.02591	-0.00154	4.40552	90.37
7.943	0.02629853435079605	-3.4814750245753885	0.02625	-0.001597	4.40552	90.37
6.31	0.026524917511653076	-3.3348765303740713	0.02648	-0.001543	4.40552	90.37
5.012	0.02682627489980672	-3.3658335685321816	0.02678	-0.001575	4.40552	90.37
3.981	0.027015474380436114	-2.9365423970368565	0.02698	-0.001384	4.40552	90.37
3.162	0.0272532588143143	-2.830909379834215	0.02722	-0.001346	4.40552	90.37
2.512	0.027398210689751255	-2.600283220977972	0.02737	-0.001243	4.40552	90.37
1.995	0.027614081715675427	-2.3930270423245648	0.02759	-0.001153	4.40552	90.37
1.585	0.027751808950048643	-2.2716311000216507	0.02773	-0.0011	4.40552	90.37
1.259	0.027879367299133602	-2.1357767193712283	0.02786	-0.001039	4.40552	90.37
1.0	0.02799775009246279	-2.040324859149757	0.02798	-0.0009968	4.40552	90.37
0.7943	0.02809379354946569	-2.3582655682612863	0.02807	-0.001156	4.40552	90.37
0.631	0.028181437170591565	-2.234947509264999	0.02816	-0.001099	4.40552	90.37
0.5012	0.02832164276661931	-2.2400744807408337	0.0283	-0.001107	4.40552	90.37
0.3981	0.028450544124849354	-2.1775207480200667	0.02843	-0.001081	4.40552	90.37
0.3162	0.02851200624298473	-2.2512546905125435	0.02849	-0.00112	4.40552	90.37
0.2512	0.028645693725235562	-2.4269116302865656	0.02862	-0.001213	4.40552	90.37
0.1995	0.028749452186085215	-2.5936937413711783	0.02872	-0.001301	4.40552	90.37
0.1585	0.02896424285217896	-2.7863412333618958	0.02893	-0.001408	4.40552	90.37
0.1259	0.02912989316835886	-2.9989348096442936	0.02909	-0.001524	4.40552	90.37
0.1	0.029315852725104213	-3.2049817663066955	0.02927	-0.001639	4.40552	90.37
0.07943	0.029457646952871168	-3.5850699302698117	0.0294	-0.001842	4.40552	90.37
0.0631	0.029781193125863845	-3.962526404309668	0.02971	-0.002058	4.40552	90.37
0.05012	0.030054715520197492	-4.302935891964352	0.02997	-0.002255	4.40552	90.37
0.03981	0.030382370941057252	-4.704756662048049	0.03028	-0.002492	4.40552	90.37
0.03162	0.030738809345841618	-5.0391744657596425	0.03062	-0.0027	4.40552	90.37
0.02512	0.031090065953612897	-5.631741830777584	0.03094	-0.003051	4.40552	90.37
0.01995	0.031475057188192684	-6.045689429296092	0.0313	-0.003315	4.40552	90.37
0.01585	0.031877014116758175	-6.533322632481666	0.03167	-0.003627	4.40552	90.37
0.01259	0.03242719038091336	-7.221007444034253	0.03217	-0.004076	4.40552	90.37
0.01	0.03292313776054767	-7.908599155424201	0.03261	-0.00453	4.40552	90.37

File: Warwick/Cell15_80SOH_15degC_05SOC_8102_200Cycles.txt
Freq(Hz)	Zmod(Ohm)	Zphz(Deg)	Zreal(Ohm)	Zimag(Ohm)	Capacity(Ah)	SOH
10000.0	0.04103731960057821	40.29538891234907	0.0313	0.02654	3.93917	81.02
7943.0	0.03695422168034391	36.67143928008837	0.02964	0.02207	3.93917	81.02
6310.0	0.03360932757435055	32.64508871668699	0.0283	0.01813	3.93917	81.02
5012.0	0.030967571748524294	28.40225727040447	0.02724	0.01473	3.93917	81.02
3981.0	0.028685578258072473	24.027385766322222	0.0262	0.01168	3.93917	81.02
3162.0	0.027656369682226917	19.80823270234169	0.02602	0.009372	3.93917	81.02
2512.0	0.026659387858688727	15.737861163835804	0.02566	0.007231	3.93917	81.02
1995.0	0.025748137194756437	12.477397778653726	0.02514	0.005563	3.93917	81.02
1585.0	0.025454101850193027	9.152956351593899	0.02513	0.004049	3.93917	81.02
1259.0	0.025410010802831236	6.228885726169694	0.02526	0.002757	3.93917	81.02
1000.0	0.025486094247648073	3.8021114206701787	0.02543	0.00169	3.93917	81.02
794.3	0.02569357816731644	1.8627949033937254	0.02568	0.0008352	3.93917	81.02
631.0	0.02616001025201634	0.05072514934376724	0.02616	2.316e-05	3.93917	81.02
501.2	0.026504918644659144	-1.1038341684180957	0.0265	-0.0005106	3.93917	81.02
398.1	0.02686592181630848	-1.972670328156362	0.02685	-0.0009248	3.93917	81.02
316.2	0.027199293079048947	-2.6593795117490053	0.02717	-0.001262	3.93917	81.02
251.2	0.02757343121557417	-3.2162532487877695	0.02753	-0.001547	3.93917	81.02
199.5	0.02795634232155559	-3.638210223448419	0.0279	-0.001774	3.93917	81.02
158.5	0.028297337348238263	-3.9534751055304307	0.02823	-0.001951	3.93917	81.02
125.9	0.028687333877514654	-4.207993303841014	0.02861	-0.002105	3.93917	81.02
100.0	0.029056008948236508	-4.4095945232950795	0.02897	-0.002234	3.93917	81.02
79.43	0.029505097678197915	-4.601408340927915	0.02941	-0.002367	3.93917	81.02
63.1	0.029852442797868316	-4.748021553766106	0.02975	-0.002471	3.93917	81.02
52.0	0.030165109911949598	-4.7844629820155955	0.03006	-0.002516	3.93917	81.02
39.81	0.03062818055320949	-5.034887660644756	0.03051	-0.002688	3.93917	81.02
31.62	0.030977620647816062	-5.202634137399811	0.03085	-0.002809	3.93917	81.02
25.12	0.031415068040671186	-5.314967993407262	0.03128	-0.00291	3.93917	81.02
19.95	0.031799704778503836	-5.561788167027852	0.03165	-0.003082	3.93917	81.02
15.85	0.03216552628203058	-5.815167093293875	0.032	-0.003259	3.93917	81.02
12.59	0.03263606747143411	-6.12111444300426	0.03245	-0.00348	3.93917	81.02
10.0	0.033057155428136885	-6.417710249790532	0.03285	-0.003695	3.93917	81.02
7.943	0.03361776875403839	-6.960549920223336	0.03337	-0.004074	3.93917	81.02
6.31	0.034248240188365885	-7.438764846678518	0.03396	-0.004434	3.93917	81.02
5.012	0.03494897789635628	-7.8676496228345485	0.03462	-0.004784	3.93917	81.02
3.981	0.03578323251189026	-8.393003091124015	0.0354	-0.005223	3.93917	81.02
3.162	0.03669539611449916	-8.834957520348556	0.03626	-0.005636	3.93917	81.02
2.512	0.03771565246684724	-9.109177823855504	0.03724	-0.005971	3.93917	81.02
1.995	0.038818165863420184	-9.189093206179896	0.03832	-0.006199	3.93917	81.02
1.585	0.03996401542638077	-9.109247007474657	0.03946	-0.006327	3.93917	81.02
1.259	0.04110593699211831	-8.909148881178334	0.04061	-0.006366	3.93917	81.02
1.0	0.04224149534521712	-8.47711041896115	0.04178	-0.006227	3.93917	81.02
0.7943	0.043217187564671536	-8.24953440120116	0.04277	-0.006201	3.93917	81.02
0.631	0.04416292318223512	-7.648655049469544	0.04377	-0.005878	3.93917	81.02
0.5012	0.044966032391128306	-7.009011072889183	0.04463	-0.005487	3.93917	81.02
0.3981	0.04564580594096242	-6.4150446595762585	0.04536	-0.0051	3.93917	81.02
0.3162	0.0462396031989895	-5.955952283140068	0.04599	-0.004798	3.93917	81.02
0.2512	0.04678247373750131	-5.589946762173977	0.04656	-0.004557	3.93917	81.02
0.1995	0.0472036481640985	-5.324101899392493	0.047	-0.00438	3.93917	81.02
0.1585	0.047601542580046716	-5.141685630272169	0.04741	-0.004266	3.93917	81.02
0.1259	0.047971312260558396	-5.118735286162995	0.04778	-0.00428	3.93917	81.02
0.1	0.048422700007331274	-5.244349495150461	0.04822	-0.004426	3.93917	81.02
0.07943	0.04881161148743196	-5.461810671844189	0.04859	-0.004646	3.93917	81.02
0.0631	0.04925841573782089	-5.871471218267568	0.049	-0.005039	3.93917	81.02
0.05012	0.04977276002996016	-6.426508265492943	0.04946	-0.005571	3.93917	81.02
0.03981	0.0502683641667401	-7.034253856972691	0.04989	-0.006156	3.93917	81.02
0.03162	0.0509979956076707	-7.8507803727823475	0.05052	-0.006966	3.93917	81.02
0.02512	0.05169184002335379	-8.751639870522563	0.05109	-0.007865	3.93917	81.02
0.01995	0.05257890809060226	-9.937784533936162	0.05179	-0.009074	3.93917	81.02
0.01585	0.05351421586830924	-11.337229174915022	0.05247	-0.01052	3.93917	81.02
0.01259	0.054751790838291306	-12.993048076017404	0.05335	-0.01231	3.93917	81.02
0.01	0.056215052254711996	-14.800108972006946	0.05435	-0.01436	3.93917	81.02
