Repository: chrisw-17/rapid-SOH-prediction

# Rapid EIS-based SOH Estimation for Unknown LIBs

---

**This repository accompanies the paper:**

> **Fast state of health evaluation of lithium-ion batteries using EIS for second-life and recycling assessment**  
> *Authors: Christopher Wett, Jörg Lampe, Joey Danz, Thomas Seeger, Bugra Turan*

## Overview

This repository provides a complete workflow for rapid State of Health (SOH) estimation of lithium-ion batteries using Electrochemical Impedance Spectroscopy (EIS) and neural network models. The code and data enable reproducible analysis, model training, and evaluation for the fully connected neural network model as described in the associated publication.

File: Warwick/Cell15_80SOH_15degC_20SOC_8102_200Cycles.txt
Freq(Hz)	Zmod(Ohm)	Zphz(Deg)	Zreal(Ohm)	Zimag(Ohm)	Capacity(Ah)	SOH
10000.0	0.04081876161766792	40.519080365774954	0.03103	0.02652	3.93917	81.02
7943.0	0.036798055655156564	36.96954779507698	0.0294	0.02213	3.93917	81.02
6310.0	0.033401089802579796	32.97640513916267	0.02802	0.01818	3.93917	81.02
5012.0	0.0307161879145183	28.826320832646562	0.02691	0.01481	3.93917	81.02
3981.0	0.028437413736132896	24.33890457627275	0.02591	0.01172	3.93917	81.02
3162.0	0.027392155373391118	20.123211200413824	0.02572	0.009424	3.93917	81.02
2512.0	0.026381204691977207	15.994022929311697	0.02536	0.007269	3.93917	81.02
1995.0	0.025453661819078214	12.709481575885755	0.02483	0.0056	3.93917	81.02
1585.0	0.025144213966636537	9.352185699523744	0.02481	0.004086	3.93917	81.02
1259.0	0.025098138755692622	6.435233783742825	0.02494	0.002813	3.93917	81.02
1000.0	0.025160307649152468	3.9678262166466114	0.0251	0.001741	3.93917	81.02
794.3	0.02536574503065108	2.018868543590557	0.02535	0.0008936	3.93917	81.02
631.0	0.02583018371317556	0.21609478799319673	0.02583	9.742e-05	3.93917	81.02
501.2	0.0261733236790821	-0.9131083832880778	0.02617	-0.0004171	3.93917	81.02
398.1	0.026512693037298193	-1.7730084880047134	0.0265	-0.0008203	3.93917	81.02
316.2	0.026834226279138364	-2.43483271927834	0.02681	-0.00114	3.93917	81.02
251.2	0.027186226457528086	-2.9581782302949193	0.02715	-0.001403	3.93917	81.02
199.5	0.027557247123034624	-3.355594460487168	0.02751	-0.001613	3.93917	81.02
158.5	0.027886102703676613	-3.6350337939322483	0.02783	-0.001768	3.93917	81.02
125.9	0.028243576898119686	-3.845111608241602	0.02818	-0.001894	3.93917	81.02
100.0	0.028609851520062103	-4.004572494818175	0.02854	-0.001998	3.93917	81.02
79.43	0.029016019730486814	-4.148362864032506	0.02894	-0.002099	3.93917	81.02
63.1	0.029360819624118125	-4.2521798719043336	0.02928	-0.002177	3.93917	81.02
52.0	0.02962739738822835	-4.40196843220596	0.02954	-0.002274	3.93917	81.02
39.81	0.02999715528179297	-4.368674203736763	0.02991	-0.002285	3.93917	81.02
31.62	0.03037940652810716	-4.396824903054471	0.03029	-0.002329	3.93917	81.02
25.12	0.030773651083353757	-4.471103463735735	0.03068	-0.002399	3.93917	81.02
19.95	0.031107580169469948	-4.539404583988254	0.03101	-0.002462	3.93917	81.02
15.85	0.03146977781936187	-4.563758031846534	0.03137	-0.002504	3.93917	81.02
12.59	0.03190096073788374	-4.559598604359952	0.0318	-0.002536	3.93917	81.02
10.0	0.03229838016062106	-4.473127961830363	0.0322	-0.002519	3.93917	81.02
7.943	0.03272131918184229	-4.5100379088215545	0.03262	-0.002573	3.93917	81.02
6.31	0.03314761324741195	-4.398175074198928	0.03305	-0.002542	3.93917	81.02
5.012	0.03359020095206339	-4.199853324699413	0.0335	-0.00246	3.93917	81.02
3.981	0.03398449683311495	-4.041173055893949	0.0339	-0.002395	3.93917	81.02
3.162	0.0343642643453923	-3.7674936313402405	0.03429	-0.002258	3.93917	81.02
2.512	0.034663912300835285	-3.4798283233786926	0.0346	-0.002104	3.93917	81.02
1.995	0.034986811072174044	-3.2655830065450173	0.03493	-0.001993	3.93917	81.02
1.585	0.03519949511001543	-3.0387954176506535	0.03515	-0.001866	3.93917	81.02
1.259	0.03544210108049465	-2.7929780431741067	0.0354	-0.001727	3.93917	81.02
1.0	0.035646966617091	-2.6095686910690166	0.03561	-0.001623	3.93917	81.02
0.7943	0.03585297930437581	-2.8057443069829415	0.03581	-0.001755	3.93917	81.02
0.631	0.03601722045077882	-2.605018157958856	0.03598	-0.001637	3.93917	81.02
0.5012	0.03618330007061269	-2.458325768494903	0.03615	-0.001552	3.93917	81.02
0.3981	0.03634146727912895	-2.3845000711000766	0.03631	-0.001512	3.93917	81.02
0.3162	0.03650075210184031	-2.3520937167009017	0.03647	-0.001498	3.93917	81.02
0.2512	0.03668310052326548	-2.4341912895070545	0.03665	-0.001558	3.93917	81.02
0.1995	0.036825036809214465	-2.4995552991386267	0.03679	-0.001606	3.93917	81.02
0.1585	0.03697992866407398	-2.6627848076657066	0.03694	-0.001718	3.93917	81.02
0.1259	0.03709408799256291	-2.793755966323125	0.03705	-0.001808	3.93917	81.02
0.1	0.03726500605125404	-3.113477289971001	0.03721	-0.002024	3.93917	81.02
0.07943	0.03744849924896857	-3.4660078967502477	0.03738	-0.002264	3.93917	81.02
0.0631	0.0376542855993843	-3.8343182598607743	0.03757	-0.002518	3.93917	81.02
0.05012	0.03795027642850576	-4.368946489467566	0.03784	-0.002891	3.93917	81.02
0.03981	0.038227070251328446	-5.027520802078999	0.03808	-0.00335	3.93917	81.02
0.03162	0.038601273864990515	-5.706162343450166	0.03841	-0.003838	3.93917	81.02
0.02512	0.039017243995443866	-6.582954589803703	0.03876	-0.004473	3.93917	81.02
0.01995	0.03951247120846784	-7.549127340776117	0.03917	-0.005191	3.93917	81.02
0.01585	0.04009978335352948	-8.684785202012291	0.03964	-0.006055	3.93917	81.02
0.01259	0.040794020836392185	-9.871943546260093	0.04019	-0.006994	3.93917	81.02
0.01	0.04176822870316624	-11.289755725893187	0.04096	-0.008177	3.93917	81.02

File: Warwick/Cell15_80SOH_15degC_50SOC_8102_200Cycles.txt
Freq(Hz)	Zmod(Ohm)	Zphz(Deg)	Zreal(Ohm)	Zimag(Ohm)	Capacity(Ah)	SOH
10000.0	0.04072546746201939	40.668437509802416	0.03089	0.02654	3.93917	81.02
7943.0	0.03663221669514418	37.06697232777702	0.02923	0.02208	3.93917	81.02
6310.0	0.033183278921770226	33.22075451899962	0.02776	0.01818	3.93917	81.02
5012.0	0.030604249704902095	29.027328189725147	0.02676	0.01485	3.93917	81.02
3981.0	0.028231390330623107	24.595121765383023	0.02567	0.01175	3.93917	81.02
3162.0	0.02717389815613505	20.39761251338899	0.02547	0.009471	3.93917	81.02
2512.0	0.0261447602589888	16.252140053397714	0.0251	0.007317	3.93917	81.02
1995.0	0.025202182623733204	12.962070023962996	0.02456	0.005653	3.93917	81.02
1585.0	0.02488776639234626	9.589489517451815	0.02454	0.004146	3.93917	81.02
1259.0	0.024814094805170706	6.592884233886188	0.02465	0.002849	3.93917	81.02
1000.0	0.024887005143246942	4.205357001708587	0.02482	0.001825	3.93917	81.02
794.3	0.025067992344023085	2.1709394273870926	0.02505	0.0009496	3.93917	81.02
631.0	0.025530633130418055	0.40351002116258256	0.02553	0.0001798	3.93917	81.02
501.2	0.025862078772016763	-0.7264609180440335	0.02586	-0.0003279	3.93917	81.02
398.1	0.026180087717385517	-1.5906055046628698	0.02617	-0.0007267	3.93917	81.02
316.2	0.026490226971470066	-2.2391740873103974	0.02647	-0.001035	3.93917	81.02
251.2	0.026821377835599722	-2.771730037221184	0.02679	-0.001297	3.93917	81.02
199.5	0.02717061142116607	-3.133041355079342	0.02713	-0.001485	3.93917	81.02
158.5	0.027478506582418193	-3.404907462534913	0.02743	-0.001632	3.93917	81.02
125.9	0.027824771787024596	-3.5956014472917737	0.02777	-0.001745	3.93917	81.02
100.0	0.02815952591930482	-3.7261003760280107	0.0281	-0.00183	3.93917	81.02
79.43	0.02853554606100959	-3.8841947906215615	0.02847	-0.001933	3.93917	81.02
63.1	0.028847892193364838	-3.931657861742566	0.02878	-0.001978	3.93917	81.02
52.0	0.02905876982943359	-3.9426087173115576	0.02899	-0.001998	3.93917	81.02
39.81	0.02947041390954664	-3.961505391824661	0.0294	-0.002036	3.93917	81.02
31.62	0.029792697091737094	-4.00340555911304	0.02972	-0.00208	3.93917	81.02
25.12	0.030142614037272877	-3.9778159931655726	0.03007	-0.002091	3.93917	81.02
19.95	0.03047635700014029	-4.056684661377041	0.0304	-0.002156	3.93917	81.02
15.85	0.030795353691750318	-4.0089985189478465	0.03072	-0.002153	3.93917	81.02
12.59	0.03114443776984905	-3.9621471169098617	0.03107	-0.002152	3.93917	81.02
10.0	0.031499811364514546	-3.815284764888535	0.03143	-0.002096	3.93917	81.02
7.943	0.031857908609951156	-3.7416968238400634	0.03179	-0.002079	3.93917	81.02
6.31	0.032235505517984354	-3.653279513641459	0.03217	-0.002054	3.93917	81.02
5.012	0.03252880146885218	-3.4455862868454243	0.03247	-0.001955	3.93917	81.02
3.981	0.03281384221635741	-3.282690616404687	0.03276	-0.001879	3.93917	81.02
3.162	0.03310891120227302	-3.1147473781324315	0.03306	-0.001799	3.93917	81.02
2.512	0.03335163648158812	-2.863263119454257	0.03331	-0.001666	3.93917	81.02
1.995	0.03353705079460626	-2.6934812104643924	0.0335	-0.001576	3.93917	81.02
1.585	0.03375356907054423	-2.555544441355688	0.03372	-0.001505	3.93917	81.02
1.259	0.03396088343962801	-2.4436774972812874	0.03393	-0.001448	3.93917	81.02
1.0	0.03409560002405003	-2.2204235521326208	0.03407	-0.001321	3.93917	81.02
0.7943	0.03421116776726571	-2.4459045458469033	0.03418	-0.00146	3.93917	81.02
0.631	0.03435023844167606	-2.4042759905198743	0.03432	-0.001441	3.93917	81.02
0.5012	0.034567917510315835	-2.3028656257807163	0.03454	-0.001389	3.93917	81.02
0.3981	0.03469697860044877	-2.259590050264165	0.03467	-0.001368	3.93917	81.02
0.3162	0.034837185247950216	-2.263658955970868	0.03481	-0.001376	3.93917	81.02
0.2512	0.03494849526088355	-2.313871415848181	0.03492	-0.001411	3.93917	81.02
0.1995	0.03509393749638248	-2.5199764736259804	0.03506	-0.001543	3.93917	81.02
0.1585	0.035208309587368716	-2.6730566762871577	0.03517	-0.001642	3.93917	81.02
0.1259	0.035414060145654014	-2.8583655668910475	0.03537	-0.001766	3.93917	81.02
0.1	0.03555484040183558	-3.182690555611855	0.0355	-0.001974	3.93917	81.02
0.07943	0.035749994349649906	-3.585931724891286	0.03568	-0.002236	3.93917	81.02
0.0631	0.03604603613436573	-3.9594579805665835	0.03596	-0.002489	3.93917	81.02
0.05012	0.036255447604463524	-4.573606199339273	0.03614	-0.002891	3.93917	81.02
0.03981	0.036559963949653995	-5.19130743432837	0.03641	-0.003308	3.93917	81.02
0.03162	0.03692883465532049	-5.9483419243745645	0.03673	-0.003827	3.93917	81.02
0.02512	0.03739274695713061	-6.796219936427893	0.03713	-0.004425	3.93917	81.02
0.01995	0.03791592013917109	-7.745429271182194	0.03757	-0.00511	3.93917	81.02
0.01585	0.038513364745241356	-8.80000103321642	0.03806	-0.005892	3.93917	81.02
0.01259	0.03925127814479421	-10.04163435192178	0.03865	-0.006844	3.93917	81.02
0.01	0.040171292685199964	-11.391050671961283	0.03938	-0.007934	3.93917	81.02

File: Warwick/Cell15_80SOH_15degC_70SOC_8102_200Cycles.txt
Freq(Hz)	Zmod(Ohm)	Zphz(Deg)	Zreal(Ohm)	Zimag(Ohm)	Capacity(Ah)	SOH
10000.0	0.040693984813483186	40.595186027349364	0.0309	0.02648	3.93917	81.02
7943.0	0.036554674119734676	37.21786248340008	0.02911	0.02211	3.93917	81.02
6310.0	0.03320837996650845	33.19239683251979	0.02779	0.01818	3.93917	81.02
5012.0	0.03049451098148649	29.120301868171573	0.02664	0.01484	3.93917	81.02
3981.0	0.028153756410113376	24.689857903687237	0.02558	0.01176	3.93917	81.02
3162.0	0.027096832379449813	20.444678490381975	0.02539	0.009465	3.93917	81.02
2512.0	0.026067966721629827	16.30135011470773	0.02502	0.007317	3.93917	81.02
1995.0	0.025112909349575566	12.992564699816679	0.02447	0.005646	3.93917	81.02
1585.0	0.024798694239818352	9.619573362594796	0.02445	0.004144	3.93917	81.02
1259.0	0.02474525055439932	6.625293907630338	0.02458	0.002855	3.93917	81.02
1000.0	0.024806049282382718	4.182050681587951	0.02474	0.001809	3.93917	81.02
794.3	0.024998833733596452	2.224196932080778	0.02498	0.0009702	3.93917	81.02
631.0	0.02546065121731964	0.4097951115096058	0.02546	0.0001821	3.93917	81.02
501.2	0.02578213898050354	-0.7380479415218566	0.02578	-0.0003321	3.93917	81.02
398.1	0.02609988060528247	-1.576608438825645	0.02609	-0.0007181	3.93917	81.02
316.2	0.026409743296745617	-2.2156055085891664	0.02639	-0.001021	3.93917	81.02
251.2	0.026750688981781384	-2.744750747274088	0.02672	-0.001281	3.93917	81.02
199.5	0.027080036632176112	-3.1159845608335193	0.02704	-0.001472	3.93917	81.02
158.5	0.027388190447709394	-3.3993833382343217	0.02734	-0.001624	3.93917	81.02
125.9	0.027724592350474697	-3.59618671164013	0.02767	-0.001739	3.93917	81.02
100.0	0.02805002060605304	-3.7488554702924715	0.02799	-0.001834	3.93917	81.02
79.43	0.028425799707308148	-3.8992140423836457	0.02836	-0.001933	3.93917	81.02
63.1	0.02872893525698438	-3.9699537171241475	0.02866	-0.001989	3.93917	81.02
52.0	0.028934786002319076	-4.120322765255955	0.02886	-0.002079	3.93917	81.02
39.81	0.029414772071188994	-4.086171896330326	0.02934	-0.002096	3.93917	81.02
31.62	0.02974873894806299	-4.16959613527879	0.02967	-0.002163	3.93917	81.02
25.12	0.0300404462183903	-4.194055976390519	0.02996	-0.002197	3.93917	81.02
19.95	0.030381950233650243	-4.209229179121452	0.0303	-0.00223	3.93917	81.02
15.85	0.030764232884959115	-4.240866141293645	0.03068	-0.002275	3.93917	81.02
12.59	0.031156869627740204	-4.279525905015127	0.03107	-0.002325	3.93917	81.02
10.0	0.03149105688921856	-4.111801845644553	0.03141	-0.002258	3.93917	81.02
7.943	0.03186973656935369	-4.053850764090387	0.03179	-0.002253	3.93917	81.02
6.31	0.03218644418074168	-3.94965660591542	0.03211	-0.002217	3.93917	81.02
5.012	0.032580949970803484	-3.7819058471946962	0.03251	-0.002149	3.93917	81.02
3.981	0.03290467206947974	-3.592844185851057	0.03284	-0.002062	3.93917	81.02
3.162	0.03319832358719338	-3.39676317936624	0.03314	-0.001967	3.93917	81.02
2.512	0.033473343439220406	-3.235089360226496	0.03342	-0.001889	3.93917	81.02
1.995	0.03367036799620699	-3.1343333909942275	0.03362	-0.001841	3.93917	81.02
1.585	0.0339255279841007	-2.9686712974237066	0.03388	-0.001757	3.93917	81.02
1.259	0.03413271083579504	-2.8665965350091605	0.03409	-0.001707	3.93917	81.02
1.0	0.034312885699107266	-2.8649068064648184	0.03427	-0.001715	3.93917	81.02
0.7943	0.03451907443718618	-3.055534473064848	0.03447	-0.00184	3.93917	81.02
0.631	0.03475947951278902	-3.0574913439845948	0.03471	-0.001854	3.93917	81.02
0.5012	0.03494202249441208	-3.126893530188215	0.03489	-0.001906	3.93917	81.02
0.3981	0.03515307612428818	-3.1489098166264022	0.0351	-0.001931	3.93917	81.02
0.3162	0.03544540112623921	-3.2038602356374093	0.03539	-0.001981	3.93917	81.02
0.2512	0.03562278198007562	-3.402162259207395	0.03556	-0.002114	3.93917	81.02
0.1995	0.035878499912900486	-3.5410709019271405	0.03581	-0.002216	3.93917	81.02
0.1585	0.03614634150228761	-3.724451072581618	0.03607	-0.002348	3.93917	81.02
0.1259	0.0363893858288375	-4.016738345217098	0.0363	-0.002549	3.93917	81.02
0.1	0.03668616797922618	-4.360015386438706	0.03658	-0.002789	3.93917	81.02
0.07943	0.03699071571354087	-4.818181274487578	0.03686	-0.003107	3.93917	81.02
0.0631	0.03740299111033769	-5.35086826475332	0.03724	-0.003488	3.93917	81.02
0.05012	0.03778368859706527	-5.952016258546644	0.03758	-0.003918	3.93917	81.02
0.03981	0.03830744064799944	-6.515768296713519	0.03806	-0.004347	3.93917	81.02
0.03162	0.038817420264618305	-7.332262588111871	0.0385	-0.004954	3.93917	81.02
0.02512	0.039450629449984696	-8.172413126509563	0.03905	-0.005608	3.93917	81.02
0.01995	0.04014807951820361	-9.124942940904445	0.03964	-0.006367	3.93917	81.02
0.01585	0.040996838951314285	-10.112092891413068	0.04036	-0.007198	3.93917	81.02
0.01259	0.04194574977277197	-11.38761907633589	0.04112	-0.008282	3.93917	81.02
0.01	0.04303532483902033	-12.714804182584015	0.04198	-0.009472	3.93917	81.02

File: Warwick/Cell15_80SOH_15degC_95SOC_8102_200Cycles.txt
Freq(Hz)	Zmod(Ohm)	Zphz(Deg)	Zreal(Ohm)	Zimag(Ohm)	Capacity(Ah)	SOH
10000.0	0.04069726403580467	40.66542997547195	0.03087	0.02652	3.93917	81.02
7943.0	0.03659066137691419	37.21438847942643	0.02914	0.02213	3.93917	81.02
6310.0	0.033172031894353415	33.254129789852875	0.02774	0.01819	3.93917	81.02
5012.0	0.03047604469087155	29.096603101300868	0.02663	0.01482	3.93917	81.02
3981.0	0.028149580813930427	24.671364583056288	0.02558	0.01175	3.93917	81.02
3162.0	0.02708706460656082	20.38918232648076	0.02539	0.009437	3.93917	81.02
2512.0	0.026051640044342697	16.256861748530497	0.02501	0.007293	3.93917	81.02
1995.0	0.025102384368820424	12.888034279567394	0.02447	0.005599	3.93917	81.02
1585.0	0.02479022285095477	9.503358218512533	0.02445	0.004093	3.93917	81.02
1259.0	0.024750034343410516	6.519144607068671	0.02459	0.00281	3.93917	81.02
1000.0	0.024822048988751916	4.05206758657648	0.02476	0.001754	3.93917	81.02
794.3	0.025016331754276047	2.0704553294444166	0.025	0.0009038	3.93917	81.02
631.0	0.02549024037725027	0.24882710542149145	0.02549	0.0001107	3.93917	81.02
501.2	0.0258230227512195	-0.8766768335347469	0.02582	-0.0003951	3.93917	81.02
398.1	0.026161746868471912	-1.7170445569356734	0.02615	-0.0007839	3.93917	81.02
316.2	0.02648289638615837	-2.38270159190384	0.02646	-0.001101	3.93917	81.02
251.2	0.026823691692233566	-2.8720052963125164	0.02679	-0.001344	3.93917	81.02
199.5	0.02717429853740479	-3.2719915094747796	0.02713	-0.001551	3.93917	81.02
158.5	0.02748306294793213	-3.560989160951338	0.02743	-0.001707	3.93917	81.02
125.9	0.02782025341365531	-3.771606124737558	0.02776	-0.00183	3.93917	81.02
100.0	0.02814693589007514	-3.952188890884031	0.02808	-0.00194	3.93917	81.02
79.43	0.028514147804204144	-4.13286039391804	0.02844	-0.002055	3.93917	81.02
63.1	0.028840176854520155	-4.273304518235977	0.02876	-0.002149	3.93917	81.02
52.0	0.02911918467265181	-4.226365501351604	0.02904	-0.002146	3.93917	81.02
39.81	0.029489517052674837	-4.465464170707528	0.0294	-0.002296	3.93917	81.02
31.62	0.029770489347674484	-4.708980532491396	0.02967	-0.002444	3.93917	81.02
25.12	0.030137396436985067	-4.8384778284308245	0.03003	-0.002542	3.93917	81.02
19.95	0.03047021686827975	-5.091262090935873	0.03035	-0.002704	3.93917	81.02
15.85	0.030764818039442393	-5.365907522906455	0.03063	-0.0028770000000000002	3.93917	81.02
12.59	0.031219019987821527	-5.785466383230939	0.03106	-0.003147	3.93917	81.02
10.0	0.03164960645884874	-6.106889216059265	0.03147	-0.003367	3.93917	81.02
7.943	0.03212471578084388	-6.628147401768919	0.03191	-0.003708	3.93917	81.02
6.31	0.03276961655253232	-7.076438009497426	0.03252	-0.004037	3.93917	81.02
5.012	0.033481567779899434	-7.566937918697991	0.03319	-0.004409	3.93917	81.02
3.981	0.03431122201263021	-7.8462400729310335	0.03399	-0.004684	3.93917	81.02
3.162	0.03515387780885631	-8.020616435849973	0.03481	-0.004905	3.93917	81.02
2.512	0.03616070624310316	-7.9862436279042806	0.03581	-0.005024	3.93917	81.02
1.995	0.03707732056122719	-7.734543315011681	0.03674	-0.00499	3.93917	81.02
1.585	0.03800705593702306	-7.405865681298923	0.03769	-0.004899	3.93917	81.02
1.259	0.03880157156611057	-6.906696136892117	0.03852	-0.004666	3.93917	81.02
1.0	0.03948558229278124	-6.393552438223624	0.03924	-0.004397	3.93917	81.02
0.7943	0.04006498720828449	-6.074876912445291	0.03984	-0.00424	3.93917	81.02
0.631	0.04063978874206902	-5.539445471711472	0.04045	-0.003923	3.93917	81.02
0.5012	0.04110610345192062	-4.9949168472992485	0.04095	-0.003579	3.93917	81.02
0.3981	0.04145156691851347	-4.566205398912653	0.04132	-0.0033	3.93917	81.02
0.3162	0.0418376970685529	-4.298712822108766	0.04172	-0.003136	3.93917	81.02
0.2512	0.04213707279819043	-4.085423023978269	0.04203	-0.003002	3.93917	81.02
0.1995	0.04252987736873926	-3.9274362057005257	0.04243	-0.002913	3.93917	81.02
0.1585	0.04274895494629079	-3.8992173429044805	0.04265	-0.002907	3.93917	81.02
0.1259	0.04304759121019433	-3.858785483927884	0.04295	-0.002897	3.93917	81.02
0.1	0.04336731489267003	-4.031586285433614	0.04326	-0.003049	3.93917	81.02
0.07943	0.04367259502250811	-4.115153864292041	0.04356	-0.003134	3.93917	81.02
0.0631	0.04406858400266566	-4.377964224685352	0.04394	-0.003364	3.93917	81.02
0.05012	0.04449178782651918	-4.734124985708436	0.04434	-0.003672	3.93917	81.02
0.03981	0.04492302551031041	-5.030344093062291	0.04475	-0.003939	3.93917	81.02
0.03162	0.0454299919546548	-5.511058963382826	0.04522	-0.004363	3.93917	81.02
0.02512	0.04597945181273913	-5.97097992651251	0.04573	-0.004783	3.93917	81.02
0.01995	0.04663753112033269	-6.58344673071497	0.04633	-0.005347	3.93917	81.02
0.01585	0.04730984544468519	-7.071239231986272	0.04695	-0.005824	3.93917	81.02
0.01259	0.048163571337682176	-7.693693936568732	0.04773	-0.006448	3.93917	81.02
0.01	0.04902595479947331	-8.400165442684667	0.0485	-0.007162	3.93917	81.02

File: Warwick/Cell15_80SOH_25degC_05SOC_8102_200Cycles.txt
Freq(Hz)	Zmod(Ohm)	Zphz(Deg)	Zreal(Ohm)	Zimag(Ohm)	Capacity(Ah)	SOH
10000.0	0.04130471764822996	40.709624027354955	0.03131	0.02694	3.93917	81.02
7943.0	0.037175069603162816	37.304532065028226	0.02957	0.02253	3.93917	81.02
6310.0	0.03374559674979834	33.407523028213156	0.02817	0.01858	3.93917	81.02
5012.0	0.030927896792378236	29.266929676421267	0.02698	0.01512	3.93917	81.02
3981.0	0.028628770494032747	24.93588702787834	0.02596	0.01207	3.93917	81.02
3162.0	0.027545772615775364	20.802902274158566	0.02575	0.009783	3.93917	81.02
2512.0	0.026480876798172678	16.804937530890275	0.02535	0.007656	3.93917	81.02
1995.0	0.02549840191070805	13.632950624528076	0.02478	0.00601	3.93917	81.02
1585.0	0.02512342773189996	10.408672619581836	0.02471	0.004539	3.93917	81.02
1259.0	0.02499784488710977	7.569652216341225	0.02478	0.003293	3.93917	81.02
1000.0	0.024973109317824243	5.208345884615649	0.02487	0.002267	3.93917	81.02
794.3	0.025072138101885126	3.322310918067912	0.02503	0.001453	3.93917	81.02
631.0	0.025429520987230572	1.5679170507712554	0.02542	0.0006958	3.93917	81.02
501.2	0.025640825113283697	0.45965245719760933	0.02564	0.0002057	3.93917	81.02
398.1	0.025870563165304308	-0.3780536383916225	0.02587	-0.0001707	3.93917	81.02
316.2	0.026064581862941905	-1.0743348361713203	0.02606	-0.0004887	3.93917	81.02
251.2	0.026300426617262312	-1.6134009129623414	0.02629	-0.0007405	3.93917	81.02
199.5	0.02654772317939902	-2.0937217802180275	0.02653	-0.0009699	3.93917	81.02
158.5	0.026774622387626682	-2.4573913354440404	0.02675	-0.001148	3.93917	81.02
125.9	0.027031038178360813	-2.7459709883925156	0.027	-0.001295	3.93917	81.02
100.0	0.027276986637090248	-2.9840833124474186	0.02724	-0.00142	3.93917	81.02
79.43	0.027573151143821046	-3.205879836566387	0.02753	-0.001542	3.93917	81.02
63.1	0.02783941565478701	-3.4143191272812436	0.02779	-0.001658	3.93917	81.02
52.0	0.02802670911826788	-3.6454511326185512	0.02797	-0.001782	3.93917	81.02
39.81	0.02832114404468859	-3.765628583564401	0.02826	-0.00186	3.93917	81.02
31.62	0.028618230640624867	-3.9572390734502187	0.02855	-0.001975	3.93917	81.02
25.12	0.028927129498102642	-4.184964305911039	0.02885	-0.002111	3.93917	81.02
19.95	0.02922573812583696	-4.389834107480701	0.02914	-0.002237	3.93917	81.02
15.85	0.029529083781925917	-4.694998357792005	0.02943	-0.002417	3.93917	81.02
12.59	0.029910185974012266	-4.91954169586572	0.0298	-0.002565	3.93917	81.02
10.0	0.030369990270001736	-5.094850119360837	0.03025	-0.002697	3.93917	81.02
7.943	0.03076370101271952	-5.540098064992649	0.03062	-0.00297	3.93917	81.02
6.31	0.031230686767985107	-5.814646352964046	0.03107	-0.003164	3.93917	81.02
5.012	0.031792150226117144	-5.9652361817951425	0.03162	-0.003304	3.93917	81.02
3.981	0.032403223311886734	-6.095912754718037	0.03222	-0.003441	3.93917	81.02
3.162	0.032995305181192064	-6.075175103020404	0.03281	-0.003492	3.93917	81.02
2.512	0.03357525094470628	-5.856622974227558	0.0334	-0.003426	3.93917	81.02
1.995	0.03420987613248549	-5.712259657169134	0.03404	-0.003405	3.93917	81.02
1.585	0.03477203918380399	-5.533518552756742	0.03461	-0.003353	3.93917	81.02
1.259	0.03526557529659767	-5.207814362795855	0.03512	-0.003201	3.93917	81.02
1.0	0.035727950417005445	-4.8504733880233895	0.0356	-0.003021	3.93917	81.02
0.7943	0.03610325056002576	-4.9241657680553095	0.03597	-0.003099	3.93917	81.02
0.631	0.03645441805872095	-4.540707118222702	0.03634	-0.002886	3.93917	81.02
0.5012	0.03677507558115958	-4.3322669057930705	0.03667	-0.002778	3.93917	81.02
0.3981	0.03701888728743748	-4.188831643427982	0.03692	-0.002704	3.93917	81.02
0.3162	0.0373146450606193	-4.081678444517275	0.03722	-0.002656	3.93917	81.02
0.2512	0.037529062405021525	-4.163933490256781	0.03743	-0.002725	3.93917	81.02
0.1995	0.03784122561440102	-4.191766700212781	0.03774	-0.002766	3.93917	81.02
0.1585	0.038129468341428524	-4.536773872079392	0.03801	-0.003016	3.93917	81.02
0.1259	0.03845513283035179	-4.804720934149685	0.03832	-0.003221	3.93917	81.02
0.1	0.03870973610088294	-5.206891415974957	0.03855	-0.003513	3.93917	81.02
0.07943	0.03912676144277724	-5.748477625539231	0.03893	-0.003919	3.93917	81.02
0.0631	0.03954665725443808	-6.402589738638425	0.0393	-0.00441	3.93917	81.02
0.05012	0.040043387718823195	-7.172934379077016	0.03973	-0.005	3.93917	81.02
0.03981	0.040597473923878566	-8.024120042631482	0.0402	-0.005667	3.93917	81.02
0.03162	0.041156499717541574	-8.998174682601737	0.04065	-0.006437	3.93917	81.02
0.02512	0.04191235564842424	-10.122172405720532	0.04126	-0.007366	3.93917	81.02
0.01995	0.04271188354544904	-11.596690475990734	0.04184	-0.008586	3.93917	81.02
0.01585	0.04363036671860552	-13.357822815772325	0.04245	-0.01008	3.93917	81.02
0.01259	0.04485291517839169	-15.41197026921882	0.04324	-0.01192	3.93917	81.02
0.01	0.04645734602837316	-17.732925391363388	0.04425	-0.01415	3.93917	81.02

File: Warwick/Cell15_80SOH_25degC_20SOC_8102_200Cycles.txt
Freq(Hz)	Zmod(Ohm)	Zphz(Deg)	Zreal(Ohm)	Zimag(Ohm)	Capacity(Ah)	SOH
10000.0	0.04117751935219022	40.972565737489575	0.03109	0.027	3.93917	81.02
7943.0	0.03697896158628579	37.5950434997655	0.0293	0.02256	3.93917	81.02
6310.0	0.03350111938428327	33.7042977880052	0.02787	0.01859	3.93917	81.02
5012.0	0.030707435581630714	29.562050129262268	0.02671	0.01515	3.93917	81.02
3981.0	0.028405466023285027	25.25694967916225	0.02569	0.01212	3.93917	81.02
3162.0	0.027297136498175043	21.08226804611886	0.02547	0.009819	3.93917	81.02
2512.0	0.02623540356083741	17.067404818464393	0.02508	0.0077	3.93917	81.02
1995.0	0.025236656058202325	13.877659454372063	0.0245	0.006053	3.93917	81.02
1585.0	0.02485597763114539	10.622770516273283	0.02443	0.004582	3.93917	81.02
1259.0	0.024718333358056326	7.793770268660946	0.02449	0.003352	3.93917	81.02
1000.0	0.024691037260512166	5.435821920850369	0.02458	0.002339	3.93917	81.02
794.3	0.024778214725843344	3.57489197385188	0.02473	0.001545	3.93917	81.02
631.0	0.025132325180929838	1.7944679122901843	0.02512	0.000787	3.93917	81.02
501.2	0.025331935015114812	0.7081877220124273	0.02533	0.0003131	3.93917	81.02
398.1	0.025540055992702915	-0.11997548198351436	0.02554	-5.348e-05	3.93917	81.02
316.2	0.025722362293537505	-0.7765196668122267	0.02572	-0.0003486	3.93917	81.02
251.2	0.025936544156074458	-1.2871155341917313	0.02593	-0.0005826	3.93917	81.02
199.5	0.026161885105053115	-1.7271142535533328	0.02615	-0.0007885	3.93917	81.02
158.5	0.02636681479151397	-2.0463391924609358	0.02635	-0.0009415	3.93917	81.02
125.9	0.026591215541979272	-2.288887669391216	0.02657	-0.001062	3.93917	81.02
100.0	0.026824963168660645	-2.472017857236094	0.0268	-0.001157	3.93917	81.02
79.43	0.027078589992833822	-2.6331151319468598	0.02705	-0.001244	3.93917	81.02
63.1	0.027312304626303508	-2.786978593321604	0.02728	-0.001328	3.93917	81.02
52.0	0.027534503518313165	-2.8686400536841496	0.0275	-0.001378	3.93917	81.02
39.81	0.027796601878646965	-2.9406350705149173	0.02776	-0.001426	3.93917	81.02
31.62	0.02802742949326606	-2.961428921148327	0.02799	-0.001448	3.93917	81.02
25.12	0.028247497676785457	-2.9525541714714487	0.02821	-0.001455	3.93917	81.02
19.95	0.028519211507333084	-3.0048681074911814	0.02848	-0.001495	3.93917	81.02
15.85	0.02878725058076926	-2.9150828514025995	0.02875	-0.001464	3.93917	81.02
12.59	0.029035680136687	-2.8407261318450354	0.029	-0.001439	3.93917	81.02
10.0	0.029240949454489334	-2.6363721047271658	0.02921	-0.001345	3.93917	81.02
7.943	0.029458565969849925	-2.523430900944799	0.02943	-0.001297	3.93917	81.02
6.31	0.029627318204657	-2.4606560511682942	0.0296	-0.001272	3.93917	81.02
5.012	0.02981257620535334	-2.2299275891373265	0.02979	-0.00116	3.93917	81.02
3.981	0.030029752263380394	-2.0782318549777017	0.03001	-0.001089	3.93917	81.02
3.162	0.030118448100790316	-2.0054846242125857	0.0301	-0.001054	3.93917	81.02
2.512	0.030266956718507394	-1.9179815956702613	0.03025	-0.001013	3.93917	81.02
1.995	0.0303838439373625	-1.7296673042491901	0.03037	-0.0009171	3.93917	81.02
1.585	0.030483350938012046	-1.6958132300925932	0.03047	-0.0009021	3.93917	81.02
1.259	0.030592719728883208	-1.6522758764518666	0.03058	-0.0008821	3.93917	81.02
1.0	0.03067209823210665	-1.6093152227825196	0.03066	-0.0008614	3.93917	81.02
0.7943	0.030806332287372347	-1.8657795467852758	0.03079	-0.001003	3.93917	81.02
0.631	0.030865945052760007	-1.8417450826299577	0.03085	-0.000992	3.93917	81.02
0.5012	0.030966803193096956	-1.8875783712420933	0.03095	-0.00102	3.93917	81.02
0.3981	0.031007816772549466	-1.9423941028582163	0.03099	-0.001051	3.93917	81.02
0.3162	0.031198976649883886	-1.998477411337141	0.03118	-0.001088	3.93917	81.02
0.2512	0.03125198368104015	-2.149188481544444	0.03123	-0.001172	3.93917	81.02
0.1995	0.031387224295881914	-2.3865519859030435	0.03136	-0.001307	3.93917	81.02
0.1585	0.03148101188017945	-2.543390211929341	0.03145	-0.001397	3.93917	81.02
0.1259	0.031620860978158076	-2.913076851918433	0.03158	-0.001607	3.93917	81.02
0.1	0.0318214041802055	-3.2571342512325816	0.03177	-0.001808	3.93917	81.02
0.07943	0.03197700519123078	-3.7097857346124115	0.03191	-0.002069	3.93917	81.02
0.0631	0.032209688045679676	-4.276736344677687	0.03212	-0.002402	3.93917	81.02
0.05012	0.032477657612580375	-4.878502080526028	0.03236	-0.002762	3.93917	81.02
0.03981	0.03278246275068424	-5.527989088424389	0.03263	-0.003158	3.93917	81.02
0.03162	0.033153864646523486	-6.357176980877768	0.03295	-0.003671	3.93917	81.02
0.02512	0.033533555075476264	-7.1881706172743405	0.03327	-0.004196	3.93917	81.02
0.01995	0.03406946134003295	-8.33035826270871	0.03371	-0.004936	3.93917	81.02
0.01585	0.03465103225013651	-9.457972845815627	0.03418	-0.005694	3.93917	81.02
0.01259	0.035365685756111105	-10.793619405299006	0.03474	-0.006623	3.93917	81.02
0.01	0.03618678859749784	-12.345564332469328	0.03535	-0.007737	3.93917	81.02

File: Warwick/Cell15_80SOH_25degC_50SOC_8102_200Cycles.txt
Freq(Hz)	Zmod(Ohm)	Zphz(Deg)	Zreal(Ohm)	Zimag(Ohm)	Capacity(Ah)	SOH
10000.0	0.04099479967020207	41.083371904213514	0.0309	0.02694	3.93917	81.02
7943.0	0.03684728483891317	37.63495703482225	0.02918	0.0225	3.93917	81.02
6310.0	0.033356925817586966	33.766290352237164	0.02773	0.01854	3.93917	81.02
5012.0	0.03064030352330081	29.71936805834822	0.02661	0.01519	3.93917	81.02
3981.0	0.028278458232371864	25.42327443475602	0.02554	0.01214	3.93917	81.02
3162.0	0.02714800222852503	21.262526020858708	0.0253	0.009845	3.93917	81.02
2512.0	0.02607433928213714	17.261215740013494	0.0249	0.007737	3.93917	81.02
1995.0	0.025054672398576675	14.098362910644452	0.0243	0.006103	3.93917	81.02
1585.0	0.024658762357425805	10.824622201501143	0.02422	0.004631	3.93917	81.02
1259.0	0.024517038993320542	7.973776326608938	0.02428	0.003401	3.93917	81.02
1000.0	0.0244693664813783	5.661665013143275	0.02435	0.002414	3.93917	81.02
794.3	0.024543522567064414	3.7845705462852224	0.02449	0.00162	3.93917	81.02
631.0	0.024885716515503427	2.0364021515347193	0.02487	0.0008843	3.93917	81.02
501.2	0.025073568334004634	0.9666459992454374	0.02507	0.000423	3.93917	81.02
398.1	0.02526008112735191	0.14521250794236798	0.02526	6.402e-05	3.93917	81.02
316.2	0.02542105411366728	-0.5217783745859463	0.02542	-0.0002315	3.93917	81.02
251.2	0.02562416523518376	-1.0330906104742075	0.02562	-0.000462	3.93917	81.02
199.5	0.025818279463202035	-1.451064369439803	0.02581	-0.0006538	3.93917	81.02
158.5	0.026002309512810587	-1.7630686992808495	0.02599	-0.0008	3.93917	81.02
125.9	0.026205943905915696	-1.9987437082139052	0.02619	-0.000914	3.93917	81.02
100.0	0.02641900838411616	-2.1735919476914365	0.0264	-0.001002	3.93917	81.02
79.43	0.026662412662773038	-2.3494438112017573	0.02664	-0.001093	3.93917	81.02
63.1	0.02687491672545238	-2.467420166716761	0.02685	-0.001157	3.93917	81.02
52.0	0.02704917625363109	-2.6614261275976876	0.02702	-0.001256	3.93917	81.02
39.81	0.027285874440816444	-2.4953904206876425	0.02726	-0.001188	3.93917	81.02
31.62	0.02748780267682377	-2.577196520312276	0.02746	-0.001236	3.93917	81.02
25.12	0.027696882496049985	-2.5245973070243446	0.02767	-0.00122	3.93917	81.02
19.95	0.027895436562276634	-2.446996025012335	0.02787	-0.001191	3.93917	81.02
15.85	0.02809525548913909	-2.4295820367267797	0.02807	-0.001191	3.93917	81.02
12.59	0.02827287160866402	-2.3047844071804824	0.02825	-0.001137	3.93917	81.02
10.0	0.02844934623150416	-2.1131206253918786	0.02843	-0.001049	3.93917	81.02
7.943	0.028578315713141667	-2.0514192637456246	0.02856	-0.001023	3.93917	81.02
6.31	0.02874792383807916	-2.0233567407795783	0.02873	-0.001015	3.93917	81.02
5.012	0.028914601734072006	-1.8209562780446218	0.0289	-0.0009188	3.93917	81.02
3.981	0.029013372927669062	-1.739676314589426	0.029	-0.0008808	3.93917	81.02
3.162	0.029092187336121705	-1.65851345589993	0.02908	-0.000842	3.93917	81.02
2.512	0.029240735956709434	-1.5526627904173143	0.02923	-0.0007923	3.93917	81.02
1.995	0.029310818714085758	-1.5567713716102567	0.0293	-0.0007963	3.93917	81.02
1.585	0.029419597243334244	-1.4635390978372689	0.02941	-0.0007514	3.93917	81.02
1.259	0.02952940185662419	-1.4458679826921392	0.02952	-0.0007451	3.93917	81.02
1.0	0.029589592960363613	-1.4590030295417007	0.02958	-0.0007534	3.93917	81.02
0.7943	0.029663619830357858	-1.7363130300751115	0.02965	-0.0008988	3.93917	81.02
0.631	0.029754889639183674	-1.8126696249753453	0.02974	-0.0009412	3.93917	81.02
0.5012	0.02983418535857817	-1.7669241517046397	0.02982	-0.0009199	3.93917	81.02
0.3981	0.02993585910726465	-1.8650922191227346	0.02992	-0.0009743	3.93917	81.02
0.3162	0.029977631394091164	-1.965185663677444	0.02996	-0.001028	3.93917	81.02
0.2512	0.030101822469744254	-2.181822548253788	0.03008	-0.001146	3.93917	81.02
0.1995	0.030236306338572508	-2.39020393377323	0.03021	-0.001261	3.93917	81.02
0.1585	0.03039408365126345	-2.713668243635564	0.03036	-0.001439	3.93917	81.02
0.1259	0.030522491706936376	-3.023640285460463	0.03048	-0.00161	3.93917	81.02
0.1	0.03066217611325067	-3.3429786979532556	0.03061	-0.001788	3.93917	81.02
0.07943	0.03086623464240496	-3.7541886589997278	0.0308	-0.002021	3.93917	81.02
0.0631	0.031077168082050206	-4.292370700344667	0.03099	-0.002326	3.93917	81.02
0.05012	0.031374585909617995	-4.898312662625103	0.03126	-0.002679	3.93917	81.02
0.03981	0.031697852671750494	-5.53612966660355	0.03155	-0.003058	3.93917	81.02
0.03162	0.03205156160002193	-6.267347878444983	0.03186	-0.003499	3.93917	81.02
0.02512	0.03241052427838834	-7.12852467440663	0.03216	-0.004022	3.93917	81.02
0.01995	0.032949721410051404	-7.988208972094576	0.03263	-0.004579	3.93917	81.02
0.01585	0.03351160248331912	-9.098042900747565	0.03309	-0.005299	3.93917	81.02
0.01259	0.03413600585891677	-10.355288696089998	0.03358	-0.006136	3.93917	81.02
0.01	0.03488294461481141	-11.685209389706026	0.03416	-0.007065	3.93917	81.02

File: Warwick/Cell15_80SOH_25degC_70SOC_8102_200Cycles.txt
Freq(Hz)	Zmod(Ohm)	Zphz(Deg)	Zreal(Ohm)	Zimag(Ohm)	Capacity(Ah)	SOH
10000.0	0.0411067123472554	41.11380886003431	0.03097	0.02703	3.93917	81.02
7943.0	0.03680489097932502	37.80398519981319	0.02908	0.02256	3.93917	81.02
6310.0	0.03338213444344145	33.92332422968654	0.0277	0.01863	3.93917	81.02
5012.0	0.030454559592941084	29.485858440296308	0.02651	0.01499	3.93917	81.02
3981.0	0.028205816775977256	25.53845266366569	0.02545	0.01216	3.93917	81.02
3162.0	0.027105927193143566	21.383374310902344	0.02524	0.009883	3.93917	81.02
2512.0	0.025997353499923794	17.383211896215297	0.02481	0.007767	3.93917	81.02
1995.0	0.024982964776022878	14.196437838233892	0.02422	0.006127	3.93917	81.02
1585.0	0.024587757949841624	10.951184444972425	0.02414	0.004671	3.93917	81.02
1259.0	0.024433654331679492	8.098266210179014	0.02419	0.003442	3.93917	81.02
1000.0	0.024381995324419207	5.733975732845732	0.02426	0.002436	3.93917	81.02
794.3	0.024455523077619914	3.8616074096750737	0.0244	0.001647	3.93917	81.02
631.0	0.024786713820311074	2.1042165171887235	0.02477	0.0009101	3.93917	81.02
501.2	0.024963939838294754	1.0179488992553891	0.02496	0.0004435	3.93917	81.02
398.1	0.025150152141694887	0.19929282616207886	0.02515	8.748e-05	3.93917	81.02
316.2	0.025310763551501168	-0.44504637331550784	0.02531	-0.0001966	3.93917	81.02
251.2	0.025493766281975676	-0.9848779015124192	0.02549	-0.0004382	3.93917	81.02
199.5	0.025697555401438484	-1.3894122967983455	0.02569	-0.0006231	3.93917	81.02
158.5	0.025871422452002905	-1.702641157950631	0.02586	-0.0007687	3.93917	81.02
125.9	0.026085139638499157	-1.9521797670092917	0.02607	-0.0008886	3.93917	81.02
100.0	0.026278504447551806	-2.150308924987283	0.02626	-0.000986	3.93917	81.02
79.43	0.026531827603842144	-2.32427150127256	0.02651	-0.001076	3.93917	81.02
63.1	0.026723690332736607	-2.412720885321279	0.0267	-0.001125	3.93917	81.02
52.0	0.026894427229446627	-2.442173210869792	0.02687	-0.001146	3.93917	81.02
39.81	0.027136989516156722	-2.555585100161674	0.02711	-0.00121	3.93917	81.02
31.62	0.027347674489798947	-2.577827612120107	0.02732	-0.00123	3.93917	81.02
25.12	0.027547518236676057	-2.5611962115979456	0.02752	-0.001231	3.93917	81.02
19.95	0.027786184264846442	-2.4875824127980937	0.02776	-0.001206	3.93917	81.02
15.85	0.027975834286040516	-2.462508652781086	0.02795	-0.001202	3.93917	81.02
12.59	0.02812405676640552	-2.3699993941810917	0.0281	-0.001163	3.93917	81.02
10.0	0.028331091560333498	-2.2109925441303053	0.02831	-0.001093	3.93917	81.02
7.943	0.028480032022453906	-2.1490932093243225	0.02846	-0.001068	3.93917	81.02
6.31	0.02864018200012004	-2.1510839112275812	0.02862	-0.001075	3.93917	81.02
5.012	0.02874727660579346	-1.986507646021538	0.02873	-0.0009965	3.93917	81.02
3.981	0.02886679985883437	-1.9548443826068087	0.02885	-0.0009847	3.93917	81.02
3.162	0.028995468766688355	-1.8716287905258753	0.02898	-0.000947	3.93917	81.02
2.512	0.02912524404773289	-1.8538386733931964	0.02911	-0.0009422	3.93917	81.02
1.995	0.029205837890565647	-1.8869964881355492	0.02919	-0.0009617	3.93917	81.02
1.585	0.02938650593452716	-1.9204545952215586	0.02937	-0.0009848	3.93917	81.02
1.259	0.02947668687098331	-1.9279964967880414	0.02946	-0.0009917	3.93917	81.02
1.0	0.029588318319904564	-2.0162422793578676	0.02957	-0.001041	3.93917	81.02
0.7943	0.02967752995112632	-2.468084658302515	0.02965	-0.001278	3.93917	81.02
0.631	0.02982816816366704	-2.490220417129583	0.0298	-0.001296	3.93917	81.02
0.5012	0.02998840817716072	-2.4941174300150495	0.02996	-0.001305	3.93917	81.02
0.3981	0.030142622712697048	-2.6659151570924284	0.03011	-0.001402	3.93917	81.02
0.3162	0.030276195269551293	-2.8019228000580654	0.03024	-0.00148	3.93917	81.02
0.2512	0.030473251040871892	-3.0530076835085027	0.03043	-0.001623	3.93917	81.02
0.1995	0.030699463578375438	-3.252919618663581	0.03065	-0.001742	3.93917	81.02
0.1585	0.03087266195196002	-3.6511193985082713	0.03081	-0.001966	3.93917	81.02
0.1259	0.03112462394953552	-3.968363978400277	0.03105	-0.002154	3.93917	81.02
0.1	0.03136450842911458	-4.449003757367607	0.03127	-0.002433	3.93917	81.02
0.07943	0.03168371859488719	-4.8558502088444095	0.03157	-0.002682	3.93917	81.02
0.0631	0.03207250068204848	-5.403070344215342	0.03193	-0.00302	3.93917	81.02
0.05012	0.03241596410721113	-5.972647132735638	0.03224	-0.003373	3.93917	81.02
0.03981	0.03285006112627494	-6.635657266904929	0.03263	-0.003796	3.93917	81.02
0.03162	0.033335511530498525	-7.37146020954998	0.03306	-0.004277	3.93917	81.02
0.02512	0.033883431703415165	-8.164538358932592	0.03354	-0.004812	3.93917	81.02
0.01995	0.034510344666490944	-9.057816844019984	0.03408	-0.005433	3.93917	81.02
0.01585	0.03513738442172383	-10.126620861932363	0.03459	-0.006178	3.93917	81.02
0.01259	0.036001647587298	-11.249070185978134	0.03531	-0.007023	3.93917	81.02
0.01	0.03694221704229458	-12.617966928831285	0.03605	-0.00807	3.93917	81.02
