Repository: chrisw-17/rapid-SOH-prediction

# Rapid EIS-based SOH Estimation for Unknown LIBs

---

**This repository accompanies the paper:**

> **Fast state of health evaluation of lithium-ion batteries using EIS for second-life and recycling assessment**  
> *Authors: Christopher Wett, Jörg Lampe, Joey Danz, Thomas Seeger, Bugra Turan*

## Overview

This repository provides a complete workflow for rapid State of Health (SOH) estimation of lithium-ion batteries using Electrochemical Impedance Spectroscopy (EIS) and neural network models. The code and data enable reproducible analysis, model training, and evaluation for the fully connected neural network model as described in the associated publication.

File: Warwick/Cell15_80SOH_25degC_95SOC_8102_200Cycles.txt
Freq(Hz)	Zmod(Ohm)	Zphz(Deg)	Zreal(Ohm)	Zimag(Ohm)	Capacity(Ah)	SOH
10000.0	0.04089410960028351	41.11343393726432	0.03081	0.02689	3.93917	81.02
7943.0	0.03679620089085285	37.7356844663814	0.0291	0.02252	3.93917	81.02
6310.0	0.03336554060703947	33.94249118910156	0.02768	0.01863	3.93917	81.02
5012.0	0.030538726234078592	29.914759841609065	0.02647	0.01523	3.93917	81.02
3981.0	0.02816541496232569	25.555177757102907	0.02541	0.01215	3.93917	81.02
3162.0	0.02706102444476188	21.372851150072655	0.0252	0.009862	3.93917	81.02
2512.0	0.025951714085971276	17.35692215401461	0.02477	0.007742	3.93917	81.02
1995.0	0.024938793575471928	14.169975168506317	0.02418	0.006105	3.93917	81.02
1585.0	0.02455318382613546	10.902625536223422	0.02411	0.004644	3.93917	81.02
1259.0	0.02439681292710177	7.989612378665234	0.02416	0.003391	3.93917	81.02
1000.0	0.02436050081586994	5.701231846918276	0.02424	0.00242	3.93917	81.02
794.3	0.02442240162228113	3.753993322350539	0.02437	0.001599	3.93917	81.02
631.0	0.024755246710344053	2.011010639379449	0.02474	0.0008687	3.93917	81.02
501.2	0.024953248020247783	0.9244600827230955	0.02495	0.0004026	3.93917	81.02
398.1	0.02513001999382412	0.0722751789571531	0.02513	3.17e-05	3.93917	81.02
316.2	0.02531130883142948	-0.5826718780995248	0.02531	-0.0002574	3.93917	81.02
251.2	0.02550503371669992	-1.138351035816931	0.0255	-0.0005067	3.93917	81.02
199.5	0.025699792768814306	-1.581755531604777	0.02569	-0.0007094	3.93917	81.02
158.5	0.025884661775074442	-1.928546705751724	0.02587	-0.0008711	3.93917	81.02
125.9	0.026089402752842005	-2.20985692470618	0.02607	-0.001006	3.93917	81.02
100.0	0.026293524754205173	-2.4238634979244686	0.02627	-0.001112	3.93917	81.02
79.43	0.026528068154315347	-2.635906769332753	0.0265	-0.00122	3.93917	81.02
63.1	0.026744094675273646	-2.893430852915518	0.02671	-0.00135	3.93917	81.02
52.0	0.026859275939607904	-3.09889390366239	0.02682	-0.001452	3.93917	81.02
39.81	0.02718456797523183	-3.281309654903332	0.02714	-0.001556	3.93917	81.02
31.62	0.02741981042968751	-3.454071447399933	0.02737	-0.001652	3.93917	81.02
25.12	0.027617422037547242	-3.695393057932509	0.02756	-0.00178	3.93917	81.02
19.95	0.027895534069094285	-3.928157719129844	0.02783	-0.001911	3.93917	81.02
15.85	0.02820561993645947	-4.196478831323259	0.02813	-0.002064	3.93917	81.02
12.59	0.02856639284193928	-4.4571609976436015	0.02848	-0.00222	3.93917	81.02
10.0	0.02882096188540556	-4.553312009499065	0.02873	-0.002288	3.93917	81.02
7.943	0.029312400174670107	-4.7905877558027585	0.02921	-0.002448	3.93917	81.02
6.31	0.029759967002669876	-4.927043804571445	0.02965	-0.002556	3.93917	81.02
5.012	0.030297333281990347	-4.824262483646479	0.03019	-0.002548	3.93917	81.02
3.981	0.03075564515662125	-4.750336771421966	0.03065	-0.002547	3.93917	81.02
3.162	0.031157028885951243	-4.522961645328435	0.03106	-0.002457	3.93917	81.02
2.512	0.03157541988636097	-4.215416713232862	0.03149	-0.002321	3.93917	81.02
1.995	0.03192520321000323	-3.933455791492028	0.03185	-0.00219	3.93917	81.02
1.585	0.0322264212099327	-3.6792525795899977	0.03216	-0.002068	3.93917	81.02
1.259	0.03246818980171208	-3.4308119521796914	0.03241	-0.001943	3.93917	81.02
1.0	0.032700131498206546	-3.1730266652204357	0.03265	-0.00181	3.93917	81.02
0.7943	0.032911923432093725	-3.218843096406691	0.03286	-0.001848	3.93917	81.02
0.631	0.03310718787514277	-3.0594495168167932	0.03306	-0.001767	3.93917	81.02
0.5012	0.03333728730715803	-3.0520816072768717	0.03329	-0.001775	3.93917	81.02
0.3981	0.033503973734469165	-2.93584861305425	0.03346	-0.001716	3.93917	81.02
0.3162	0.0336737007915673	-2.9193343462424837	0.03363	-0.001715	3.93917	81.02
0.2512	0.03388393756634551	-2.9181367062376937	0.03384	-0.001725	3.93917	81.02
0.1995	0.034040744175179244	-3.128853080831541	0.03399	-0.001858	3.93917	81.02
0.1585	0.034238580636469146	-3.352113675229448	0.03418	-0.002002	3.93917	81.02
0.1259	0.03448394120456651	-3.489688953694145	0.03442	-0.002099	3.93917	81.02
0.1	0.03479795948040632	-3.8359799040711846	0.03472	-0.002328	3.93917	81.02
0.07943	0.035031840160060106	-4.149706643791071	0.03494	-0.002535	3.93917	81.02
0.0631	0.03535843306765728	-4.488312079582453	0.03525	-0.002767	3.93917	81.02
0.05012	0.035740377726039774	-4.895441587714613	0.03561	-0.00305	3.93917	81.02
0.03981	0.036125661239623005	-5.320789000529564	0.03597	-0.00335	3.93917	81.02
0.03162	0.036647764256500015	-5.802377069285795	0.03646	-0.003705	3.93917	81.02
0.02512	0.037120021228442206	-6.381782553635617	0.03689	-0.004126	3.93917	81.02
0.01995	0.03770164394293703	-6.7540506157083025	0.03744	-0.004434	3.93917	81.02
0.01585	0.038356970018498596	-7.253598739539127	0.03805	-0.004843	3.93917	81.02
0.01259	0.039027764335149914	-7.978333784484118	0.03865	-0.005417	3.93917	81.02
0.01	0.039802095723717866	-8.643941116059352	0.03935	-0.005982	3.93917	81.02

File: Warwick/Cell15_80SOH_35degC_05SOC_8102_200Cycles.txt
Freq(Hz)	Zmod(Ohm)	Zphz(Deg)	Zreal(Ohm)	Zimag(Ohm)	Capacity(Ah)	SOH
10000.0	0.04163821922224821	41.114729416504716	0.03137	0.02738	3.93917	81.02
7943.0	0.03740659032844346	37.76751220947148	0.02957	0.02291	3.93917	81.02
6310.0	0.03385915090488833	33.91065143264	0.0281	0.01889	3.93917	81.02
5012.0	0.03102614381453164	29.88689501147091	0.0269	0.01546	3.93917	81.02
3981.0	0.02867925382571869	25.61795207294762	0.02586	0.0124	3.93917	81.02
3162.0	0.027549978221407	21.573556077698417	0.02562	0.01013	3.93917	81.02
2512.0	0.02642983352198799	17.61913728919512	0.02519	0.008	3.93917	81.02
1995.0	0.02538407037888132	14.549749513495218	0.02457	0.006377	3.93917	81.02
1585.0	0.024927543721754857	11.350501914443143	0.02444	0.004906	3.93917	81.02
1259.0	0.02472822478464639	8.602944251288687	0.02445	0.003699	3.93917	81.02
1000.0	0.024628337357604956	6.291635794463767	0.02448	0.002699	3.93917	81.02
794.3	0.024643740077350273	4.433477076307645	0.02457	0.001905	3.93917	81.02
631.0	0.02492649596313128	2.642015414424593	0.0249	0.001149	3.93917	81.02
501.2	0.02506895757725079	1.5317140860270129	0.02506	0.0006701	3.93917	81.02
398.1	0.025201601393760674	0.645914340700948	0.0252	0.0002841	3.93917	81.02
316.2	0.025340008067252073	-0.04571903772177818	0.02534	-2.022e-05	3.93917	81.02
251.2	0.025491361914381897	-0.5922675620837339	0.02549	-0.0002635	3.93917	81.02
199.5	0.025664670427652095	-1.093086914056308	0.02566	-0.0004896	3.93917	81.02
158.5	0.025828344744679245	-1.4564901876495466	0.02582	-0.0006565	3.93917	81.02
125.9	0.02600224498788518	-1.758443553373344	0.02599	-0.0007979	3.93917	81.02
100.0	0.026176232175200462	-2.017877831204675	0.02616	-0.0009217	3.93917	81.02
79.43	0.026399983503782726	-2.229456586053003	0.02638	-0.001027	3.93917	81.02
63.1	0.026584027159179627	-2.4361900931573306	0.02656	-0.00113	3.93917	81.02
52.0	0.026677409563149117	-2.597490994183167	0.02665	-0.001209	3.93917	81.02
39.81	0.026991905156916955	-2.7860832631404584	0.02696	-0.001312	3.93917	81.02
31.62	0.027185866107225645	-2.943444985413871	0.02715	-0.001396	3.93917	81.02
25.12	0.027401581724418755	-3.156864904573878	0.02736	-0.001509	3.93917	81.02
19.95	0.0276573683491398	-3.3538090439139867	0.02761	-0.001618	3.93917	81.02
15.85	0.02794007308508695	-3.43076458273627	0.02789	-0.001672	3.93917	81.02
12.59	0.028184942451599932	-3.578109655380245	0.02813	-0.001759	3.93917	81.02
10.0	0.02851228991154516	-3.4705390039929758	0.02846	-0.001726	3.93917	81.02
7.943	0.028847217474134313	-3.6092903225247297	0.02879	-0.001816	3.93917	81.02
6.31	0.029084153348516096	-3.4969504986519526	0.02903	-0.001774	3.93917	81.02
5.012	0.02940135488374643	-3.3869444069579844	0.02935	-0.001737	3.93917	81.02
3.981	0.029709830023074854	-3.3188972727753536	0.02966	-0.00172	3.93917	81.02
3.162	0.029976889031385495	-3.205063263669201	0.02993	-0.001676	3.93917	81.02
2.512	0.03020021463499887	-2.95714680421905	0.03016	-0.001558	3.93917	81.02
1.995	0.03044988446611908	-2.932878779495664	0.03041	-0.001558	3.93917	81.02
1.585	0.030624299191981518	-2.7119834674449446	0.03059	-0.001449	3.93917	81.02
1.259	0.030781219858868492	-2.580755718222769	0.03075	-0.001386	3.93917	81.02
1.0	0.030970095656939776	-2.526116911619555	0.03094	-0.001365	3.93917	81.02
0.7943	0.031087574430952315	-2.817306971634041	0.03105	-0.001528	3.93917	81.02
0.631	0.031217271261274583	-2.800079907652688	0.03118	-0.001525	3.93917	81.02
0.5012	0.03134721405484066	-2.7921235143204526	0.03131	-0.001527	3.93917	81.02
0.3981	0.03151213323467645	-2.96319021327478	0.03147	-0.001629	3.93917	81.02
0.3162	0.03161758460097799	-3.143843975503935	0.03157	-0.001734	3.93917	81.02
0.2512	0.0318157119046549	-3.3912062560493235	0.03176	-0.001882	3.93917	81.02
0.1995	0.03204822147951428	-3.739153560457777	0.03198	-0.00209	3.93917	81.02
0.1585	0.03225666859736138	-4.201032546178671	0.03217	-0.002363	3.93917	81.02
0.1259	0.032579018846490754	-4.688572130162288	0.03247	-0.002663	3.93917	81.02
0.1	0.032875612374524674	-5.205947296402308	0.03274	-0.002983	3.93917	81.02
0.07943	0.033187788251102246	-5.763846298459701	0.03302	-0.003333	3.93917	81.02
0.0631	0.03356920314812373	-6.551294393050744	0.03335	-0.00383	3.93917	81.02
0.05012	0.03406303456828237	-7.391232779297053	0.03378	-0.004382	3.93917	81.02
0.03981	0.03447891883455744	-8.274397865453926	0.03412	-0.004962	3.93917	81.02
0.03162	0.035028200981494895	-9.37842284054151	0.03456	-0.005708	3.93917	81.02
0.02512	0.0355638443366293	-10.74752091974628	0.03494	-0.006632	3.93917	81.02
0.01995	0.03629474789828413	-12.385833958054688	0.03545	-0.007785	3.93917	81.02
0.01585	0.03724318079863748	-14.29519134524337	0.03609	-0.009196	3.93917	81.02
0.01259	0.03828342983589637	-16.588864450546406	0.03669	-0.01093	3.93917	81.02
0.01	0.03971381875367817	-19.000679494391086	0.03755	-0.01293	3.93917	81.02

File: Warwick/Cell15_80SOH_35degC_20SOC_8102_200Cycles.txt
Freq(Hz)	Zmod(Ohm)	Zphz(Deg)	Zreal(Ohm)	Zimag(Ohm)	Capacity(Ah)	SOH
10000.0	0.04142378543783752	41.300428092648836	0.03112	0.02734	3.93917	81.02
7943.0	0.03728198492569836	37.89654976639217	0.02942	0.0229	3.93917	81.02
6310.0	0.03374919258293448	34.17976311910901	0.02792	0.01896	3.93917	81.02
5012.0	0.030932670431115385	30.179105974320063	0.02674	0.01555	3.93917	81.02
3981.0	0.02853011216241535	25.828572863620884	0.02568	0.01243	3.93917	81.02
3162.0	0.027377079829667736	21.739228647153332	0.02543	0.01014	3.93917	81.02
2512.0	0.026249977619038075	17.824083892153237	0.02499	0.008035	3.93917	81.02
1995.0	0.025189237781243004	14.742405088698394	0.02436	0.00641	3.93917	81.02
1585.0	0.024743057531356142	11.573330257964322	0.02424	0.004964	3.93917	81.02
1259.0	0.024529424147337827	8.81027133900841	0.02424	0.003757	3.93917	81.02
1000.0	0.024415704147126294	6.474170949309544	0.02426	0.002753	3.93917	81.02
794.3	0.02441975397091461	4.631923903674021	0.02434	0.001972	3.93917	81.02
631.0	0.024680618732114475	2.85429015285806	0.02465	0.001229	3.93917	81.02
501.2	0.024811670012516288	1.7573663919633655	0.0248	0.0007609	3.93917	81.02
398.1	0.02493308486409173	0.9013057011210196	0.02493	0.0003922	3.93917	81.02
316.2	0.025060222913813036	0.2416651229401741	0.02506	0.0001057	3.93917	81.02
251.2	0.025200373486121194	-0.3119406063058944	0.0252	-0.0001372	3.93917	81.02
199.5	0.025352198902856535	-0.754633315149836	0.02535	-0.0003339	3.93917	81.02
158.5	0.025494588949226068	-1.0871181934211507	0.02549	-0.0004837	3.93917	81.02
125.9	0.025657044674708737	-1.342686816364303	0.02565	-0.0006012	3.93917	81.02
100.0	0.025809300103644812	-1.5381774943594968	0.0258	-0.0006928	3.93917	81.02
79.43	0.026021510740347108	-1.7042724208570323	0.02601	-0.0007739	3.93917	81.02
63.1	0.02618329218490295	-1.8257531796353388	0.02617	-0.0008342	3.93917	81.02
52.0	0.02626548577963103	-1.9675817652983238	0.02625	-0.0009018	3.93917	81.02
39.81	0.026525477111637406	-1.9573662912350667	0.02651	-0.000906	3.93917	81.02
31.62	0.026694843659590888	-1.9107970345313752	0.02668	-0.0008901	3.93917	81.02
25.12	0.02683543366521212	-1.943294741485456	0.02682	-0.00091	3.93917	81.02
19.95	0.026974208517767488	-1.859759251243474	0.02696	-0.0008754	3.93917	81.02
15.85	0.027132756174226013	-1.7569844252023223	0.02712	-0.0008319	3.93917	81.02
12.59	0.027290724156753335	-1.6062971904706727	0.02728	-0.000765	3.93917	81.02
10.0	0.027368656468485988	-1.4410953434061544	0.02736	-0.0006883	3.93917	81.02
7.943	0.027477772148593125	-1.362785977246777	0.02747	-0.0006535	3.93917	81.02
6.31	0.027577304873573124	-1.318796114898035	0.02757	-0.0006347	3.93917	81.02
5.012	0.02760681101177751	-1.2727533654411995	0.0276	-0.0006132	3.93917	81.02
3.981	0.027707102073114755	-1.2973104745540274	0.0277	-0.0006273	3.93917	81.02
3.162	0.027745956642545234	-1.187261317530447	0.02774	-0.0005749	3.93917	81.02
2.512	0.027865657757354303	-1.1546024857239017	0.02786	-0.0005615	3.93917	81.02
1.995	0.027905446272905223	-1.1320090723563856	0.0279	-0.0005513	3.93917	81.02
1.585	0.027955967551848388	-1.183875935107491	0.02795	-0.0005776	3.93917	81.02
1.259	0.027995782914574833	-1.1645876658283487	0.02799	-0.000569	3.93917	81.02
1.0	0.028056437781728456	-1.22743299692847	0.02805	-0.000601	3.93917	81.02
0.7943	0.02812029097449029	-1.550133926700405	0.02811	-0.0007607	3.93917	81.02
0.631	0.028190455180610335	-1.5605072087839131	0.02818	-0.0007677	3.93917	81.02
0.5012	0.028221469136988597	-1.6335329544607053	0.02821	-0.0008045	3.93917	81.02
0.3981	0.028343571211122992	-1.7731153079508966	0.02833	-0.000877	3.93917	81.02
0.3162	0.02843578672658803	-1.9092866863009101	0.02842	-0.0009474	3.93917	81.02
0.2512	0.028528311972494974	-2.0530068091626466	0.02851	-0.001022	3.93917	81.02
0.1995	0.028653409291042486	-2.316184660618146	0.02863	-0.001158	3.93917	81.02
0.1585	0.02878005776575162	-2.6188338906660547	0.02875	-0.001315	3.93917	81.02
0.1259	0.02886904745570938	-2.980346349408404	0.02883	-0.001501	3.93917	81.02
0.1	0.029059767721026263	-3.3537249234523543	0.02901	-0.0017	3.93917	81.02
0.07943	0.02922301018033563	-3.763211113386324	0.02916	-0.001918	3.93917	81.02
0.0631	0.029446853821758275	-4.401689976522919	0.02936	-0.00226	3.93917	81.02
0.05012	0.029720287078021303	-4.937508275310218	0.02961	-0.002558	3.93917	81.02
0.03981	0.030074931437993335	-5.627184672369291	0.02993	-0.002949	3.93917	81.02
0.03162	0.03037158599744175	-6.438939401038397	0.03018	-0.003406	3.93917	81.02
0.02512	0.030746055421793542	-7.253530722617972	0.0305	-0.003882	3.93917	81.02
0.01995	0.031218356923451304	-8.189540211983177	0.0309	-0.004447	3.93917	81.02
0.01585	0.03179049222645035	-9.439803777322478	0.03136	-0.005214	3.93917	81.02
0.01259	0.03243214185033113	-10.778099887630217	0.03186	-0.006065	3.93917	81.02
0.01	0.0332516146374879	-12.286589535047304	0.03249	-0.007076	3.93917	81.02

File: Warwick/Cell15_80SOH_35degC_50SOC_8102_200Cycles.txt
Freq(Hz)	Zmod(Ohm)	Zphz(Deg)	Zreal(Ohm)	Zimag(Ohm)	Capacity(Ah)	SOH
10000.0	0.04134374196900904	41.19505098093184	0.03111	0.02723	3.93917	81.02
7943.0	0.0371288365021044	38.119957380767744	0.02921	0.02292	3.93917	81.02
6310.0	0.0336225891329029	34.347035379647224	0.02776	0.01897	3.93917	81.02
5012.0	0.03073615623333536	30.32755366832408	0.02653	0.01552	3.93917	81.02
3981.0	0.02834084331843356	26.103946289915573	0.02545	0.01247	3.93917	81.02
3162.0	0.0271767566129588	22.04413699427606	0.02519	0.0102	3.93917	81.02
2512.0	0.02603801536215846	18.096764443014834	0.02475	0.008088	3.93917	81.02
1995.0	0.024974505580691683	15.03116908445887	0.02412	0.006477	3.93917	81.02
1585.0	0.02450268466923574	11.855659944279003	0.02398	0.005034	3.93917	81.02
1259.0	0.02426103254191791	9.035242244610474	0.02396	0.00381	3.93917	81.02
1000.0	0.024149474859714862	6.791891417848199	0.02398	0.002856	3.93917	81.02
794.3	0.02412665432669851	4.857516415426999	0.02404	0.002043	3.93917	81.02
631.0	0.024396334991141598	3.1274601315056203	0.02436	0.001331	3.93917	81.02
501.2	0.024505395166166982	2.0310550969063024	0.02449	0.0008685	3.93917	81.02
398.1	0.024615333712139673	1.1927718888745584	0.02461	0.0005124	3.93917	81.02
316.2	0.024711051859441353	0.5286550795474576	0.02471	0.000228	3.93917	81.02
251.2	0.02484000063553061	-0.012960747970720943	0.02484	-5.619e-06	3.93917	81.02
199.5	0.024980712713811828	-0.43280656323074057	0.02498	-0.0001887	3.93917	81.02
158.5	0.02508208499228085	-0.7387730544909227	0.02508	-0.0003234	3.93917	81.02
125.9	0.025223691090916888	-0.9802028889640758	0.02522	-0.0004315	3.93917	81.02
100.0	0.025365085499757342	-1.147343713061613	0.02536	-0.0005079	3.93917	81.02
79.43	0.02553683736898522	-1.325892378558767	0.02553	-0.0005909	3.93917	81.02
63.1	0.025667088854016928	-1.3466270550458959	0.02566	-0.0006032	3.93917	81.02
52.0	0.02583704454634856	-1.3379891658108205	0.02583	-0.0006033	3.93917	81.02
39.81	0.02592887107530908	-1.49880917184328	0.02592	-0.0006782	3.93917	81.02
31.62	0.026067740198183656	-1.3962806686606437	0.02606	-0.0006352	3.93917	81.02
25.12	0.026158039916056402	-1.4206003347593399	0.02615	-0.0006485	3.93917	81.02
19.95	0.026246948302802747	-1.3183999316774961	0.02624	-0.0006039	3.93917	81.02
15.85	0.0263368217588987	-1.304107839670024	0.02633	-0.0005994	3.93917	81.02
12.59	0.02643621706844608	-1.2426227817367235	0.02643	-0.0005733	3.93917	81.02
10.0	0.026494602062306954	-1.0679267459009174	0.02649	-0.0004938	3.93917	81.02
7.943	0.02656390559104591	-0.982517672161082	0.02656	-0.0004555	3.93917	81.02
6.31	0.02659385167214407	-0.9751623097420328	0.02659	-0.0004526	3.93917	81.02
5.012	0.026663688646734532	-0.9530508094406959	0.02666	-0.0004435	3.93917	81.02
3.981	0.026693556048042758	-0.9352399389881147	0.02669	-0.0004357	3.93917	81.02
3.162	0.026804267773807962	-1.022450085799121	0.0268	-0.0004783	3.93917	81.02
2.512	0.02687364992720565	-0.9443246351307337	0.02687	-0.0004429	3.93917	81.02
1.995	0.02689419323961959	-1.0117864359793007	0.02689	-0.0004749	3.93917	81.02
1.585	0.026923692666683	-0.9489543826427298	0.02692	-0.0004459	3.93917	81.02
1.259	0.027017207035517195	-1.3234434556355084	0.02701	-0.000624	3.93917	81.02
1.0	0.02703537351323262	-1.1423726531614333	0.02703	-0.000539	3.93917	81.02
0.7943	0.02712849117975417	-1.4335741328577074	0.02712	-0.0006787	3.93917	81.02
0.631	0.02714998867329414	-1.5542469510082448	0.02714	-0.0007364	3.93917	81.02
0.5012	0.027231598338878314	-1.6723007184307053	0.02722	-0.0007947	3.93917	81.02
0.3981	0.02727132054906766	-1.6509477028441648	0.02726	-0.0007857	3.93917	81.02
0.3162	0.027395068392869548	-1.900442839961681	0.02738	-0.0009085	3.93917	81.02
0.2512	0.02748768272590471	-2.0552585213522465	0.02747	-0.0009858	3.93917	81.02
0.1995	0.027592335892417663	-2.305548973165574	0.02757	-0.00111	3.93917	81.02
0.1585	0.02773782010180324	-2.5663573510792532	0.02771	-0.001242	3.93917	81.02
0.1259	0.02786474082061414	-2.8613784034657384	0.02783	-0.001391	3.93917	81.02
0.1	0.028008173164274744	-3.360934844078511	0.02796	-0.001642	3.93917	81.02
0.07943	0.02823186717169093	-3.793825065031927	0.02817	-0.001868	3.93917	81.02
0.0631	0.02844454717516171	-4.149049429667612	0.02837	-0.002058	3.93917	81.02
0.05012	0.028668132133084643	-4.742065111297419	0.02857	-0.00237	3.93917	81.02
0.03981	0.028928441523870585	-5.401180055673946	0.0288	-0.002723	3.93917	81.02
0.03162	0.02925344157530871	-6.059444716451535	0.02909	-0.003088	3.93917	81.02
0.02512	0.029606391691660097	-6.9315451420857945	0.02939	-0.003573	3.93917	81.02
0.01995	0.030057105382920692	-7.786113984157208	0.02978	-0.004072	3.93917	81.02
0.01585	0.030539635377653085	-8.80164851615403	0.03018	-0.004673	3.93917	81.02
0.01259	0.031139157422769164	-9.958416451716122	0.03067	-0.005385	3.93917	81.02
0.01	0.031855539926361316	-11.281713514760787	0.03124	-0.006232	3.93917	81.02

File: Warwick/Cell15_80SOH_35degC_70SOC_8102_200Cycles.txt
Freq(Hz)	Zmod(Ohm)	Zphz(Deg)	Zreal(Ohm)	Zimag(Ohm)	Capacity(Ah)	SOH
10000.0	0.041370328739327174	41.383958769777436	0.03104	0.02735	3.93917	81.02
7943.0	0.037085022583247806	38.13379734582567	0.02917	0.0229	3.93917	81.02
6310.0	0.03356222281077342	34.43818477359371	0.02768	0.01898	3.93917	81.02
5012.0	0.030712775843287108	30.547835128129844	0.02645	0.01561	3.93917	81.02
3981.0	0.02829138561470611	26.175598035178677	0.02539	0.01248	3.93917	81.02
3162.0	0.027115650462417457	22.119236533244088	0.02512	0.01021	3.93917	81.02
2512.0	0.025959347064207914	18.20462228631685	0.02466	0.00811	3.93917	81.02
1995.0	0.024879503391346057	15.104239162593068	0.02402	0.006483	3.93917	81.02
1585.0	0.024407924963011498	11.93834735055266	0.02388	0.005049	3.93917	81.02
1259.0	0.024177217871376347	9.143630334515136	0.02387	0.003842	3.93917	81.02
1000.0	0.024040250331475336	6.822896070118359	0.02387	0.002856	3.93917	81.02
794.3	0.02402975707326231	4.953732570507254	0.02394	0.002075	3.93917	81.02
631.0	0.024287770914598154	3.1957945393275775	0.02425	0.001354	3.93917	81.02
501.2	0.024386206002779524	2.088947472992792	0.02437	0.0008889	3.93917	81.02
398.1	0.024495779848986234	1.2446830650551302	0.02449	0.0005321	3.93917	81.02
316.2	0.02459115367850805	0.5549990980207197	0.02459	0.0002382	3.93917	81.02
251.2	0.02471000007821036	-0.0045586200843801	0.02471	-1.966e-06	3.93917	81.02
199.5	0.024840703874890506	-0.431324813607096	0.02484	-0.000187	3.93917	81.02
158.5	0.02495219021168282	-0.7591533562819646	0.02495	-0.0003306	3.93917	81.02
125.9	0.025093894723816786	-1.0094795950636466	0.02509	-0.0004421	3.93917	81.02
100.0	0.02522559572517565	-1.2068495462463449	0.02522	-0.0005313	3.93917	81.02
79.43	0.025397121529023715	-1.356882229562762	0.02539	-0.0006014	3.93917	81.02
63.1	0.025548295461732862	-1.4601205025287416	0.02554	-0.000651	3.93917	81.02
52.0	0.025687677668485336	-1.4008792555029763	0.02568	-0.000628	3.93917	81.02
39.81	0.025800494213095996	-1.6342303766140154	0.02579	-0.0007358	3.93917	81.02
31.62	0.025929651265684233	-1.563309257087372	0.02592	-0.0007074	3.93917	81.02
25.12	0.026059256133857695	-1.5271591269566187	0.02605	-0.0006945	3.93917	81.02
19.95	0.026178402056657314	-1.4516786270294681	0.02617	-0.0006632	3.93917	81.02
15.85	0.026258381510671978	-1.4476926088007431	0.02625	-0.0006634	3.93917	81.02
12.59	0.026358547179994574	-1.459150394118358	0.02635	-0.0006712	3.93917	81.02
10.0	0.026426533517659858	-1.2740897260588115	0.02642	-0.0005876	3.93917	81.02
7.943	0.026536870095020627	-1.303777622971329	0.02653	-0.0006038	3.93917	81.02
6.31	0.026586014937368858	-1.218806470596353	0.02658	-0.0005655	3.93917	81.02
5.012	0.02664628697285984	-1.2446539221565402	0.02664	-0.0005788	3.93917	81.02
3.981	0.026735857049288696	-1.1993279174922944	0.02673	-0.0005596	3.93917	81.02
3.162	0.026766293433346352	-1.2424984086811401	0.02676	-0.0005804	3.93917	81.02
2.512	0.026888086736694378	-1.405255250523907	0.02688	-0.0006594	3.93917	81.02
1.995	0.02690768143876391	-1.3690871998521197	0.0269	-0.0006429	3.93917	81.02
1.585	0.02702793059207456	-1.3880165947468217	0.02702	-0.0006547	3.93917	81.02
1.259	0.027089561976709774	-1.5223806493433172	0.02708	-0.0007197	3.93917	81.02
1.0	0.027159664950989364	-1.5285798627782303	0.02715	-0.0007245	3.93917	81.02
0.7943	0.027247871052432704	-2.075248681632246	0.02723	-0.0009867	3.93917	81.02
0.631	0.027349933016371356	-2.1876225359483086	0.02733	-0.001044	3.93917	81.02
0.5012	0.027503388082198165	-2.3630484072845466	0.02748	-0.001134	3.93917	81.02
0.3981	0.02762394794376792	-2.385944030388813	0.0276	-0.00115	3.93917	81.02
0.3162	0.027719430531668574	-2.6404805023045745	0.02769	-0.001277	3.93917	81.02
0.2512	0.027895910542586704	-2.907534944741215	0.02786	-0.001415	3.93917	81.02
0.1995	0.028092242701500354	-3.1424957770727664	0.02805	-0.00154	3.93917	81.02
0.1585	0.028280064073477627	-3.4097663241785936	0.02823	-0.001682	3.93917	81.02
0.1259	0.028515931406846943	-3.896940131499466	0.02845	-0.001938	3.93917	81.02
0.1	0.028697968499529717	-4.224448469034163	0.02862	-0.002114	3.93917	81.02
0.07943	0.02901499812166115	-4.637697640894879	0.02892	-0.002346	3.93917	81.02
0.0631	0.02927980389278589	-5.184862072039262	0.02916	-0.002646	3.93917	81.02
0.05012	0.029651644558101663	-5.797114995861353	0.0295	-0.002995	3.93917	81.02
0.03981	0.030010881359933433	-6.293808655170673	0.02983	-0.00329	3.93917	81.02
0.03162	0.03044296603486592	-7.092801351531366	0.03021	-0.003759	3.93917	81.02
0.02512	0.030938739292349974	-7.833892462780066	0.03065	-0.004217	3.93917	81.02
0.01995	0.031443030086173315	-8.834412278726466	0.03107	-0.004829	3.93917	81.02
0.01585	0.03206071660147352	-9.618622833556683	0.03161	-0.005357	3.93917	81.02
0.01259	0.03270723620240634	-10.873617588783679	0.03212	-0.00617	3.93917	81.02
0.01	0.03353492121654679	-12.099052944858004	0.03279	-0.007029	3.93917	81.02

File: Warwick/Cell15_80SOH_35degC_95SOC_8102_200Cycles.txt
Freq(Hz)	Zmod(Ohm)	Zphz(Deg)	Zreal(Ohm)	Zimag(Ohm)	Capacity(Ah)	SOH
10000.0	0.04131871246783956	41.428558727131154	0.03098	0.02734	3.93917	81.02
7943.0	0.03711424524357191	38.21618711448196	0.02916	0.02296	3.93917	81.02
6310.0	0.03354572998162359	34.45750271663631	0.02766	0.01898	3.93917	81.02
5012.0	0.030728464003265767	30.487288688485016	0.02648	0.01559	3.93917	81.02
3981.0	0.02827772444876002	26.25696360341682	0.02536	0.01251	3.93917	81.02
3162.0	0.027102962937656835	22.22145323938308	0.02509	0.01025	3.93917	81.02
2512.0	0.025945982039614533	18.25617942015774	0.02464	0.008128	3.93917	81.02
1995.0	0.024852629257283827	15.140067497624758	0.02399	0.006491	3.93917	81.02
1585.0	0.02438127035246523	11.98281998439657	0.02385	0.005062	3.93917	81.02
1259.0	0.024136931640123604	9.147000940996213	0.02383	0.003837	3.93917	81.02
1000.0	0.024022060694286824	6.861718549497317	0.02385	0.00287	3.93917	81.02
794.3	0.023998920725732648	4.933753649774501	0.02391	0.002064	3.93917	81.02
631.0	0.02424639527847387	3.1397198824242785	0.02421	0.001328	3.93917	81.02
501.2	0.024345025509126088	2.013119014759292	0.02433	0.0008552	3.93917	81.02
398.1	0.024454855576960578	1.141780669880494	0.02445	0.0004873	3.93917	81.02
316.2	0.02456075125907186	0.4481390390477578	0.02456	0.0001921	3.93917	81.02
251.2	0.024690050385011368	-0.11575170490126227	0.02469	-4.988e-05	3.93917	81.02
199.5	0.024821408246914596	-0.6103316319870078	0.02482	-0.0002644	3.93917	81.02
158.5	0.02493362238023188	-0.9766685811408465	0.02493	-0.000425	3.93917	81.02
125.9	0.025066393222998796	-1.2940792207193281	0.02506	-0.0005661	3.93917	81.02
100.0	0.025209548953521562	-1.5770544632182801	0.0252	-0.0006938	3.93917	81.02
79.43	0.025372859107518807	-1.8242177774150958	0.02536	-0.0008077	3.93917	81.02
63.1	0.02552681564472937	-2.079792053708524	0.02551	-0.0009264	3.93917	81.02
52.0	0.02564258520508414	-2.4049199614509504	0.02562	-0.001076	3.93917	81.02
39.81	0.025854270440296704	-2.482814620311642	0.02583	-0.00112	3.93917	81.02
31.62	0.026039779664966445	-2.7404398813536006	0.02601	-0.001245	3.93917	81.02
25.12	0.026264154678953596	-2.92232218843035	0.02623	-0.001339	3.93917	81.02
19.95	0.0264868140024428	-3.0212008811195483	0.02645	-0.001396	3.93917	81.02
15.85	0.026742213894889108	-3.2197622894038007	0.0267	-0.001502	3.93917	81.02
12.59	0.027004922680874316	-3.3052873126179416	0.02696	-0.001557	3.93917	81.02
10.0	0.027283892849078555	-3.250420797459766	0.02724	-0.001547	3.93917	81.02
7.943	0.027565893781990817	-3.306654256159299	0.02752	-0.00159	3.93917	81.02
6.31	0.027791433734156285	-3.129054758061632	0.02775	-0.001517	3.93917	81.02
5.012	0.028139000710757305	-3.0169612335406715	0.0281	-0.001481	3.93917	81.02
3.981	0.02829455785129006	-2.8320684931058633	0.02826	-0.001398	3.93917	81.02
3.162	0.028539396016734483	-2.600738991295817	0.02851	-0.001295	3.93917	81.02
2.512	0.02870722731299559	-2.495621563605048	0.02868	-0.00125	3.93917	81.02
1.995	0.02886466436666119	-2.3687557846017233	0.02884	-0.001193	3.93917	81.02
1.585	0.028951440309594272	-2.2051842125004746	0.02893	-0.001114	3.93917	81.02
1.259	0.029090092144921094	-2.129625472357013	0.02907	-0.001081	3.93917	81.02
1.0	0.02928025821265926	-2.131453119162569	0.02926	-0.001089	3.93917	81.02
0.7943	0.029365520189501157	-2.3888681795907796	0.02934	-0.001224	3.93917	81.02
0.631	0.02944361460486807	-2.294887710207938	0.02942	-0.001179	3.93917	81.02
0.5012	0.029556741176929503	-2.437431187704909	0.02953	-0.001257	3.93917	81.02
0.3981	0.02973674866221928	-2.430381677103143	0.02971	-0.001261	3.93917	81.02
0.3162	0.02983938799640502	-2.5430992726112054	0.02981	-0.001324	3.93917	81.02
0.2512	0.030033493369902877	-2.7061663947219063	0.03	-0.001418	3.93917	81.02
0.1995	0.030157178399180518	-2.8453274131619604	0.03012	-0.001497	3.93917	81.02
0.1585	0.030356026436277855	-3.1555403149105534	0.03031	-0.001671	3.93917	81.02
0.1259	0.030563701035705736	-3.3969534757067392	0.03051	-0.001811	3.93917	81.02
0.1	0.030810696016156467	-3.596982212481046	0.03075	-0.001933	3.93917	81.02
0.07943	0.031077119300218285	-4.037277894315029	0.031	-0.002188	3.93917	81.02
0.0631	0.031378497812992893	-4.304175282083853	0.03129	-0.002355	3.93917	81.02
0.05012	0.031647559921738046	-4.725152533790866	0.03154	-0.002607	3.93917	81.02
0.03981	0.032036397253748745	-5.091286156013867	0.03191	-0.002843	3.93917	81.02
0.03162	0.032458374882301175	-5.480497896351573	0.03231	-0.0031	3.93917	81.02
0.02512	0.03291206084401279	-6.0293260647105615	0.03273	-0.003457	3.93917	81.02
0.01995	0.033411337955849656	-6.447756609238567	0.0332	-0.003752	3.93917	81.02
0.01585	0.03383302085241576	-7.011588624013439	0.03358	-0.00413	3.93917	81.02
0.01259	0.03440503038801158	-7.508805740077363	0.03411	-0.004496	3.93917	81.02
0.01	0.03505880786621245	-8.204292400039494	0.0347	-0.005003	3.93917	81.02

File: Warwick/Cell17_85SOH_15degC_05SOC_8046_175Cycles.txt
Freq(Hz)	Zmod(Ohm)	Zphz(Deg)	Zreal(Ohm)	Zimag(Ohm)	Capacity(Ah)	SOH
10000.0	0.04101976596715296	40.35282965642685	0.03126	0.02656	3.91807	80.46
7943.0	0.03703603650500415	36.7894521717943	0.02966	0.02218	3.91807	80.46
6310.0	0.0336357324879361	32.778212683354965	0.02828	0.01821	3.91807	80.46
5012.0	0.030948221273604724	28.569088745660956	0.02718	0.0148	3.91807	80.46
3981.0	0.028695903888882813	24.171300777068797	0.02618	0.01175	3.91807	80.46
3162.0	0.027662248444405235	19.902943659741904	0.02601	0.009417	3.91807	80.46
2512.0	0.026654380578058832	15.778864621492344	0.02565	0.007248	3.91807	80.46
1995.0	0.02573142390152554	12.51528270580822	0.02512	0.005576	3.91807	80.46
1585.0	0.02542528104072795	9.174834320390632	0.0251	0.004054	3.91807	80.46
1259.0	0.025389803386399037	6.227052702225885	0.02524	0.002754	3.91807	80.46
1000.0	0.02547492853768191	3.763208034847038	0.02542	0.001672	3.91807	80.46
794.3	0.02568249405723673	1.7872626745867808	0.02567	0.000801	3.91807	80.46
631.0	0.0261700056194587	-0.03754766824548397	0.02617	-1.715e-05	3.91807	80.46
501.2	0.02651585930646035	-1.2045251759268527	0.02651	-0.0005574	3.91807	80.46
398.1	0.026868131152166127	-2.1050190351435396	0.02685	-0.0009869	3.91807	80.46
316.2	0.027232253395560197	-2.7888582153737627	0.0272	-0.001325	3.91807	80.46
251.2	0.027616214603019003	-3.31516960768828	0.02757	-0.001597	3.91807	80.46
199.5	0.028001378698199846	-3.794338930992791	0.02794	-0.001853	3.91807	80.46
158.5	0.028372499519781474	-4.096839200214764	0.0283	-0.002027	3.91807	80.46
125.9	0.028763416365237285	-4.364636103482844	0.02868	-0.002189	3.91807	80.46
100.0	0.02915301920899446	-4.578231251868731	0.02906	-0.002327	3.91807	80.46
79.43	0.029612606589086345	-4.771032973661655	0.02951	-0.002463	3.91807	80.46
63.1	0.030000626260129972	-4.921926560891363	0.02989	-0.002574	3.91807	80.46
52.0	0.03037420017053947	-5.1831574054155976	0.03025	-0.002744	3.91807	80.46
39.81	0.030773658151087596	-5.138128682972107	0.03065	-0.002756	3.91807	80.46
31.62	0.031164105056940106	-5.317270306184422	0.03103	-0.002888	3.91807	80.46
25.12	0.031605098085593725	-5.492324557127438	0.03146	-0.003025	3.91807	80.46
19.95	0.03199761216090976	-5.6892122547659945	0.03184	-0.003172	3.91807	80.46
15.85	0.032463518047186446	-5.9266024643654	0.03229	-0.003352	3.91807	80.46
12.59	0.03281195416307904	-6.200579791749166	0.03262	-0.003544	3.91807	80.46
10.0	0.033398830653183054	-6.5624119516891195	0.03318	-0.003817	3.91807	80.46
7.943	0.03390878352285732	-6.944775629605969	0.03366	-0.0041	3.91807	80.46
6.31	0.03451019495743251	-7.435559538407695	0.03422	-0.004466	3.91807	80.46
5.012	0.03523871881893551	-7.832096716861144	0.03491	-0.004802	3.91807	80.46
3.981	0.036085035970606985	-8.267750821467141	0.03571	-0.005189	3.91807	80.46
3.162	0.03705780620867889	-8.611803342817282	0.03664	-0.005549	3.91807	80.46
2.512	0.038042730829949634	-8.749711945717468	0.0376	-0.005787	3.91807	80.46
1.995	0.03906760222998079	-8.778051848407738	0.03861	-0.005962	3.91807	80.46
1.585	0.0401607564171792	-8.687373128996429	0.0397	-0.006066	3.91807	80.46
1.259	0.041295423003039934	-8.327692846114463	0.04086	-0.005981	3.91807	80.46
1.0	0.04226527559356499	-7.940880250146544	0.04186	-0.005839	3.91807	80.46
0.7943	0.043202876304709155	-7.633642261099027	0.04282	-0.005739	3.91807	80.46
0.631	0.044023800619664814	-7.06012234551726	0.04369	-0.005411	3.91807	80.46
0.5012	0.04470647837841849	-6.489788002460432	0.04442	-0.005053	3.91807	80.46
0.3981	0.04533274010028513	-5.931935083125218	0.04509	-0.004685	3.91807	80.46
0.3162	0.04582251154181752	-5.520233317248998	0.04561	-0.004408	3.91807	80.46
0.2512	0.04626811671118677	-5.168418396131423	0.04608	-0.004168	3.91807	80.46
0.1995	0.04671097996188905	-4.9038063481192875	0.04654	-0.003993	3.91807	80.46
0.1585	0.04708521934747677	-4.801233826830342	0.04692	-0.003941	3.91807	80.46
0.1259	0.04743108922426303	-4.867971667939883	0.04726	-0.004025	3.91807	80.46
0.1	0.0477705170685853	-4.982572778095538	0.04759	-0.004149	3.91807	80.46
0.07943	0.04815715880323506	-5.316363973105398	0.04795	-0.004462	3.91807	80.46
0.0631	0.0485911486281195	-5.710593137499642	0.04835	-0.004835	3.91807	80.46
0.05012	0.04910069576900107	-6.23774564825168	0.04881	-0.005335	3.91807	80.46
0.03981	0.04967128446094383	-6.914697171984318	0.04931	-0.00598	3.91807	80.46
0.03162	0.05027626640871417	-7.724926548390188	0.04982	-0.006758	3.91807	80.46
0.02512	0.05104743758505416	-8.700593531308003	0.05046	-0.007722	3.91807	80.46
0.01995	0.051808261126967	-9.879402821308998	0.05104	-0.008889	3.91807	80.46
0.01585	0.05282982869553903	-11.220600645761829	0.05182	-0.01028	3.91807	80.46
0.01259	0.05400243142674226	-12.849882591231571	0.05265	-0.01201	3.91807	80.46
0.01	0.05541041057418723	-14.84882392379592	0.05356	-0.0142	3.91807	80.46

File: Warwick/Cell17_85SOH_15degC_20SOC_8046_175Cycles.txt
Freq(Hz)	Zmod(Ohm)	Zphz(Deg)	Zreal(Ohm)	Zimag(Ohm)	Capacity(Ah)	SOH
10000.0	0.04101522156468254	40.431592721365256	0.03122	0.0266	3.91807	80.46
7943.0	0.03686008681487335	36.99425074307448	0.02944	0.02218	3.91807	80.46
6310.0	0.03342581337828595	33.01021424047999	0.02803	0.01821	3.91807	80.46
5012.0	0.03076963600694685	28.814056925776082	0.02696	0.01483	3.91807	80.46
3981.0	0.028485373439714638	24.405667708373446	0.02594	0.01177	3.91807	80.46
3162.0	0.02741919590360009	20.15592240308074	0.02574	0.009448	3.91807	80.46
2512.0	0.02639495322973693	16.01934205684628	0.02537	0.007284	3.91807	80.46
1995.0	0.025454322010220583	12.716068896536159	0.02483	0.005603	3.91807	80.46
1585.0	0.025152944976682152	9.332750734247183	0.02482	0.004079	3.91807	80.46
1259.0	0.025104289294859555	6.355566126065602	0.02495	0.002779	3.91807	80.46
1000.0	0.025168158454682378	3.895848013087516	0.02511	0.00171	3.91807	80.46
794.3	0.025384440257961174	1.9326886681926903	0.02537	0.0008561	3.91807	80.46
631.0	0.02586005015201827	0.1128410780277	0.02586	5.093e-05	3.91807	80.46
501.2	0.02620433815687777	-1.0425806273383527	0.0262	-0.0004768	3.91807	80.46
398.1	0.02655466825720103	-1.9044801115489793	0.02654	-0.0008825	3.91807	80.46
316.2	0.026897185373194722	-2.5762526266716894	0.02687	-0.001209	3.91807	80.46
251.2	0.027259610433753453	-3.089123061020601	0.02722	-0.001469	3.91807	80.46
199.5	0.027641589028129333	-3.5010826994032382	0.02759	-0.001688	3.91807	80.46
158.5	0.027981356364551024	-3.795005844161547	0.02792	-0.001852	3.91807	80.46
125.9	0.028358786574887156	-3.9914755606793166	0.02829	-0.001974	3.91807	80.46
100.0	0.028725985518342097	-4.168322913381027	0.02865	-0.002088	3.91807	80.46
79.43	0.029132507289967337	-4.3131782980045	0.02905	-0.002191	3.91807	80.46
63.1	0.029505608212677132	-4.365642024452183	0.02942	-0.002246	3.91807	80.46
52.0	0.02988824225343471	-4.403851308311757	0.0298	-0.002295	3.91807	80.46
39.81	0.030191752251235764	-4.467986795851988	0.0301	-0.002352	3.91807	80.46
31.62	0.030586918592757917	-4.562344333199202	0.03049	-0.002433	3.91807	80.46
25.12	0.0309697781070514	-4.6004772031746155	0.03087	-0.002484	3.91807	80.46
19.95	0.03138788984624484	-4.5262478144910085	0.03129	-0.002477	3.91807	80.46
15.85	0.03174412325139883	-4.641930180730444	0.03164	-0.002569	3.91807	80.46
12.59	0.03214491600548989	-4.630421749795422	0.03204	-0.002595	3.91807	80.46
10.0	0.03259219754787946	-4.538523557685032	0.03249	-0.002579	3.91807	80.46
7.943	0.03304080569538218	-4.476775642437443	0.03294	-0.002579	3.91807	80.46
6.31	0.03339779807113038	-4.385810798285788	0.0333	-0.002554	3.91807	80.46
5.012	0.03380473434298811	-4.057601175708084	0.03372	-0.002392	3.91807	80.46
3.981	0.03421128978860633	-3.950544291589786	0.03413	-0.002357	3.91807	80.46
3.162	0.034557321018852144	-3.5769549113858172	0.03449	-0.002156	3.91807	80.46
2.512	0.03487636339987298	-3.2578353381585163	0.03482	-0.001982	3.91807	80.46
1.995	0.035183636310080285	-3.164112402216259	0.03513	-0.001942	3.91807	80.46
1.585	0.03540402272341379	-2.857556260700793	0.03536	-0.001765	3.91807	80.46
1.259	0.03561926422597749	-2.690503622995663	0.03558	-0.001672	3.91807	80.46
1.0	0.035755103915385285	-2.5391123974243137	0.03572	-0.001584	3.91807	80.46
0.7943	0.03596911493211919	-2.672288909097251	0.03593	-0.001677	3.91807	80.46
0.631	0.0361450766218582	-2.524393559381947	0.03611	-0.001592	3.91807	80.46
0.5012	0.03633489320198974	-2.511197439179075	0.0363	-0.001592	3.91807	80.46
0.3981	0.0364319732652515	-2.4006096377763693	0.0364	-0.001526	3.91807	80.46
0.3162	0.036630806761522465	-2.3499999523640334	0.0366	-0.001502	3.91807	80.46
0.2512	0.03678221065950223	-2.398005767145202	0.03675	-0.001539	3.91807	80.46
0.1995	0.036884589044748756	-2.481523455113656	0.03685	-0.001597	3.91807	80.46
0.1585	0.037090042181156926	-2.662606017755965	0.03705	-0.001723	3.91807	80.46
0.1259	0.03723628386399481	-2.8570264662625227	0.03719	-0.001856	3.91807	80.46
0.1	0.03740539700364107	-3.1186543755042506	0.03735	-0.002035	3.91807	80.46
0.07943	0.037568521716990676	-3.461032896205407	0.0375	-0.002268	3.91807	80.46
0.0631	0.03781526601783994	-3.8483421586872373	0.03773	-0.002538	3.91807	80.46
0.05012	0.03806155861233221	-4.3878526134803275	0.03795	-0.002912	3.91807	80.46
0.03981	0.03836854869551362	-5.043413583000849	0.03822	-0.003373	3.91807	80.46
0.03162	0.038696424072516056	-5.775418339813441	0.0385	-0.003894	3.91807	80.46
0.02512	0.0391352820483001	-6.675025944758198	0.03887	-0.004549	3.91807	80.46
0.01995	0.039650840709876504	-7.62758701062314	0.0393	-0.005263	3.91807	80.46
0.01585	0.040299155772795046	-8.657308540648039	0.03984	-0.006066	3.91807	80.46
0.01259	0.04101879574048951	-9.964770933042816	0.0404	-0.007098	3.91807	80.46
0.01	0.041954261106590826	-11.445186955298743	0.04112	-0.008325	3.91807	80.46
