Repository: chrisw-17/rapid-SOH-prediction

# Rapid EIS-based SOH Estimation for Unknown LIBs

---

**This repository accompanies the paper:**

> **Fast state of health evaluation of lithium-ion batteries using EIS for second-life and recycling assessment**  
> *Authors: Christopher Wett, Jörg Lampe, Joey Danz, Thomas Seeger, Bugra Turan*

## Overview

This repository provides a complete workflow for rapid State of Health (SOH) estimation of lithium-ion batteries using Electrochemical Impedance Spectroscopy (EIS) and neural network models. The code and data enable reproducible analysis, model training, and evaluation for the fully connected neural network model as described in the associated publication.

File: Warwick/Cell17_85SOH_15degC_50SOC_8046_175Cycles.txt
Freq(Hz)	Zmod(Ohm)	Zphz(Deg)	Zreal(Ohm)	Zimag(Ohm)	Capacity(Ah)	SOH
10000.0	0.040792688070290246	40.60586502279102	0.03097	0.02655	3.91807	80.46
7943.0	0.03672252306146733	37.175705231138174	0.02926	0.02219	3.91807	80.46
6310.0	0.033346821437732266	33.24211830035411	0.02789	0.01828	3.91807	80.46
5012.0	0.030596478555546227	29.07824922435524	0.02674	0.01487	3.91807	80.46
3981.0	0.028278764117266514	24.70721604295506	0.02569	0.01182	3.91807	80.46
3162.0	0.027222547805082462	20.43139779990316	0.02551	0.009503	3.91807	80.46
2512.0	0.026160524096432013	16.292268678160656	0.02511	0.007339	3.91807	80.46
1995.0	0.025224141135031734	12.976229405353024	0.02458	0.005664	3.91807	80.46
1585.0	0.024896960939038322	9.57657916762982	0.02455	0.004142	3.91807	80.46
1259.0	0.024833389539086283	6.5761265002452385	0.02467	0.002844	3.91807	80.46
1000.0	0.024903837535608847	4.1033197855950885	0.02484	0.001782	3.91807	80.46
794.3	0.025097400330711547	2.1336692948518845	0.02508	0.0009344	3.91807	80.46
631.0	0.02556036768925674	0.3073230061959269	0.02556	0.0001371	3.91807	80.46
501.2	0.025902651299818714	-0.8197825057793916	0.0259	-0.0003706	3.91807	80.46
398.1	0.026231548770326164	-1.7002370311153612	0.02622	-0.0007783	3.91807	80.46
316.2	0.02655221828774387	-2.344082040219181	0.02653	-0.001086	3.91807	80.46
251.2	0.02689415596370334	-2.8879383400422842	0.02686	-0.001355	3.91807	80.46
199.5	0.027253884420390426	-3.2518978978070554	0.02721	-0.001546	3.91807	80.46
158.5	0.02758219200861309	-3.5252811040064276	0.02753	-0.001696	3.91807	80.46
125.9	0.02792890740791698	-3.7219623646229674	0.02787	-0.001813	3.91807	80.46
100.0	0.02826433859123542	-3.8666637545107485	0.0282	-0.001906	3.91807	80.46
79.43	0.028669566023921605	-3.992211283738337	0.0286	-0.001996	3.91807	80.46
63.1	0.028982449930949592	-4.052094665339827	0.02891	-0.002048	3.91807	80.46
52.0	0.029217378818093862	-4.1708439882984605	0.02914	-0.002125	3.91807	80.46
39.81	0.02964511394817028	-4.079557945713027	0.02957	-0.002109	3.91807	80.46
31.62	0.029978279220128697	-4.14144666640909	0.0299	-0.002165	3.91807	80.46
25.12	0.030347753475339814	-4.102296342785911	0.03027	-0.002171	3.91807	80.46
19.95	0.030699003257434923	-4.111413648424514	0.03062	-0.002201	3.91807	80.46
15.85	0.031065951474242664	-4.007300643455087	0.03099	-0.002171	3.91807	80.46
12.59	0.031375616790750106	-3.97866960502624	0.0313	-0.002177	3.91807	80.46
10.0	0.03170718481669415	-3.730534600323812	0.03164	-0.002063	3.91807	80.46
7.943	0.03207750769620358	-3.717835409618901	0.03201	-0.00208	3.91807	80.46
6.31	0.032389478909053165	-3.472830839609529	0.03233	-0.001962	3.91807	80.46
5.012	0.032719239355461796	-3.4483134841395895	0.03266	-0.001968	3.91807	80.46
3.981	0.03295750993324587	-3.0768394111124153	0.03291	-0.001769	3.91807	80.46
3.162	0.03318129932657852	-2.8589560366591065	0.03314	-0.001655	3.91807	80.46
2.512	0.03345709229744868	-2.6982086583097646	0.03342	-0.001575	3.91807	80.46
1.995	0.033635318951958815	-2.6259216823372076	0.0336	-0.001541	3.91807	80.46
1.585	0.03379091039022181	-2.450885595871759	0.03376	-0.001445	3.91807	80.46
1.259	0.03401792151205008	-2.3215760736113684	0.03399	-0.001378	3.91807	80.46
1.0	0.03413654663260477	-2.2597516191970732	0.03411	-0.001346	3.91807	80.46
0.7943	0.03429255948452958	-2.496955533710012	0.03426	-0.001494	3.91807	80.46
0.631	0.03445812769144604	-2.315199306493354	0.03443	-0.001392	3.91807	80.46
0.5012	0.034589406991158436	-2.362773770844004	0.03456	-0.001426	3.91807	80.46
0.3981	0.034765756773008694	-2.205638471627472	0.03474	-0.001338	3.91807	80.46
0.3162	0.03489773317853181	-2.2843761136027103	0.03487	-0.001391	3.91807	80.46
0.2512	0.03500975077032111	-2.362234390211493	0.03498	-0.001443	3.91807	80.46
0.1995	0.035173860308473394	-2.5142468457916096	0.03514	-0.001543	3.91807	80.46
0.1585	0.03526023618752432	-2.7374408301760123	0.03522	-0.001684	3.91807	80.46
0.1259	0.03548512534851751	-2.8898198969662414	0.03544	-0.001789	3.91807	80.46
0.1	0.03569674696663549	-3.2311132886677174	0.03564	-0.002012	3.91807	80.46
0.07943	0.03587980307916976	-3.5745413822819874	0.03581	-0.002237	3.91807	80.46
0.0631	0.03611085709312367	-4.065268662464879	0.03602	-0.00256	3.91807	80.46
0.05012	0.03638920374231895	-4.6388990893674125	0.03627	-0.002943	3.91807	80.46
0.03981	0.0366985839508829	-5.328428088557012	0.03654	-0.003408	3.91807	80.46
0.03162	0.03704680662351345	-6.056848356979006	0.03684	-0.003909	3.91807	80.46
0.02512	0.03755922284872252	-6.864280904588674	0.03729	-0.004489	3.91807	80.46
0.01995	0.03804348007214903	-7.816580824136123	0.03769	-0.005174	3.91807	80.46
0.01585	0.038723479556981966	-8.969011307297336	0.03825	-0.006037	3.91807	80.46
0.01259	0.03947924549684302	-10.161409363036467	0.03886	-0.006965	3.91807	80.46
0.01	0.04031593853552215	-11.546840267183594	0.0395	-0.00807	3.91807	80.46

File: Warwick/Cell17_85SOH_15degC_70SOC_8046_175Cycles.txt
Freq(Hz)	Zmod(Ohm)	Zphz(Deg)	Zreal(Ohm)	Zimag(Ohm)	Capacity(Ah)	SOH
10000.0	0.0407742909196469	40.6835985917381	0.03092	0.02658	3.91807	80.46
7943.0	0.036708512636716845	37.17270024310982	0.02925	0.02218	3.91807	80.46
6310.0	0.03329692177964804	33.23667431983051	0.02785	0.01825	3.91807	80.46
5012.0	0.030525585989461364	29.10929650277192	0.02667	0.01485	3.91807	80.46
3981.0	0.028215898000949747	24.72124718089199	0.02563	0.0118	3.91807	80.46
3162.0	0.027154164045317248	20.4671399629282	0.02544	0.009495	3.91807	80.46
2512.0	0.026100971706049567	16.31446904364992	0.02505	0.007332	3.91807	80.46
1995.0	0.02514709176028115	13.02603943478647	0.0245	0.005668	3.91807	80.46
1585.0	0.024826605809091178	9.585249910611148	0.02448	0.004134	3.91807	80.46
1259.0	0.024774589825060676	6.6081001294787995	0.02461	0.002851	3.91807	80.46
1000.0	0.02483531558084173	4.156295455440339	0.02477	0.0018	3.91807	80.46
794.3	0.025017515783946256	2.144152501361252	0.025	0.000936	3.91807	80.46
631.0	0.025490430817073296	0.33311647112791665	0.02549	0.0001482	3.91807	80.46
501.2	0.02582254032507259	-0.8036859125401132	0.02582	-0.0003622	3.91807	80.46
398.1	0.026161061990867266	-1.666256656655346	0.02615	-0.0007607	3.91807	80.46
316.2	0.026471714791452407	-2.3208876432057925	0.02645	-0.001072	3.91807	80.46
251.2	0.026812315379317768	-2.813317376005829	0.02678	-0.001316	3.91807	80.46
199.5	0.027163123899875727	-3.228971865651882	0.02712	-0.00153	3.91807	80.46
158.5	0.02748152150081942	-3.50896769309733	0.02743	-0.001682	3.91807	80.46
125.9	0.027828469397363557	-3.7147821351517374	0.02777	-0.001803	3.91807	80.46
100.0	0.02816429661823636	-3.8722634510665834	0.0281	-0.001902	3.91807	80.46
79.43	0.02854895250267512	-3.982951400223738	0.02848	-0.001983	3.91807	80.46
63.1	0.028904002992665222	-4.100869780542388	0.02883	-0.002067	3.91807	80.46
52.0	0.02913258251511527	-4.3151394530075775	0.02905	-0.002192	3.91807	80.46
39.81	0.029547959743440832	-4.162982786429467	0.02947	-0.002145	3.91807	80.46
31.62	0.029891291524455747	-4.226553764264776	0.02981	-0.002203	3.91807	80.46
25.12	0.030233541241475502	-4.260333894979674	0.03015	-0.002246	3.91807	80.46
19.95	0.03057715403696034	-4.3269917145121	0.03049	-0.002307	3.91807	80.46
15.85	0.03093621444197722	-4.278533799228886	0.03085	-0.002308	3.91807	80.46
12.59	0.03130270716727229	-4.165948760685989	0.03122	-0.002274	3.91807	80.46
10.0	0.03169176115333447	-4.116530723409272	0.03161	-0.002275	3.91807	80.46
7.943	0.032039243187066704	-4.030575175642376	0.03196	-0.002252	3.91807	80.46
6.31	0.03239004539978294	-3.7687728076791367	0.03232	-0.002129	3.91807	80.46
5.012	0.032718495625563226	-3.708072183428791	0.03265	-0.002116	3.91807	80.46
3.981	0.033061827550817574	-3.5045553743659354	0.033	-0.002021	3.91807	80.46
3.162	0.03331577597775564	-3.3158652111321527	0.03326	-0.001927	3.91807	80.46
2.512	0.03359943725719227	-3.10850863007299	0.03355	-0.001822	3.91807	80.46
1.995	0.03376424712621325	-2.9335876501930738	0.03372	-0.001728	3.91807	80.46
1.585	0.03399430430233865	-2.925530843639347	0.03395	-0.001735	3.91807	80.46
1.259	0.03419154464191403	-2.8247483516826795	0.03415	-0.001685	3.91807	80.46
1.0	0.03442029379595706	-2.7726293181032946	0.03438	-0.001665	3.91807	80.46
0.7943	0.03459816649766285	-3.023667413572353	0.03455	-0.001825	3.91807	80.46
0.631	0.03480808585659372	-3.0120088749321052	0.03476	-0.001829	3.91807	80.46
0.5012	0.03500923215381908	-3.038936761591638	0.03496	-0.001856	3.91807	80.46
0.3981	0.03524109403806868	-3.0856775315191194	0.03519	-0.001897	3.91807	80.46
0.3162	0.03545600180505411	-3.2207049603278586	0.0354	-0.001992	3.91807	80.46
0.2512	0.03566324619268414	-3.412782343345907	0.0356	-0.002123	3.91807	80.46
0.1995	0.035938447225777576	-3.536754003282329	0.03587	-0.002217	3.91807	80.46
0.1585	0.036189668415170656	-3.8024903555465666	0.03611	-0.0024	3.91807	80.46
0.1259	0.0364722915238404	-4.076886642690933	0.03638	-0.002593	3.91807	80.46
0.1	0.036784177522407646	-4.515541246737518	0.03667	-0.002896	3.91807	80.46
0.07943	0.03711681904474035	-4.921064187046031	0.03698	-0.003184	3.91807	80.46
0.0631	0.03748638664902233	-5.40033680460233	0.03732	-0.003528	3.91807	80.46
0.05012	0.037926256076760326	-5.978166917150816	0.03772	-0.00395	3.91807	80.46
0.03981	0.038380253308179194	-6.676172606450477	0.03812	-0.004462	3.91807	80.46
0.03162	0.03896782693453665	-7.437239912349823	0.03864	-0.005044	3.91807	80.46
0.02512	0.03958385505480739	-8.292430306691523	0.03917	-0.005709	3.91807	80.46
0.01995	0.040322621950959495	-9.234795122072997	0.0398	-0.006471	3.91807	80.46
0.01585	0.041150274166765886	-10.277697620974026	0.04049	-0.007342	3.91807	80.46
0.01259	0.042091206076804215	-11.474112491806032	0.04125	-0.008373	3.91807	80.46
0.01	0.04321258432447659	-12.852104609665744	0.04213	-0.009612	3.91807	80.46

File: Warwick/Cell17_85SOH_15degC_95SOC_8046_175Cycles.txt
Freq(Hz)	Zmod(Ohm)	Zphz(Deg)	Zreal(Ohm)	Zimag(Ohm)	Capacity(Ah)	SOH
10000.0	0.040757979586824464	40.592146105361685	0.03095	0.02652	3.91807	80.46
7943.0	0.03666868418691895	37.21990569001731	0.0292	0.02218	3.91807	80.46
6310.0	0.033249625561801444	33.269485440893824	0.0278	0.01824	3.91807	80.46
5012.0	0.030527603902042493	29.19314914381275	0.02665	0.01489	3.91807	80.46
3981.0	0.028175382872287647	24.73679283784211	0.02559	0.01179	3.91807	80.46
3162.0	0.027110045665767513	20.459079722637657	0.0254	0.009476	3.91807	80.46
2512.0	0.026066002762218838	16.28658195474731	0.02502	0.00731	3.91807	80.46
1995.0	0.025118614292989967	12.94742938793986	0.02448	0.005628	3.91807	80.46
1585.0	0.02480372504282371	9.687897967842718	0.02445	0.004174	3.91807	80.46
1259.0	0.024748561756191008	6.489242708638371	0.02459	0.002797	3.91807	80.46
1000.0	0.0248323068602174	4.059643335062264	0.02477	0.001758	3.91807	80.46
794.3	0.02502535068605433	2.0069365460499573	0.02501	0.0008764	3.91807	80.46
631.0	0.025510179057317492	0.21467287260031098	0.02551	9.558e-05	3.91807	80.46
501.2	0.02585345413595638	-0.9365972795205962	0.02585	-0.0004226	3.91807	80.46
398.1	0.02619292966451061	-1.8003505957687211	0.02618	-0.0008229	3.91807	80.46
316.2	0.02651464781964867	-2.470686267347483	0.02649	-0.001143	3.91807	80.46
251.2	0.026866762458472738	-2.997655836839601	0.02683	-0.001405	3.91807	80.46
199.5	0.02722752401523135	-3.3857376919648394	0.02718	-0.001608	3.91807	80.46
158.5	0.027546474710931707	-3.669491200110015	0.02749	-0.001763	3.91807	80.46
125.9	0.027894578487584285	-3.899469115590914	0.02783	-0.001897	3.91807	80.46
100.0	0.02824126280816777	-4.071162202153428	0.02817	-0.002005	3.91807	80.46
79.43	0.02864043688563427	-4.295138081648246	0.02856	-0.002145	3.91807	80.46
63.1	0.028942821977132775	-4.3355441049094825	0.02886	-0.002188	3.91807	80.46
52.0	0.029246830665902928	-4.416134551125179	0.02916	-0.002252	3.91807	80.46
39.81	0.029616833878725123	-4.63447324953565	0.02952	-0.002393	3.91807	80.46
31.62	0.0299334940994198	-4.7658670967159065	0.02983	-0.002487	3.91807	80.46
25.12	0.030312487212368438	-4.937564878129903	0.0302	-0.002609	3.91807	80.46
19.95	0.030667176263881876	-5.219801228949875	0.03054	-0.00279	3.91807	80.46
15.85	0.030999539415933263	-5.438404461413357	0.03086	-0.002938	3.91807	80.46
12.59	0.03140665835455915	-5.7251152637123415	0.03125	-0.003133	3.91807	80.46
10.0	0.0318878326168462	-6.053867026873631	0.03171	-0.003363	3.91807	80.46
7.943	0.03240012277754515	-6.528837468081454	0.03219	-0.003684	3.91807	80.46
6.31	0.033031866432280205	-6.937839183768262	0.03279	-0.00399	3.91807	80.46
5.012	0.033773444020413435	-7.2958790537891325	0.0335	-0.004289	3.91807	80.46
3.981	0.03454947132735898	-7.422041815195228	0.03426	-0.004463	3.91807	80.46
3.162	0.035386189749674946	-7.542749877647788	0.03508	-0.004645	3.91807	80.46
2.512	0.03626433814369153	-7.30491569852072	0.03597	-0.004611	3.91807	80.46
1.995	0.037106107327500686	-7.119653709563914	0.03682	-0.004599	3.91807	80.46
1.585	0.03783612592483538	-6.67046891171593	0.03758	-0.004395	3.91807	80.46
1.259	0.03854708917674589	-6.2223365136267335	0.03832	-0.004178	3.91807	80.46
1.0	0.03915871805869033	-5.774653036064242	0.03896	-0.00394	3.91807	80.46
0.7943	0.0396865046205886	-5.556882687519879	0.0395	-0.003843	3.91807	80.46
0.631	0.04010724129131796	-5.07518089208962	0.03995	-0.003548	3.91807	80.46
0.5012	0.04048920132578562	-4.578435119921073	0.04036	-0.003232	3.91807	80.46
0.3981	0.040864579576939244	-4.291600112725717	0.04075	-0.003058	3.91807	80.46
0.3162	0.04117545294225675	-4.101479261244723	0.04107	-0.002945	3.91807	80.46
0.2512	0.041455007236762126	-3.879809968599825	0.04136	-0.002805	3.91807	80.46
0.1995	0.0417347735228071	-3.862018331015401	0.04164	-0.002811	3.91807	80.46
0.1585	0.042002498687578105	-3.8031861718466584	0.04191	-0.002786	3.91807	80.46
0.1259	0.04235666653550536	-3.871662130195523	0.04226	-0.00286	3.91807	80.46
0.1	0.04263232581035194	-3.9705220991733734	0.04253	-0.002952	3.91807	80.46
0.07943	0.042995398637528645	-4.198790105416451	0.04288	-0.003148	3.91807	80.46
0.0631	0.04336318387757061	-4.491734682520593	0.04323	-0.003396	3.91807	80.46
0.05012	0.043722368520015015	-4.784754046249609	0.04357	-0.003647	3.91807	80.46
0.03981	0.0441708518029707	-5.186560592578827	0.04399	-0.003993	3.91807	80.46
0.03162	0.044669117531019126	-5.677409197840716	0.04445	-0.004419	3.91807	80.46
0.02512	0.04527258840623099	-6.174017833817172	0.04501	-0.004869	3.91807	80.46
0.01995	0.045959993429068285	-6.765041772536068	0.04564	-0.005414	3.91807	80.46
0.01585	0.04669411771304818	-7.354224422191135	0.04631	-0.005977	3.91807	80.46
0.01259	0.047517509236070024	-7.957191372393386	0.04706	-0.006578	3.91807	80.46
0.01	0.04839451027750979	-8.681803214086155	0.04784	-0.007305	3.91807	80.46

File: Warwick/Cell17_85SOH_25degC_05SOC_8046_175Cycles.txt
Freq(Hz)	Zmod(Ohm)	Zphz(Deg)	Zreal(Ohm)	Zimag(Ohm)	Capacity(Ah)	SOH
10000.0	0.04143058894102279	40.74229504822577	0.03139	0.02704	3.91807	80.46
7943.0	0.03724744420762316	37.374449272758284	0.0296	0.02261	3.91807	80.46
6310.0	0.03373709679269987	33.47810613860294	0.02814	0.01861	3.91807	80.46
5012.0	0.030993226679389158	29.36883083410861	0.02701	0.0152	3.91807	80.46
3981.0	0.028645058910744103	25.053144388257643	0.02595	0.01213	3.91807	80.46
3162.0	0.027537331824270848	20.932046875632864	0.02572	0.009838	3.91807	80.46
2512.0	0.026452742409814524	16.902557476952268	0.02531	0.007691	3.91807	80.46
1995.0	0.02546662914482402	13.719755714293036	0.02474	0.00604	3.91807	80.46
1585.0	0.025086624105287662	10.45662653050984	0.02467	0.004553	3.91807	80.46
1259.0	0.024948809771209526	7.593884572537083	0.02473	0.003297	3.91807	80.46
1000.0	0.02493391216796915	5.232708750663011	0.02483	0.002274	3.91807	80.46
794.3	0.025031915707751973	3.3161915525688817	0.02499	0.001448	3.91807	80.46
631.0	0.025388990436013795	1.5248183435417342	0.02538	0.0006756	3.91807	80.46
501.2	0.025610635372048076	0.4035918652990263	0.02561	0.0001804	3.91807	80.46
398.1	0.025840802884004976	-0.45166054694450614	0.02584	-0.0002037	3.91807	80.46
316.2	0.026045354472726993	-1.1618185063598234	0.02604	-0.0005281	3.91807	80.46
251.2	0.026291608422460578	-1.7026745144414313	0.02628	-0.0007812	3.91807	80.46
199.5	0.026549639187755453	-2.203925219011011	0.02653	-0.001021	3.91807	80.46
158.5	0.026786624199402205	-2.5547763947645596	0.02676	-0.001194	3.91807	80.46
125.9	0.027043616695996857	-2.8571152260240105	0.02701	-0.001348	3.91807	80.46
100.0	0.02730986131418466	-3.0960397498100085	0.02727	-0.001475	3.91807	80.46
79.43	0.02762666148849694	-3.330533968051483	0.02758	-0.001605	3.91807	80.46
63.1	0.027882915719128085	-3.530446181832829	0.02783	-0.001717	3.91807	80.46
52.0	0.02815191034370492	-3.8005366461200607	0.02809	-0.001866	3.91807	80.46
39.81	0.02842505380821644	-3.8770928991507905	0.02836	-0.001922	3.91807	80.46
31.62	0.0287226785658998	-4.076805149577139	0.02865	-0.002042	3.91807	80.46
25.12	0.02899095246796835	-4.282748235233033	0.02891	-0.002165	3.91807	80.46
19.95	0.029288411974704262	-4.453019254268449	0.0292	-0.002274	3.91807	80.46
15.85	0.029653300473977597	-4.783859595521581	0.02955	-0.002473	3.91807	80.46
12.59	0.030095487302916363	-5.021032545903149	0.02998	-0.002634	3.91807	80.46
10.0	0.030464464561189977	-5.180977235926736	0.03034	-0.002751	3.91807	80.46
7.943	0.03090517212377242	-5.555636353525509	0.03076	-0.002992	3.91807	80.46
6.31	0.03136946574298007	-5.779655037939262	0.03121	-0.003159	3.91807	80.46
5.012	0.03193661635176776	-5.855189884980286	0.03177	-0.003258	3.91807	80.46
3.981	0.03251335431787991	-5.919257407395956	0.03234	-0.003353	3.91807	80.46
3.162	0.03314382295390802	-5.870564726220262	0.03297	-0.00339	3.91807	80.46
2.512	0.033648479445585654	-5.736008000637522	0.03348	-0.003363	3.91807	80.46
1.995	0.03429960094520051	-5.5294173741192	0.03414	-0.003305	3.91807	80.46
1.585	0.03484898794800217	-5.299964518431522	0.0347	-0.003219	3.91807	80.46
1.259	0.035322446631002216	-4.963276806536511	0.03519	-0.003056	3.91807	80.46
1.0	0.035716465726608505	-4.628289818995333	0.0356	-0.002882	3.91807	80.46
0.7943	0.03606774520260451	-4.630927303128327	0.03595	-0.002912	3.91807	80.46
0.631	0.036413009611950514	-4.310728325339491	0.03631	-0.002737	3.91807	80.46
0.5012	0.03671518165554952	-4.126532640886413	0.03662	-0.002642	3.91807	80.46
0.3981	0.03692690921265954	-3.931735312929815	0.03684	-0.002532	3.91807	80.46
0.3162	0.037198401430706664	-3.950855846788425	0.03711	-0.002563	3.91807	80.46
0.2512	0.03742875066042146	-3.946450092586947	0.03734	-0.002576	3.91807	80.46
0.1995	0.0377061477878608	-4.092545568860944	0.03761	-0.002691	3.91807	80.46
0.1585	0.03796032354972755	-4.369301653715936	0.03785	-0.002892	3.91807	80.46
0.1259	0.038238646105739675	-4.701176232895643	0.03811	-0.003134	3.91807	80.46
0.1	0.038585803036868364	-5.150602808638078	0.03843	-0.003464	3.91807	80.46
0.07943	0.038971729766588505	-5.685723972825244	0.03878	-0.003861	3.91807	80.46
0.0631	0.03935405285354991	-6.384244883675609	0.03911	-0.004376	3.91807	80.46
0.05012	0.03991278929115328	-7.0619849095790155	0.03961	-0.004907	3.91807	80.46
0.03981	0.0403961295670761	-7.928313696055846	0.04001	-0.005572	3.91807	80.46
0.03162	0.04105313551971396	-8.889622119475382	0.04056	-0.006344	3.91807	80.46
0.02512	0.041710753877147795	-10.055803260296527	0.04107	-0.007283	3.91807	80.46
0.01995	0.04248390901270739	-11.506978925032243	0.04163	-0.008475	3.91807	80.46
0.01585	0.04352148808347435	-13.209236288501417	0.04237	-0.009945	3.91807	80.46
0.01259	0.0446458441514997	-15.365423972883963	0.04305	-0.01183	3.91807	80.46
0.01	0.0461268305869805	-17.59040302751446	0.04397	-0.01394	3.91807	80.46

File: Warwick/Cell17_85SOH_25degC_20SOC_8046_175Cycles.txt
Freq(Hz)	Zmod(Ohm)	Zphz(Deg)	Zreal(Ohm)	Zimag(Ohm)	Capacity(Ah)	SOH
10000.0	0.041300562950158444	41.06325029054588	0.03114	0.02713	3.91807	80.46
7943.0	0.037105871503038436	37.69757274679087	0.02936	0.02269	3.91807	80.46
6310.0	0.033653744219625845	33.817559160532426	0.02796	0.01873	3.91807	80.46
5012.0	0.030794106579019303	29.77026710809149	0.02673	0.01529	3.91807	80.46
3981.0	0.028435403988689874	25.384512411762223	0.02569	0.01219	3.91807	80.46
3162.0	0.027322756083528615	21.221189319374275	0.02547	0.00989	3.91807	80.46
2512.0	0.026228651585622924	17.167934874732243	0.02506	0.007742	3.91807	80.46
1995.0	0.025217409383201914	13.984443962214717	0.02447	0.006094	3.91807	80.46
1585.0	0.024831118561192526	10.692228010927693	0.0244	0.004607	3.91807	80.46
1259.0	0.024700149716145446	7.827640240516852	0.02447	0.003364	3.91807	80.46
1000.0	0.024660793275967423	5.4331730873874795	0.02455	0.002335	3.91807	80.46
794.3	0.02475701365270052	3.5315816430045097	0.02471	0.001525	3.91807	80.46
631.0	0.025101693353437336	1.7489303702430632	0.02509	0.0007661	3.91807	80.46
501.2	0.025311574294974225	0.6390331044460889	0.02531	0.0002823	3.91807	80.46
398.1	0.025530156003489284	-0.20029876576612882	0.02553	-8.925e-05	3.91807	80.46
316.2	0.025722866403260734	-0.8553633279525791	0.02572	-0.000384	3.91807	80.46
251.2	0.02594780049329808	-1.4049448274595628	0.02594	-0.0006362	3.91807	80.46
199.5	0.026183076418939008	-1.8108804615049885	0.02617	-0.0008274	3.91807	80.46
158.5	0.026388423575689397	-2.1411305061600827	0.02637	-0.0009859	3.91807	80.46
125.9	0.026633182705039216	-2.390780243362858	0.02661	-0.001111	3.91807	80.46
100.0	0.026867576909725223	-2.5961712263208154	0.02684	-0.001217	3.91807	80.46
79.43	0.027132079923957175	-2.7864775720061403	0.0271	-0.001319	3.91807	80.46
63.1	0.02737420362311934	-2.8644956720877137	0.02734	-0.001368	3.91807	80.46
52.0	0.027593240404127965	-2.812632774462929	0.02756	-0.001354	3.91807	80.46
39.81	0.027868954573144648	-3.0297522488771467	0.02783	-0.001473	3.91807	80.46
31.62	0.028099797597135823	-3.0497604692684317	0.02806	-0.001495	3.91807	80.46
25.12	0.028380893731522975	-3.076133139939436	0.02834	-0.001523	3.91807	80.46
19.95	0.02865772670677142	-2.9402811919221565	0.02862	-0.00147	3.91807	80.46
15.85	0.028880133032934595	-3.0209207474415405	0.02884	-0.001522	3.91807	80.46
12.59	0.029116477276621224	-2.8683012993235435	0.02908	-0.001457	3.91807	80.46
10.0	0.029370129383439903	-2.59547563559813	0.02934	-0.00133	3.91807	80.46
7.943	0.029569077107681262	-2.5411479034939113	0.02954	-0.001311	3.91807	80.46
6.31	0.02974498883845815	-2.3487358076245797	0.02972	-0.001219	3.91807	80.46
5.012	0.029922454461490954	-2.2198187089592167	0.0299	-0.001159	3.91807	80.46
3.981	0.030038252429194348	-1.9974808702134987	0.03002	-0.001047	3.91807	80.46
3.162	0.030188720890425284	-2.017906180844363	0.03017	-0.001063	3.91807	80.46
2.512	0.03033533682440332	-1.822003644054104	0.03032	-0.0009645	3.91807	80.46
1.995	0.030443021106486785	-1.675842430477587	0.03043	-0.0008903	3.91807	80.46
1.585	0.030552658548152565	-1.649377522796108	0.03054	-0.0008794	3.91807	80.46
1.259	0.030683393590833462	-1.692973840320994	0.03067	-0.0009065	3.91807	80.46
1.0	0.030712990838405823	-1.666519787353764	0.0307	-0.0008932	3.91807	80.46
0.7943	0.03084616187729034	-1.854820684141437	0.03083	-0.0009984	3.91807	80.46
0.631	0.030945833387388356	-1.832913527495614	0.03093	-0.0009898	3.91807	80.46
0.5012	0.031076384619192755	-1.8606283996802342	0.03106	-0.001009	3.91807	80.46
0.3981	0.03114710137396416	-1.8987342609690228	0.03113	-0.001032	3.91807	80.46
0.3162	0.031198148919447128	-1.9544279246486893	0.03118	-0.001064	3.91807	80.46
0.2512	0.03130354925563554	-2.222576210372998	0.03128	-0.001214	3.91807	80.46
0.1995	0.031467363156133694	-2.389582473687322	0.03144	-0.001312	3.91807	80.46
0.1585	0.031564155683306346	-2.6656995661829317	0.03153	-0.001468	3.91807	80.46
0.1259	0.03174203347298342	-2.9489392898102436	0.0317	-0.001633	3.91807	80.46
0.1	0.031924347197711034	-3.3436963073277046	0.03187	-0.001862	3.91807	80.46
0.07943	0.032099555199410476	-3.772518476116333	0.03203	-0.002112	3.91807	80.46
0.0631	0.03231000619003345	-4.277659071376245	0.03222	-0.00241	3.91807	80.46
0.05012	0.03258417658925879	-5.003710072208573	0.03246	-0.002842	3.91807	80.46
0.03981	0.03290061715226631	-5.663806513002588	0.03274	-0.003247	3.91807	80.46
0.03162	0.03325780275363964	-6.408300867924201	0.03305	-0.003712	3.91807	80.46
0.02512	0.03372550524454749	-7.328573108853542	0.03345	-0.004302	3.91807	80.46
0.01995	0.03418366757678293	-8.36500821092706	0.03382	-0.004973	3.91807	80.46
0.01585	0.034799503574045425	-9.52241214877684	0.03432	-0.005757	3.91807	80.46
0.01259	0.0355104871270446	-10.898568351209494	0.03487	-0.006714	3.91807	80.46
0.01	0.03638639648275163	-12.528295325367358	0.03552	-0.007893	3.91807	80.46

File: Warwick/Cell17_85SOH_25degC_50SOC_8046_175Cycles.txt
Freq(Hz)	Zmod(Ohm)	Zphz(Deg)	Zreal(Ohm)	Zimag(Ohm)	Capacity(Ah)	SOH
10000.0	0.04109647673463018	41.03378729995785	0.031	0.02698	3.91807	80.46
7943.0	0.036971713511818736	37.681977769883574	0.02926	0.0226	3.91807	80.46
6310.0	0.03346799366559041	33.86574807610439	0.02779	0.01865	3.91807	80.46
5012.0	0.030708519990387033	29.75413822868381	0.02666	0.01524	3.91807	80.46
3981.0	0.028304679825074862	25.487713281354207	0.02555	0.01218	3.91807	80.46
3162.0	0.027185529404446036	21.349374209678658	0.02532	0.009897	3.91807	80.46
2512.0	0.026082959111266495	17.322050232057784	0.0249	0.007766	3.91807	80.46
1995.0	0.02506802792403104	14.126046953678426	0.02431	0.006118	3.91807	80.46
1585.0	0.0246732899306112	10.877282552872225	0.02423	0.004656	3.91807	80.46
1259.0	0.024518150032170043	7.992290553995765	0.02428	0.003409	3.91807	80.46
1000.0	0.02448060311757045	5.68963356832163	0.02436	0.002427	3.91807	80.46
794.3	0.024553698886318535	3.790015522617694	0.0245	0.001623	3.91807	80.46
631.0	0.02489519937739001	2.002233961429429	0.02488	0.0008698	3.91807	80.46
501.2	0.025083162537646645	0.9098481141220315	0.02508	0.0003983	3.91807	80.46
398.1	0.025270020630068744	0.0732124936113285	0.02527	3.229e-05	3.91807	80.46
316.2	0.02545129153815185	-0.5772157512986993	0.02545	-0.0002564	3.91807	80.46
251.2	0.025644616970428705	-1.0872379030545323	0.02564	-0.0004866	3.91807	80.46
199.5	0.025859215264388825	-1.5296665063313761	0.02585	-0.0006903	3.91807	80.46
158.5	0.026053467595696357	-1.8423350226470159	0.02604	-0.0008376	3.91807	80.46
125.9	0.026267489993526218	-2.090967426871362	0.02625	-0.0009584	3.91807	80.46
100.0	0.026490501392008422	-2.254302688031857	0.02647	-0.001042	3.91807	80.46
79.43	0.026723063072933838	-2.3805885338849833	0.0267	-0.00111	3.91807	80.46
63.1	0.02694651044198488	-2.5417361178692746	0.02692	-0.001195	3.91807	80.46
52.0	0.027120696893700943	-2.7263109939062655	0.02709	-0.00129	3.91807	80.46
39.81	0.027357709352210026	-2.578977862622986	0.02733	-0.001231	3.91807	80.46
31.62	0.027588741924922926	-2.6155758475350006	0.02756	-0.001259	3.91807	80.46
25.12	0.027787725365707786	-2.559681263816606	0.02776	-0.001241	3.91807	80.46
19.95	0.027976788164476636	-2.5075225141301334	0.02795	-0.001224	3.91807	80.46
15.85	0.02817476283839848	-2.402367926628648	0.02815	-0.001181	3.91807	80.46
12.59	0.028403371349190222	-2.324472220742168	0.02838	-0.001152	3.91807	80.46
10.0	0.028559345248096987	-2.108993186808922	0.02854	-0.001051	3.91807	80.46
7.943	0.028688032156284266	-2.0315795524910674	0.02867	-0.001017	3.91807	80.46
6.31	0.02884716493869025	-1.9766452214658634	0.02883	-0.000995	3.91807	80.46
5.012	0.02899383554068002	-1.7701095046103512	0.02898	-0.0008956	3.91807	80.46
3.981	0.029062994701165946	-1.713431632705674	0.02905	-0.000869	3.91807	80.46
3.162	0.029202411059534108	-1.6705061822837635	0.02919	-0.0008513	3.91807	80.46
2.512	0.02929093511805316	-1.565655694437679	0.02928	-0.0008003	3.91807	80.46
1.995	0.029379477776842803	-1.4553937637049903	0.02937	-0.0007462	3.91807	80.46
1.585	0.029449495833375486	-1.4550466292571749	0.02944	-0.0007478	3.91807	80.46
1.259	0.02955003123534728	-1.4929599392382396	0.02954	-0.0007699	3.91807	80.46
1.0	0.02963864728374087	-1.3840725498587267	0.02963	-0.0007159	3.91807	80.46
0.7943	0.029714799028261997	-1.8083640199376223	0.0297	-0.0009377	3.91807	80.46
0.631	0.029815129214712452	-1.8253487042518517	0.0298	-0.0009497	3.91807	80.46
0.5012	0.029855042216684266	-1.8188753695715343	0.02984	-0.0009476	3.91807	80.46
0.3981	0.029946801314998567	-1.9193507798984109	0.02993	-0.001003	3.91807	80.46
0.3162	0.030089280965154352	-2.0512533533724553	0.03007	-0.001077	3.91807	80.46
0.2512	0.030151634516224823	-2.1706098315222992	0.03013	-0.001142	3.91807	80.46
0.1995	0.03030858386662102	-2.488567549814482	0.03028	-0.001316	3.91807	80.46
0.1585	0.030442670710698165	-2.6546935448597693	0.03041	-0.00141	3.91807	80.46
0.1259	0.03058105060327392	-2.9690656110883373	0.03054	-0.001584	3.91807	80.46
0.1	0.030766699351734175	-3.478988088130898	0.03071	-0.001867	3.91807	80.46
0.07943	0.0309608260387219	-3.8762400345410426	0.03089	-0.002093	3.91807	80.46
0.0631	0.03119915942777946	-4.3326469296154215	0.03111	-0.002357	3.91807	80.46
0.05012	0.031450809464940645	-5.023556755887221	0.03133	-0.002754	3.91807	80.46
0.03981	0.03179120961838351	-5.590441411499301	0.03164	-0.003097	3.91807	80.46
0.03162	0.03214894307749479	-6.377388996560278	0.03195	-0.003571	3.91807	80.46
0.02512	0.03257086268430727	-7.256367403539096	0.03231	-0.004114	3.91807	80.46
0.01995	0.03310789066068692	-8.192755974318253	0.03277	-0.004718	3.91807	80.46
0.01585	0.03365114947516652	-9.287656708989353	0.03321	-0.005431	3.91807	80.46
0.01259	0.034321300966018174	-10.560176225878388	0.03374	-0.00629	3.91807	80.46
0.01	0.03513046825762503	-11.94325663136639	0.03437	-0.00727	3.91807	80.46

File: Warwick/Cell17_85SOH_25degC_70SOC_8046_175Cycles.txt
Freq(Hz)	Zmod(Ohm)	Zphz(Deg)	Zreal(Ohm)	Zimag(Ohm)	Capacity(Ah)	SOH
10000.0	0.04109633195310745	41.181990556492295	0.03093	0.02706	3.91807	80.46
7943.0	0.036935545210542105	37.86273892838153	0.02916	0.02267	3.91807	80.46
6310.0	0.033460001494321545	33.99877024739349	0.02774	0.01871	3.91807	80.46
5012.0	0.030638369734697045	30.08817403389609	0.02651	0.01536	3.91807	80.46
3981.0	0.028244734022468684	25.703184430711257	0.02545	0.01225	3.91807	80.46
3162.0	0.0271118221445922	21.53063007859652	0.02522	0.00995	3.91807	80.46
2512.0	0.02599025488524497	17.48053740452633	0.02479	0.007807	3.91807	80.46
1995.0	0.02496175837155708	14.284533460088946	0.02419	0.006159	3.91807	80.46
1585.0	0.02456249883460557	11.014862481503792	0.02411	0.004693	3.91807	80.46
1259.0	0.024403108326604625	8.094241860290735	0.02416	0.003436	3.91807	80.46
1000.0	0.024364103431072526	5.785472409422308	0.02424	0.002456	3.91807	80.46
794.3	0.024424651256466284	3.833580018796343	0.02437	0.001633	3.91807	80.46
631.0	0.024776819889566135	2.1113050671770153	0.02476	0.0009128	3.91807	80.46
501.2	0.02495391657455799	1.0151428275839913	0.02495	0.0004421	3.91807	80.46
398.1	0.025140099891545777	0.16151714948137422	0.02514	7.087e-05	3.91807	80.46
316.2	0.025310925090956275	-0.4898658464384116	0.02531	-0.0002164	3.91807	80.46
251.2	0.025504286889854417	-1.0505295757158026	0.0255	-0.0004676	3.91807	80.46
199.5	0.02570837093244144	-1.4621739925815957	0.0257	-0.000656	3.91807	80.46
158.5	0.025882721455828404	-1.7964654030296703	0.02587	-0.0008114	3.91807	80.46
125.9	0.02609655502858567	-2.040957536385938	0.02608	-0.0009294	3.91807	80.46
100.0	0.026309624778776304	-2.2131440749374414	0.02629	-0.001016	3.91807	80.46
79.43	0.026562785998460327	-2.373372471282919	0.02654	-0.0011	3.91807	80.46
63.1	0.026785216892905684	-2.4863937850907543	0.02676	-0.001162	3.91807	80.46
52.0	0.026898920219964224	-2.6571123696732695	0.02687	-0.001247	3.91807	80.46
39.81	0.027197827119091703	-2.5920399131103804	0.02717	-0.00123	3.91807	80.46
31.62	0.02740897663175333	-2.634835094342756	0.02738	-0.00126	3.91807	80.46
25.12	0.02758801640205399	-2.5823810915553627	0.02756	-0.001243	3.91807	80.46
19.95	0.027827108796998654	-2.5292628972587203	0.0278	-0.001228	3.91807	80.46
15.85	0.02800512445964131	-2.4271673173808703	0.02798	-0.001186	3.91807	80.46
12.59	0.028203906130179913	-2.3592193473156002	0.02818	-0.001161	3.91807	80.46
10.0	0.02838132484575024	-2.2212193282460326	0.02836	-0.0011	3.91807	80.46
7.943	0.028549241741244197	-2.1037150873410324	0.02853	-0.001048	3.91807	80.46
6.31	0.02865002514833102	-2.142339506835673	0.02863	-0.001071	3.91807	80.46
5.012	0.028744922355261285	-1.8462671292120605	0.02873	-0.0009261	3.91807	80.46
3.981	0.028916170140770716	-1.9162156613024832	0.0289	-0.0009669	3.91807	80.46
3.162	0.028995002030694876	-1.8431887477257372	0.02898	-0.0009326	3.91807	80.46
2.512	0.029095350573588214	-1.8612608102085062	0.02908	-0.000945	3.91807	80.46
1.995	0.029307408619664757	-1.9749340108819766	0.02929	-0.00101	3.91807	80.46
1.585	0.029356707821041515	-1.933145140819587	0.02934	-0.0009903	3.91807	80.46
1.259	0.02947700122129115	-1.9460630940428458	0.02946	-0.001001	3.91807	80.46
1.0	0.029589862385621193	-2.099453010397579	0.02957	-0.001084	3.91807	80.46
0.7943	0.029753606924203323	-2.2825286697732308	0.02973	-0.001185	3.91807	80.46
0.631	0.02989853735552962	-2.5035373285319937	0.02987	-0.001306	3.91807	80.46
0.5012	0.030019035627414817	-2.5202282846788604	0.02999	-0.00132	3.91807	80.46
0.3981	0.03018413035023537	-2.7249566651835004	0.03015	-0.001435	3.91807	80.46
0.3162	0.030309250469122456	-2.916213637329176	0.03027	-0.001542	3.91807	80.46
0.2512	0.030492480728861668	-3.0247373131504682	0.03045	-0.001609	3.91807	80.46
0.1995	0.03071337982052773	-3.378510709609782	0.03066	-0.00181	3.91807	80.46
0.1585	0.030905171670773807	-3.721583998380963	0.03084	-0.002006	3.91807	80.46
0.1259	0.031178991709162114	-4.0793323094878335	0.0311	-0.002218	3.91807	80.46
0.1	0.03144809730333459	-4.526702308225024	0.03135	-0.002482	3.91807	80.46
0.07943	0.03175971701700127	-4.9763827657203255	0.03164	-0.002755	3.91807	80.46
0.0631	0.032119849018947766	-5.536646838368017	0.03197	-0.003099	3.91807	80.46
0.05012	0.03245731387530398	-6.158506453975038	0.03227	-0.003482	3.91807	80.46
0.03981	0.03289771110578971	-6.7452448904896265	0.03267	-0.003864	3.91807	80.46
0.03162	0.03346484497200009	-7.480937620297199	0.03318	-0.004357	3.91807	80.46
0.02512	0.03399147004764578	-8.363237492797031	0.03363	-0.004944	3.91807	80.46
0.01995	0.034643318201350165	-9.27906421563244	0.03419	-0.005586	3.91807	80.46
0.01585	0.03528908817184145	-10.303684706741917	0.03472	-0.006312	3.91807	80.46
0.01259	0.036141373189185824	-11.546222903809403	0.03541	-0.007234	3.91807	80.46
0.01	0.03714613639397778	-12.821084485742924	0.03622	-0.008243	3.91807	80.46

File: Warwick/Cell17_85SOH_25degC_95SOC_8046_175Cycles.txt
Freq(Hz)	Zmod(Ohm)	Zphz(Deg)	Zreal(Ohm)	Zimag(Ohm)	Capacity(Ah)	SOH
10000.0	0.04108693709684381	41.230527604347294	0.0309	0.02708	3.91807	80.46
7943.0	0.03689260359475867	37.953985959621704	0.02909	0.02269	3.91807	80.46
6310.0	0.03340467631934188	34.04209628159615	0.02768	0.0187	3.91807	80.46
5012.0	0.030603766108111597	30.12571741167567	0.02647	0.01536	3.91807	80.46
3981.0	0.028213365626950645	25.711309156098146	0.02542	0.01224	3.91807	80.46
3162.0	0.02705833810491694	21.53206090938204	0.02517	0.009931	3.91807	80.46
2512.0	0.025962544174252263	17.50673929549634	0.02476	0.00781	3.91807	80.46
1995.0	0.02492947885536318	14.272591537904189	0.02416	0.006146	3.91807	80.46
1585.0	0.02451846496010711	10.975377100459333	0.02407	0.004668	3.91807	80.46
1259.0	0.02437411292744825	8.11580758088548	0.02413	0.003441	3.91807	80.46
1000.0	0.024320699003112553	5.710593137499642	0.0242	0.00242	3.91807	80.46
794.3	0.024394517826757715	3.831260599178497	0.02434	0.00163	3.91807	80.46
631.0	0.02472514598723332	2.0055761826008145	0.02471	0.0008653	3.91807	80.46
501.2	0.024913044981495137	0.8958204585818976	0.02491	0.0003895	3.91807	80.46
398.1	0.025110005506907004	0.037946183751167796	0.02511	1.663e-05	3.91807	80.46
316.2	0.025291507096454335	-0.6254937236810952	0.02529	-0.0002761	3.91807	80.46
251.2	0.025475443225977442	-1.1844389246062268	0.02547	-0.0005266	3.91807	80.46
199.5	0.02569057067505508	-1.6436790063976965	0.02568	-0.0007369	3.91807	80.46
158.5	0.02587562870038137	-1.9914777990235983	0.02586	-0.0008992	3.91807	80.46
125.9	0.02609061649329122	-2.2778832452409685	0.02607	-0.001037	3.91807	80.46
100.0	0.02630532486018753	-2.514340970255667	0.02628	-0.001154	3.91807	80.46
79.43	0.02653075063016499	-2.7588737567131703	0.0265	-0.001277	3.91807	80.46
63.1	0.02675433469552177	-2.9030439370223435	0.02672	-0.001355	3.91807	80.46
52.0	0.026956639720113484	-2.9876521433062684	0.02692	-0.001405	3.91807	80.46
39.81	0.027206384250759965	-3.346179322620475	0.02716	-0.001588	3.91807	80.46
31.62	0.027451088794435825	-3.4961338243423183	0.0274	-0.001674	3.91807	80.46
25.12	0.027689156379348216	-3.7459408179921576	0.02763	-0.001809	3.91807	80.46
19.95	0.027945827756572176	-3.933407626305388	0.02788	-0.001917	3.91807	80.46
15.85	0.02828482342175747	-4.168458306144327	0.02821	-0.002056	3.91807	80.46
12.59	0.028642623413367707	-4.352985832186827	0.02856	-0.002174	3.91807	80.46
10.0	0.029040588217183205	-4.526721129286092	0.02895	-0.002292	3.91807	80.46
7.943	0.029447149267798404	-4.6553810894995555	0.02935	-0.00239	3.91807	80.46
6.31	0.02994073673108262	-4.701345383807417	0.02984	-0.002454	3.91807	80.46
5.012	0.03027952458345408	-4.646728687640427	0.03018	-0.002453	3.91807	80.46
3.981	0.03073707604831663	-4.313782961883083	0.03065	-0.002312	3.91807	80.46
3.162	0.03114978144385607	-4.101604787786188	0.03107	-0.002228	3.91807	80.46
2.512	0.031473247623974236	-3.909740070291872	0.0314	-0.002146	3.91807	80.46
1.995	0.03176486803057743	-3.6622955883298656	0.0317	-0.002029	3.91807	80.46
1.585	0.032067291061142034	-3.4254261317227996	0.03201	-0.001916	3.91807	80.46
1.259	0.032279060410736866	-3.1593504283071865	0.03223	-0.001779	3.91807	80.46
1.0	0.032455027052831126	-3.018447501266621	0.03241	-0.001709	3.91807	80.46
0.7943	0.03265501333639293	-3.008729886182553	0.03261	-0.001714	3.91807	80.46
0.631	0.03282504167552571	-3.00187033539237	0.03278	-0.001719	3.91807	80.46
0.5012	0.033061149420430015	-2.8589435017110842	0.03302	-0.001649	3.91807	80.46
0.3981	0.03320339454031771	-2.9296196781534247	0.03316	-0.001697	3.91807	80.46
0.3162	0.03341286823964683	-2.9026523250786624	0.03337	-0.001692	3.91807	80.46
0.2512	0.03355431829139135	-2.9451182524656656	0.03351	-0.001724	3.91807	80.46
0.1995	0.033742916604822405	-3.2092169637882098	0.03369	-0.001889	3.91807	80.46
0.1585	0.03395794883381503	-3.3477347075528345	0.0339	-0.001983	3.91807	80.46
0.1259	0.03421617496155875	-3.564008816039904	0.03415	-0.002127	3.91807	80.46
0.1	0.034518053247539905	-3.8538236921405518	0.03444	-0.00232	3.91807	80.46
0.07943	0.03475478132573992	-4.232436856912683	0.03466	-0.002565	3.91807	80.46
0.0631	0.03511046979178718	-4.546267791106624	0.035	-0.002783	3.91807	80.46
0.05012	0.035453517117487794	-4.974080744729588	0.03532	-0.003074	3.91807	80.46
0.03981	0.03595284166794052	-5.455290067894875	0.03579	-0.003418	3.91807	80.46
0.03162	0.036382739039275205	-5.900199417274835	0.03619	-0.00374	3.91807	80.46
0.02512	0.03689291152782605	-6.44155031789036	0.03666	-0.004139	3.91807	80.46
0.01995	0.037500492210103056	-6.885855766642856	0.03723	-0.004496	3.91807	80.46
0.01585	0.03811258290906036	-7.574774803042379	0.03778	-0.005024	3.91807	80.46
0.01259	0.03885981471906422	-8.226019211114707	0.03846	-0.00556	3.91807	80.46
0.01	0.03964971153741222	-8.828011750965285	0.03918	-0.006085	3.91807	80.46
