Repository: chrisw-17/rapid-SOH-prediction

# Rapid EIS-based SOH Estimation for Unknown LIBs

---

**This repository accompanies the paper:**

> **Fast state of health evaluation of lithium-ion batteries using EIS for second-life and recycling assessment**  
> *Authors: Christopher Wett, Jörg Lampe, Joey Danz, Thomas Seeger, Bugra Turan*

## Overview

This repository provides a complete workflow for rapid State of Health (SOH) estimation of lithium-ion batteries using Electrochemical Impedance Spectroscopy (EIS) and neural network models. The code and data enable reproducible analysis, model training, and evaluation for the fully connected neural network model as described in the associated publication.

File: Warwick/Cell17_85SOH_35degC_05SOC_8046_175Cycles.txt
Freq(Hz)	Zmod(Ohm)	Zphz(Deg)	Zreal(Ohm)	Zimag(Ohm)	Capacity(Ah)	SOH
10000.0	0.04168617276747771	41.14842877935193	0.03139	0.02743	3.91807	80.46
7943.0	0.037516163183353386	37.90847036821643	0.0296	0.02305	3.91807	80.46
6310.0	0.033948674495479204	34.13475623189581	0.0281	0.01905	3.91807	80.46
5012.0	0.031124385937717713	30.016596382785835	0.02695	0.01557	3.91807	80.46
3981.0	0.028695923055374953	25.77924811242469	0.02584	0.01248	3.91807	80.46
3162.0	0.02754052468635992	21.693238768239812	0.02559	0.01018	3.91807	80.46
2512.0	0.026415522122418857	17.73599515398945	0.02516	0.008047	3.91807	80.46
1995.0	0.025354436870102245	14.651201386067287	0.02453	0.006413	3.91807	80.46
1585.0	0.024884853706622426	11.44539604682819	0.02439	0.004938	3.91807	80.46
1259.0	0.024681041226009896	8.654737035531157	0.0244	0.003714	3.91807	80.46
1000.0	0.02457940878052196	6.320627735981789	0.02443	0.002706	3.91807	80.46
794.3	0.024593967471719564	4.444804124196635	0.02452	0.001906	3.91807	80.46
631.0	0.024876364786680552	2.6381207318893165	0.02485	0.001145	3.91807	80.46
501.2	0.025018620163590157	1.5040981523698371	0.02501	0.0006567	3.91807	80.46
398.1	0.02516145620766016	0.616429613765058	0.02516	0.0002707	3.91807	80.46
316.2	0.025300023061364984	-0.0773605786089553	0.0253	-3.416e-05	3.91807	80.46
251.2	0.02545169463297091	-0.6611797042579877	0.02545	-0.0002937	3.91807	80.46
199.5	0.02563503590030644	-1.1357070902761002	0.02563	-0.0005081	3.91807	80.46
158.5	0.025799082159061397	-1.5203472596991012	0.02579	-0.0006845	3.91807	80.46
125.9	0.025983046836158378	-1.8157805959263615	0.02597	-0.0008233	3.91807	80.46
100.0	0.026166778204624274	-2.051910697185601	0.02615	-0.0009369	3.91807	80.46
79.43	0.02639117558957918	-2.2953824710179527	0.02637	-0.001057	3.91807	80.46
63.1	0.026585362908939196	-2.502939764255281	0.02656	-0.001161	3.91807	80.46
52.0	0.026754233478087166	-2.898766314932948	0.02672	-0.001353	3.91807	80.46
39.81	0.026992983458669403	-2.832725655855783	0.02696	-0.001334	3.91807	80.46
31.62	0.02719857172720656	-3.051760603613889	0.02716	-0.001448	3.91807	80.46
25.12	0.027421882229343778	-3.167081112283806	0.02738	-0.001515	3.91807	80.46
19.95	0.027704861955981663	-3.2610492557325164	0.02766	-0.001576	3.91807	80.46
15.85	0.027990342691721373	-3.436899657172385	0.02794	-0.001678	3.91807	80.46
12.59	0.028262508452011118	-3.493125162504279	0.02821	-0.001722	3.91807	80.46
10.0	0.028522392676632164	-3.473333202714027	0.02847	-0.001728	3.91807	80.46
7.943	0.028844727005121747	-3.529993813975713	0.02879	-0.001776	3.91807	80.46
6.31	0.02913171167302052	-3.4143904812096024	0.02908	-0.001735	3.91807	80.46
5.012	0.02940911765082387	-3.3118898932240843	0.02936	-0.001699	3.91807	80.46
3.981	0.029746187133815993	-3.1932924487211007	0.0297	-0.001657	3.91807	80.46
3.162	0.02997183326057984	-3.0275572281512337	0.02993	-0.001583	3.91807	80.46
2.512	0.03015883452655291	-2.907943563957697	0.03012	-0.00153	3.91807	80.46
1.995	0.030364879795579627	-2.746504998866654	0.03033	-0.001455	3.91807	80.46
1.585	0.03053026172504913	-2.5512621528984694	0.0305	-0.001359	3.91807	80.46
1.259	0.030718978759066845	-2.488904783362942	0.03069	-0.001334	3.91807	80.46
1.0	0.03084808350611104	-2.4450185193693876	0.03082	-0.001316	3.91807	80.46
0.7943	0.03095416799075691	-2.6923265871868045	0.03092	-0.001454	3.91807	80.46
0.631	0.031115743298208383	-2.7465432030953085	0.03108	-0.001491	3.91807	80.46
0.5012	0.031255822113647885	-2.7434007808716294	0.03122	-0.001496	3.91807	80.46
0.3981	0.031349238013068194	-2.8669686778480523	0.03131	-0.001568	3.91807	80.46
0.3162	0.031533775876034884	-3.0193768372827288	0.03149	-0.001661	3.91807	80.46
0.2512	0.03168458270200193	-3.36359358610408	0.03163	-0.001859	3.91807	80.46
0.1995	0.03186926418981147	-3.778197707161587	0.0318	-0.0021	3.91807	80.46
0.1585	0.03213342645906284	-4.129571814236392	0.03205	-0.002314	3.91807	80.46
0.1259	0.03239298783687605	-4.570042356255414	0.03229	-0.002581	3.91807	80.46
0.1	0.032667032632303784	-5.249847887373276	0.03253	-0.002989	3.91807	80.46
0.07943	0.03305744135591864	-5.769230132028495	0.03289	-0.003323	3.91807	80.46
0.0631	0.03341438075140702	-6.493760783792467	0.0332	-0.003779	3.91807	80.46
0.05012	0.03388547541351604	-7.310833952168384	0.03361	-0.004312	3.91807	80.46
0.03981	0.03432286673633191	-8.222880740831899	0.03397	-0.004909	3.91807	80.46
0.03162	0.034845229587419854	-9.373116518319248	0.03438	-0.005675	3.91807	80.46
0.02512	0.03541995376902686	-10.648472339531931	0.03481	-0.006545	3.91807	80.46
0.01995	0.03611113054170418	-12.241921614280498	0.03529	-0.007657	3.91807	80.46
0.01585	0.03699062308207311	-14.139177105688452	0.03587	-0.009036	3.91807	80.46
0.01259	0.03809480017010195	-16.265619221726734	0.03657	-0.01067	3.91807	80.46
0.01	0.039585760065963115	-18.68210914423939	0.0375	-0.01268	3.91807	80.46

File: Warwick/Cell17_85SOH_35degC_20SOC_8046_175Cycles.txt
Freq(Hz)	Zmod(Ohm)	Zphz(Deg)	Zreal(Ohm)	Zimag(Ohm)	Capacity(Ah)	SOH
10000.0	0.041587451232312854	41.28572091673002	0.03125	0.02744	3.91807	80.46
7943.0	0.03735752936156244	38.020260707173684	0.02943	0.02301	3.91807	80.46
6310.0	0.033813028554094356	34.1882382734878	0.02797	0.019	3.91807	80.46
5012.0	0.03097730298137654	30.17389188940143	0.02678	0.01557	3.91807	80.46
3981.0	0.02854293783057378	25.927659680602446	0.02567	0.01248	3.91807	80.46
3162.0	0.027380798016128017	21.871353434736356	0.02541	0.0102	3.91807	80.46
2512.0	0.026242603319792796	17.916433515824316	0.02497	0.008073	3.91807	80.46
1995.0	0.02516916615623172	14.836835896388328	0.02433	0.006445	3.91807	80.46
1585.0	0.024708100392381444	11.639646182918716	0.0242	0.004985	3.91807	80.46
1259.0	0.024501160299055226	8.841814560191672	0.02421	0.003766	3.91807	80.46
1000.0	0.024386460669806105	6.493791018717593	0.02423	0.002758	3.91807	80.46
794.3	0.02438944831274377	4.625907496100511	0.02431	0.001967	3.91807	80.46
631.0	0.024660444541816352	2.847322046514444	0.02463	0.001225	3.91807	80.46
501.2	0.024791389673836355	1.736838616271854	0.02478	0.0007514	3.91807	80.46
398.1	0.024922935345781404	0.8793705791611873	0.02492	0.0003825	3.91807	80.46
316.2	0.025050134047595436	0.1874400151900679	0.02505	8.195e-05	3.91807	80.46
251.2	0.02520048099719527	-0.3540015616833444	0.0252	-0.0001557	3.91807	80.46
199.5	0.025352488379644315	-0.8027664363825512	0.02535	-0.0003552	3.91807	80.46
158.5	0.025485041644266543	-1.1396938791091793	0.02548	-0.0005069	3.91807	80.46
125.9	0.025657686645525937	-1.4025170567259075	0.02565	-0.000628	3.91807	80.46
100.0	0.025830357062185567	-1.6225766795987964	0.02582	-0.0007314	3.91807	80.46
79.43	0.026021988472059547	-1.7392659020561487	0.02601	-0.0007898	3.91807	80.46
63.1	0.026213523143789733	-1.8404856598962918	0.0262	-0.0008419	3.91807	80.46
52.0	0.026445370147721508	-1.9535424944290198	0.02643	-0.0009015	3.91807	80.46
39.81	0.026536913484616103	-2.045747559438189	0.02652	-0.0009473	3.91807	80.46
31.62	0.02670554630053465	-1.9551113503884432	0.02669	-0.0009111	3.91807	80.46
25.12	0.02691538103092728	-1.9370943336126585	0.0269	-0.0009098	3.91807	80.46
19.95	0.027073387517819045	-1.8019148282835022	0.02706	-0.0008513	3.91807	80.46
15.85	0.027182223750274737	-1.7183580016554572	0.02717	-0.0008151	3.91807	80.46
12.59	0.02726060447037079	-1.598190189723836	0.02725	-0.0007603	3.91807	80.46
10.0	0.027369385431353768	-1.5005298442174273	0.02736	-0.0007167	3.91807	80.46
7.943	0.027506983695781695	-1.2911241084033094	0.0275	-0.0006198	3.91807	80.46
6.31	0.027558702005900063	-1.4398901674137854	0.02755	-0.0006925	3.91807	80.46
5.012	0.027657445270487295	-1.3294793086457537	0.02765	-0.0006417	3.91807	80.46
3.981	0.027726052522672608	-1.1972083100091988	0.02772	-0.0005793	3.91807	80.46
3.162	0.027785251772118245	-1.114012950183875	0.02778	-0.0005402	3.91807	80.46
2.512	0.027835084407991293	-1.095136278972226	0.02783	-0.000532	3.91807	80.46
1.995	0.027956420028501502	-1.2279300888160323	0.02795	-0.0005991	3.91807	80.46
1.585	0.027985760608566636	-1.1625474976452415	0.02798	-0.0005678	3.91807	80.46
1.259	0.028085543683539403	-1.1384201437075947	0.02808	-0.000558	3.91807	80.46
1.0	0.028086347722870626	-1.218167910418903	0.02808	-0.0005971	3.91807	80.46
0.7943	0.028170047129708536	-1.5303041526995218	0.02816	-0.0007523	3.91807	80.46
0.631	0.028230785821333416	-1.5838592517306977	0.02822	-0.0007803	3.91807	80.46
0.5012	0.028353310912307934	-1.7557256069322726	0.02834	-0.0008687	3.91807	80.46
0.3981	0.028393124418422146	-1.7421590519502639	0.02838	-0.0008632	3.91807	80.46
0.3162	0.028475555643569097	-1.8939359637711466	0.02846	-0.0009411	3.91807	80.46
0.2512	0.02856879059393309	-2.078192451818905	0.02855	-0.001036	3.91807	80.46
0.1995	0.028724536010177777	-2.368339778606473	0.0287	-0.001187	3.91807	80.46
0.1585	0.028762124069685813	-2.7082132717332934	0.02873	-0.001359	3.91807	80.46
0.1259	0.028940313215305737	-3.024545777922345	0.0289	-0.001527	3.91807	80.46
0.1	0.02906291638841498	-3.4580323281263614	0.02901	-0.001753	3.91807	80.46
0.07943	0.02929664699244608	-3.865461169851747	0.02923	-0.001975	3.91807	80.46
0.0631	0.02950706059572861	-4.40242851955674	0.02942	-0.002265	3.91807	80.46
0.05012	0.02980723034768578	-5.08322444297906	0.02969	-0.002641	3.91807	80.46
0.03981	0.03011327375095574	-5.591319397763232	0.02997	-0.002934	3.91807	80.46
0.03162	0.030476473303189134	-6.509395204757531	0.03028	-0.003455	3.91807	80.46
0.02512	0.03086087213608844	-7.310623010885191	0.03061	-0.003927	3.91807	80.46
0.01995	0.031352791518459724	-8.355463488704416	0.03102	-0.004556	3.91807	80.46
0.01585	0.0318888144025456	-9.516081662025524	0.03145	-0.005272	3.91807	80.46
0.01259	0.032537274255843865	-10.902420420155627	0.03195	-0.006154	3.91807	80.46
0.01	0.03335741440819417	-12.313813076837699	0.03259	-0.007114	3.91807	80.46

File: Warwick/Cell17_85SOH_35degC_50SOC_8046_175Cycles.txt
Freq(Hz)	Zmod(Ohm)	Zphz(Deg)	Zreal(Ohm)	Zimag(Ohm)	Capacity(Ah)	SOH
10000.0	0.04147799054920573	41.51079399101622	0.03106	0.02749	3.91807	80.46
7943.0	0.03726137946990154	38.15549930210495	0.0293	0.02302	3.91807	80.46
6310.0	0.03366732540609663	34.39808610104936	0.02778	0.01902	3.91807	80.46
5012.0	0.030816180814630487	30.434436139484298	0.02657	0.01561	3.91807	80.46
3981.0	0.028394073325255748	26.23115295006254	0.02547	0.01255	3.91807	80.46
3162.0	0.027203106440257883	22.18079438551672	0.02519	0.01027	3.91807	80.46
2512.0	0.02605984389822779	18.24305512305719	0.02475	0.008158	3.91807	80.46
1995.0	0.02496534109520637	15.12951617240663	0.0241	0.006516	3.91807	80.46
1585.0	0.024489090816116468	11.931675775873247	0.02396	0.005063	3.91807	80.46
1259.0	0.024253675515269843	9.076280811756972	0.02395	0.003826	3.91807	80.46
1000.0	0.02414037425144855	6.811195833381339	0.02397	0.002863	3.91807	80.46
794.3	0.024116944582595865	4.866629799425985	0.02403	0.002046	3.91807	80.46
631.0	0.02438624081321268	3.1240499372918125	0.02435	0.001329	3.91807	80.46
501.2	0.024495281137598725	2.0239362984563614	0.02448	0.0008651	3.91807	80.46
398.1	0.02460506250368001	1.1622927171183928	0.0246	0.0004991	3.91807	80.46
316.2	0.02471095105899407	0.5026874251415306	0.02471	0.0002168	3.91807	80.46
251.2	0.024830009906409625	-0.051180831719209875	0.02483	-2.218e-05	3.91807	80.46
199.5	0.024980824013831088	-0.4653746202323069	0.02498	-0.0002029	3.91807	80.46
158.5	0.02510231217418029	-0.7776682608554593	0.0251	-0.0003407	3.91807	80.46
125.9	0.02523396298324938	-1.0154573834810954	0.02523	-0.0004472	3.91807	80.46
100.0	0.02538528762117932	-1.1694570907656066	0.02538	-0.0005181	3.91807	80.46
79.43	0.025546582628797925	-1.3007092612048772	0.02554	-0.0005799	3.91807	80.46
63.1	0.025687391896414866	-1.3745671973798708	0.02568	-0.0006162	3.91807	80.46
52.0	0.025775648743727092	-1.1995454161879338	0.02577	-0.0005396	3.91807	80.46
39.81	0.025968246751754347	-1.444006906256341	0.02596	-0.0006544	3.91807	80.46
31.62	0.02607809694053613	-1.4278132078358416	0.02607	-0.0006498	3.91807	80.46
25.12	0.02618727431100839	-1.350512063137612	0.02618	-0.0006172	3.91807	80.46
19.95	0.026276995636678104	-1.3221265738638097	0.02627	-0.0006063	3.91807	80.46
15.85	0.026376294403118873	-1.2517472707346766	0.02637	-0.0005762	3.91807	80.46
12.59	0.026445694950974537	-1.1890850721782713	0.02644	-0.0005488	3.91807	80.46
10.0	0.02651462843714767	-1.0705781134539232	0.02651	-0.0004954	3.91807	80.46
7.943	0.0265848635928417	-1.0959875951514584	0.02658	-0.0005085	3.91807	80.46
6.31	0.026583871871681895	-0.9778995852595705	0.02658	-0.0004537	3.91807	80.46
5.012	0.026684125405191755	-1.0075115754433663	0.02668	-0.0004692	3.91807	80.46
3.981	0.026742879010308522	-0.8407348627711232	0.02674	-0.0003924	3.91807	80.46
3.162	0.026784205143330277	-1.0152998749367828	0.02678	-0.0004746	3.91807	80.46
2.512	0.026843667217613915	-0.947087255233092	0.02684	-0.0004437	3.91807	80.46
1.995	0.026873978376116926	-0.9858933242817072	0.02687	-0.0004624	3.91807	80.46
1.585	0.0269147268119147	-1.0738241309207686	0.02691	-0.0005044	3.91807	80.46
1.259	0.026964018436612894	-0.9891889978108541	0.02696	-0.0004655	3.91807	80.46
1.0	0.02705555236194597	-1.1607955641073306	0.02705	-0.0005481	3.91807	80.46
0.7943	0.027049941384224847	-1.5534282455021406	0.02704	-0.0007333	3.91807	80.46
0.631	0.027169341430369635	-1.502509439402145	0.02716	-0.0007124	3.91807	80.46
0.5012	0.02723121058069215	-1.6441184798047213	0.02722	-0.0007813	3.91807	80.46
0.3981	0.02731356132693062	-1.8055832984938676	0.0273	-0.0008606	3.91807	80.46
0.3162	0.027404533890580954	-1.866107074107578	0.02739	-0.0008924	3.91807	80.46
0.2512	0.02751872498863274	-2.1137756310761975	0.0275	-0.001015	3.91807	80.46
0.1995	0.02763385611889879	-2.3809376801635875	0.02761	-0.001148	3.91807	80.46
0.1585	0.027729604414776635	-2.6477847654918896	0.0277	-0.001281	3.91807	80.46
0.1259	0.02790769427953517	-2.978257677778422	0.02787	-0.00145	3.91807	80.46
0.1	0.028077528185365606	-3.3342264509391093	0.02803	-0.001633	3.91807	80.46
0.07943	0.02826114229821576	-3.769571486261276	0.0282	-0.001858	3.91807	80.46
0.0631	0.028458180967869326	-4.2479956036029165	0.02838	-0.002108	3.91807	80.46
0.05012	0.028756104117213094	-4.923481986178398	0.02865	-0.002468	3.91807	80.46
0.03981	0.028987612681971586	-5.378210265408648	0.02886	-0.002717	3.91807	80.46
0.03162	0.029315832514189323	-6.2784641175098255	0.02914	-0.003206	3.91807	80.46
0.02512	0.029719697996446734	-6.971020876497863	0.0295	-0.003607	3.91807	80.46
0.01995	0.030165443805785456	-7.888349444887876	0.02988	-0.00414	3.91807	80.46
0.01585	0.03063116249834472	-8.928478294369787	0.03026	-0.004754	3.91807	80.46
0.01259	0.03128844913062966	-10.137290523745493	0.0308	-0.005507	3.91807	80.46
0.01	0.03199782881696819	-11.45917921929011	0.03136	-0.006357	3.91807	80.46

File: Warwick/Cell17_85SOH_35degC_70SOC_8046_175Cycles.txt
Freq(Hz)	Zmod(Ohm)	Zphz(Deg)	Zreal(Ohm)	Zimag(Ohm)	Capacity(Ah)	SOH
10000.0	0.041455530391010555	41.53827410054234	0.03103	0.02749	3.91807	80.46
7943.0	0.03719684126374174	38.25325729343622	0.02921	0.02303	3.91807	80.46
6310.0	0.03364048156611317	34.512031716009226	0.02772	0.01906	3.91807	80.46
5012.0	0.030758616678908043	30.692214586388996	0.02645	0.0157	3.91807	80.46
3981.0	0.028335730094705518	26.31185177950678	0.0254	0.01256	3.91807	80.46
3162.0	0.027151340666714784	22.24813587358863	0.02513	0.01028	3.91807	80.46
2512.0	0.025995255259373778	18.30391398558073	0.02468	0.008164	3.91807	80.46
1995.0	0.024880568241099316	15.201394205614077	0.02401	0.006524	3.91807	80.46
1585.0	0.024395627804998172	12.028487352537478	0.02386	0.005084	3.91807	80.46
1259.0	0.024160501257217328	9.195652614022599	0.02385	0.003861	3.91807	80.46
1000.0	0.02403222802821245	6.863604246615657	0.02386	0.002872	3.91807	80.46
794.3	0.02401979444125199	4.955792356340077	0.02393	0.002075	3.91807	80.46
631.0	0.024277842264089286	3.199466531791973	0.02424	0.001355	3.91807	80.46
501.2	0.0243762308891264	2.0909787016506036	0.02436	0.0008894	3.91807	80.46
398.1	0.0244856525583861	1.2311548279345292	0.02448	0.0005261	3.91807	80.46
316.2	0.024591092518227005	0.5400881789722878	0.02459	0.0002318	3.91807	80.46
251.2	0.024700004572892287	-0.03486459351391124	0.0247	-1.503e-05	3.91807	80.46
199.5	0.02485081207546345	-0.46319804171462625	0.02485	-0.0002009	3.91807	80.46
158.5	0.024962312874411297	-0.7799640722341157	0.02496	-0.0003398	3.91807	80.46
125.9	0.02510417821797798	-1.0453607650618328	0.0251	-0.000458	3.91807	80.46
100.0	0.025255876683259286	-1.2360355718780254	0.02525	-0.0005448	3.91807	80.46
79.43	0.02541761168953527	-1.4022376753094055	0.02541	-0.000622	3.91807	80.46
63.1	0.025558228660257344	-1.4539466566650392	0.02555	-0.0006485	3.91807	80.46
52.0	0.025621295136858326	-1.701370097298794	0.02561	-0.0007607	3.91807	80.46
39.81	0.02582938701731034	-1.5447476507920934	0.02582	-0.0006963	3.91807	80.46
31.62	0.025959512462486657	-1.5511332428830142	0.02595	-0.0007027	3.91807	80.46
25.12	0.026059679277381755	-1.5616654717638319	0.02605	-0.0007102	3.91807	80.46
19.95	0.026218772954507235	-1.4822330683054419	0.02621	-0.0006782	3.91807	80.46
15.85	0.02627757235058064	-1.3755323096676448	0.02627	-0.0006308	3.91807	80.46
12.59	0.026367654542829556	-1.380613182259156	0.02636	-0.0006353	3.91807	80.46
10.0	0.02643649331530186	-1.2699243252247674	0.02643	-0.0005859	3.91807	80.46
7.943	0.026536455605261227	-1.2638439706467988	0.02653	-0.0005853	3.91807	80.46
6.31	0.02659723429400132	-1.336371829732826	0.02659	-0.0006203	3.91807	80.46
5.012	0.026646903051761945	-1.3042000132526155	0.02664	-0.0006065	3.91807	80.46
3.981	0.026726652871057386	-1.2784357482002133	0.02672	-0.0005963	3.91807	80.46
3.162	0.026807772571588263	-1.379749114886185	0.0268	-0.0006455	3.91807	80.46
2.512	0.026866866857897666	-1.2954402875599758	0.02686	-0.0006074	3.91807	80.46
1.995	0.02696806763859806	-1.4015118069300934	0.02696	-0.0006596	3.91807	80.46
1.585	0.02698806654875447	-1.400897768385077	0.02698	-0.0006598	3.91807	80.46
1.259	0.027179687182894506	-1.5297732156835855	0.02717	-0.0007256	3.91807	80.46
1.0	0.027201028477798407	-1.6316140216628983	0.02719	-0.0007745	3.91807	80.46
0.7943	0.027277869488653253	-2.074016373204743	0.02726	-0.0009872	3.91807	80.46
0.631	0.027380448571928107	-2.214500970574606	0.02736	-0.001058	3.91807	80.46
0.5012	0.027473002675353853	-2.344790511470177	0.02745	-0.001124	3.91807	80.46
0.3981	0.02765714238673258	-2.538595574062582	0.02763	-0.001225	3.91807	80.46
0.3162	0.02779213010907944	-2.755336606412704	0.02776	-0.001336	3.91807	80.46
0.2512	0.02794900134172955	-3.027225498136028	0.02791	-0.001476	3.91807	80.46
0.1995	0.028126980374722062	-3.3120339656478444	0.02808	-0.001625	3.91807	80.46
0.1585	0.028344446299054776	-3.551872494720732	0.02829	-0.001756	3.91807	80.46
0.1259	0.02850884073406002	-3.9825205718290317	0.02844	-0.00198	3.91807	80.46
0.1	0.02880269364139403	-4.34271268205884	0.02872	-0.002181	3.91807	80.46
0.07943	0.029071902655313085	-4.798666757822339	0.02897	-0.002432	3.91807	80.46
0.0631	0.029376011029409697	-5.308855032233193	0.02925	-0.002718	3.91807	80.46
0.05012	0.02972873229722384	-5.923460722526127	0.02957	-0.003068	3.91807	80.46
0.03981	0.030103643982082966	-6.502242700656985	0.02991	-0.003409	3.91807	80.46
0.03162	0.030552655351049278	-7.225966493945055	0.03031	-0.003843	3.91807	80.46
0.02512	0.03102745068483713	-7.939984145986238	0.03073	-0.004286	3.91807	80.46
0.01995	0.03162827262118499	-8.870255820842127	0.03125	-0.004877	3.91807	80.46
0.01585	0.03210616733588735	-9.88010172478192	0.03163	-0.005509	3.91807	80.46
0.01259	0.032895022419813	-11.00591551104494	0.03229	-0.00628	3.91807	80.46
0.01	0.033713226499402275	-12.294883225327965	0.03294	-0.007179	3.91807	80.46

File: Warwick/Cell17_85SOH_35degC_95SOC_8046_175Cycles.txt
Freq(Hz)	Zmod(Ohm)	Zphz(Deg)	Zreal(Ohm)	Zimag(Ohm)	Capacity(Ah)	SOH
10000.0	0.04149296928396424	41.492490448496966	0.03108	0.02749	3.91807	80.46
7943.0	0.03718446180866411	38.22905722264022	0.02921	0.02301	3.91807	80.46
6310.0	0.033585385214405385	34.55596853192488	0.02766	0.01905	3.91807	80.46
5012.0	0.030764037446343092	30.59963394703716	0.02648	0.01566	3.91807	80.46
3981.0	0.0282953600436538	26.374880961901987	0.02535	0.01257	3.91807	80.46
3162.0	0.027108863864057454	22.30770919697159	0.02508	0.01029	3.91807	80.46
2512.0	0.025912976980655852	18.387402790112187	0.02459	0.008174	3.91807	80.46
1995.0	0.024842232689514847	15.22781043760362	0.02397	0.006525	3.91807	80.46
1585.0	0.0243535890578781	12.015884850121603	0.02382	0.00507	3.91807	80.46
1259.0	0.02410874770700461	9.179451844455281	0.0238	0.003846	3.91807	80.46
1000.0	0.023980676304057817	6.83992673799723	0.02381	0.002856	3.91807	80.46
794.3	0.023969549432561302	4.954210049884719	0.02388	0.00207	3.91807	80.46
631.0	0.024226370528826643	3.1399491037175267	0.02419	0.001327	3.91807	80.46
501.2	0.024324932576268325	2.007711922493677	0.02431	0.0008522	3.91807	80.46
398.1	0.02444475840113786	1.1305306111702191	0.02444	0.0004823	3.91807	80.46
316.2	0.024540623260422705	0.4083480915041697	0.02454	0.0001749	3.91807	80.46
251.2	0.024660074435169495	-0.14077632988206448	0.02466	-6.059e-05	3.91807	80.46
199.5	0.02480160439185336	-0.6517113844833184	0.0248	-0.0002821	3.91807	80.46
158.5	0.024914069721544897	-1.035627447604055	0.02491	-0.0004503	3.91807	80.46
125.9	0.02506696792593791	-1.35097885355098	0.02506	-0.000591	3.91807	80.46
100.0	0.025209954989249782	-1.610223961888543	0.0252	-0.0007084	3.91807	80.46
79.43	0.025412943965625077	-1.8287833194538894	0.0254	-0.000811	3.91807	80.46
63.1	0.0255469806374452	-2.0891464926948853	0.02553	-0.0009313	3.91807	80.46
52.0	0.025734601706651688	-2.505509920210388	0.02571	-0.001125	3.91807	80.46
39.81	0.025875567626624154	-2.5472622657672774	0.02585	-0.00115	3.91807	80.46
31.62	0.026069936727963112	-2.746068554993512	0.02604	-0.001249	3.91807	80.46
25.12	0.02629437080441363	-2.929870370298409	0.02626	-0.001344	3.91807	80.46
19.95	0.02654720559682318	-3.0337730984496245	0.02651	-0.001405	3.91807	80.46
15.85	0.026809947202484377	-3.1281442843225538	0.02677	-0.001463	3.91807	80.46
12.59	0.02702978460883475	-3.1090461414222537	0.02699	-0.001466	3.91807	80.46
10.0	0.027328813292933154	-3.053999079252581	0.02729	-0.001456	3.91807	80.46
7.943	0.027599495937426104	-3.065597072795784	0.02756	-0.001476	3.91807	80.46
6.31	0.027785950928481826	-2.914921683075523	0.02775	-0.001413	3.91807	80.46
5.012	0.02805102780648153	-2.695124412372127	0.02802	-0.001319	3.91807	80.46
3.981	0.02823219977260008	-2.736736341340883	0.0282	-0.001348	3.91807	80.46
3.162	0.028405740282555565	-2.439349506657745	0.02838	-0.001209	3.91807	80.46
2.512	0.02856283886451065	-2.2914117836432473	0.02854	-0.001142	3.91807	80.46
1.995	0.028690788835443338	-2.1812612964932785	0.02867	-0.001092	3.91807	80.46
1.585	0.028829346784136473	-2.099176289408809	0.02881	-0.001056	3.91807	80.46
1.259	0.02900922673909113	-2.0861539771593693	0.02899	-0.001056	3.91807	80.46
1.0	0.029079180456127025	-2.0811332539899845	0.02906	-0.001056	3.91807	80.46
0.7943	0.029202455804264137	-2.247088015506663	0.02918	-0.001145	3.91807	80.46
0.631	0.02927391311389716	-2.316033702030756	0.02925	-0.001183	3.91807	80.46
0.5012	0.029465184947663235	-2.3691060927930696	0.02944	-0.001218	3.91807	80.46
0.3981	0.02948583314067961	-2.3985636401154244	0.02946	-0.001234	3.91807	80.46
0.3162	0.029659521725746017	-2.5565980821472096	0.02963	-0.001323	3.91807	80.46
0.2512	0.02983338601298887	-2.7108728295510844	0.0298	-0.001411	3.91807	80.46
0.1995	0.030029257816336388	-2.9300546803273684	0.02999	-0.001535	3.91807	80.46
0.1585	0.0302179698854837	-3.228842031011915	0.03017	-0.001702	3.91807	80.46
0.1259	0.030413490575729715	-3.3986528427379628	0.03036	-0.001803	3.91807	80.46
0.1	0.03064618359600425	-3.766194982891003	0.03058	-0.002013	3.91807	80.46
0.07943	0.030907260570940284	-4.0520690802458885	0.03083	-0.002184	3.91807	80.46
0.0631	0.031211793668419634	-4.39532633558607	0.03112	-0.002392	3.91807	80.46
0.05012	0.03153400451893162	-4.873489437032679	0.03142	-0.002679	3.91807	80.46
0.03981	0.03191810702407021	-5.33192057244237	0.03178	-0.002966	3.91807	80.46
0.03162	0.032315953351247435	-5.631204632119274	0.03216	-0.003171	3.91807	80.46
0.02512	0.03278809309795249	-6.1400769565754665	0.0326	-0.003507	3.91807	80.46
0.01995	0.033289553751890404	-6.584049011851874	0.03307	-0.003817	3.91807	80.46
0.01585	0.03383146618164812	-7.12795720091156	0.03357	-0.004198	3.91807	80.46
0.01259	0.03439266679104718	-7.731702761793891	0.03408	-0.004627	3.91807	80.46
0.01	0.03503932613507286	-8.326202801794397	0.03467	-0.005074	3.91807	80.46

File: Warwick/Cell18_80SOH_15degC_05SOC_8090_200Cycles.txt
Freq(Hz)	Zmod(Ohm)	Zphz(Deg)	Zreal(Ohm)	Zimag(Ohm)	Capacity(Ah)	SOH
10000.0	0.04250083293301438	42.32991288614801	0.03142	0.02862	3.91928	80.9
7943.0	0.03800488652791901	38.67628947231609	0.02967	0.02375	3.91928	80.9
6310.0	0.03433422927633588	34.54633914205986	0.02828	0.01947	3.91928	80.9
5012.0	0.031473946368385394	30.280023760967268	0.02718	0.01587	3.91928	80.9
3981.0	0.028991904042335682	25.67236289045051	0.02613	0.01256	3.91928	80.9
3162.0	0.027829660436304287	21.235581400281966	0.02594	0.01008	3.91928	80.9
2512.0	0.02672884443817203	16.933308577184835	0.02557	0.007785	3.91928	80.9
1995.0	0.025749749824027415	13.483616788021749	0.02504	0.006004	3.91928	80.9
1585.0	0.025402906054229308	9.960682134568527	0.02502	0.004394	3.91928	80.9
1259.0	0.025332583681890796	6.883194786202143	0.02515	0.003036	3.91928	80.9
1000.0	0.025391487077365122	4.300404208293519	0.02532	0.001904	3.91928	80.9
794.3	0.02558970331989021	2.2485501546347195	0.02557	0.001004	3.91928	80.9
631.0	0.026050469495961105	0.34399048935945553	0.02605	0.0001564	3.91928	80.9
501.2	0.026393147553105522	-0.8848769586497764	0.02639	-0.0004076	3.91928	80.9
398.1	0.026743441529466623	-1.816651069885276	0.02673	-0.0008478	3.91928	80.9
316.2	0.027086994683796134	-2.5581877549163603	0.02706	-0.001209	3.91928	80.9
251.2	0.027450903518827938	-3.128193331111502	0.02741	-0.001498	3.91928	80.9
199.5	0.027845550165152062	-3.6197171181425407	0.02779	-0.001758	3.91928	80.9
158.5	0.02820693113403158	-3.947841580646866	0.02814	-0.001942	3.91928	80.9
125.9	0.028588120679750882	-4.236690903573928	0.02851	-0.002112	3.91928	80.9
100.0	0.028968293011497934	-4.474553575863624	0.02888	-0.00226	3.91928	80.9
79.43	0.029428029155891496	-4.677947084961785	0.02933	-0.0024	3.91928	80.9
63.1	0.029783181982454464	-4.770671122396437	0.02968	-0.002477	3.91928	80.9
52.0	0.03016859076920896	-4.633365806703189	0.03007	-0.002437	3.91928	80.9
39.81	0.030563248583879297	-5.147245636399194	0.03044	-0.002742	3.91928	80.9
31.62	0.03092106783408361	-5.277302341539285	0.03079	-0.002844	3.91928	80.9
25.12	0.03136892572275946	-5.39435535721921	0.03123	-0.002949	3.91928	80.9
19.95	0.0317446845944325	-5.658510977570144	0.03159	-0.00313	3.91928	80.9
15.85	0.03215863213819891	-5.870147046409938	0.03199	-0.003289	3.91928	80.9
12.59	0.032595102714978515	-6.272056697142703	0.0324	-0.003561	3.91928	80.9
10.0	0.03309656779788502	-6.558132598844565	0.03288	-0.00378	3.91928	80.9
7.943	0.03361255344361686	-7.166033568264252	0.03335	-0.004193	3.91928	80.9
6.31	0.0342605368317544	-7.594643368591445	0.03396	-0.004528	3.91928	80.9
5.012	0.03498986603289587	-7.992313929484442	0.03465	-0.004865	3.91928	80.9
3.981	0.035803554795578604	-8.503070512890396	0.03541	-0.005294	3.91928	80.9
3.162	0.0367244171635167	-8.922663716353352	0.03628	-0.005696	3.91928	80.9
2.512	0.03775210055083028	-9.166407011195327	0.03727	-0.006014	3.91928	80.9
1.995	0.0388688816535799	-9.281538506906706	0.03836	-0.006269	3.91928	80.9
1.585	0.04006861734574828	-9.138849119692678	0.03956	-0.006364	3.91928	80.9
1.259	0.04125212975108073	-8.859045951131813	0.04076	-0.006353	3.91928	80.9
1.0	0.04234084670858626	-8.46117752484359	0.04188	-0.00623	3.91928	80.9
0.7943	0.04334384580306644	-8.206562236337682	0.0429	-0.006187	3.91928	80.9
0.631	0.04423152392807646	-7.530871469372894	0.04385	-0.005797	3.91928	80.9
0.5012	0.045011953701211416	-6.8569283572892505	0.04469	-0.005374	3.91928	80.9
0.3981	0.04569405222783377	-6.278295595376338	0.04542	-0.004997	3.91928	80.9
0.3162	0.04624781028329882	-5.812910442838338	0.04601	-0.004684	3.91928	80.9
0.2512	0.046764507652706025	-5.489932317555548	0.04655	-0.004474	3.91928	80.9
0.1995	0.047183971600534	-5.197067422112895	0.04699	-0.004274	3.91928	80.9
0.1585	0.04760501705702876	-5.053100193318734	0.04742	-0.004193	3.91928	80.9
0.1259	0.04794466827500217	-5.0304068736416925	0.04776	-0.004204	3.91928	80.9
0.1	0.048383246067208015	-5.122596134843591	0.04819	-0.00432	3.91928	80.9
0.07943	0.04878696666118934	-5.405592541950315	0.04857	-0.004596	3.91928	80.9
0.0631	0.04917060264019549	-5.787117633699668	0.04892	-0.004958	3.91928	80.9
0.05012	0.04969862774765516	-6.284174203128955	0.0494	-0.00544	3.91928	80.9
0.03981	0.05026638403545654	-6.921994088928504	0.0499	-0.006058	3.91928	80.9
0.03162	0.050942374345921485	-7.725452708292325	0.05048	-0.006848	3.91928	80.9
0.02512	0.05157446329337805	-8.707647277027489	0.05098	-0.007808	3.91928	80.9
0.01995	0.05247558347460274	-9.799066178689046	0.05171	-0.008931	3.91928	80.9
0.01585	0.05345756634939529	-11.141774531387519	0.05245	-0.01033	3.91928	80.9
0.01259	0.054525902101661736	-12.756758682742754	0.05318	-0.01204	3.91928	80.9
0.01	0.056003292760336866	-14.497775927304634	0.05422	-0.01402	3.91928	80.9

File: Warwick/Cell18_80SOH_15degC_20SOC_8090_200Cycles.txt
Freq(Hz)	Zmod(Ohm)	Zphz(Deg)	Zreal(Ohm)	Zimag(Ohm)	Capacity(Ah)	SOH
10000.0	0.04236243264969566	42.44564133422945	0.03126	0.02859	3.91928	80.9
7943.0	0.03786000528261981	38.91033683764315	0.02946	0.02378	3.91928	80.9
6310.0	0.03416215010797769	34.80653091290825	0.02805	0.0195	3.91928	80.9
5012.0	0.03126141711439198	30.59285420916325	0.02691	0.01591	3.91928	80.9
3981.0	0.02876215916790671	25.914699400643496	0.02587	0.01257	3.91928	80.9
3162.0	0.027579842276561337	21.504362927285612	0.02566	0.01011	3.91928	80.9
2512.0	0.026469656136791805	17.169887473941976	0.02529	0.007814	3.91928	80.9
1995.0	0.02547539589486295	13.705681973368453	0.02475	0.006036	3.91928	80.9
1585.0	0.025114689426708026	10.171192608192968	0.02472	0.004435	3.91928	80.9
1259.0	0.02505937998035865	7.048446193933747	0.02487	0.003075	3.91928	80.9
1000.0	0.02510709174715383	4.4911189516580885	0.02503	0.001966	3.91928	80.9
794.3	0.025281938394830412	2.3870761846439534	0.02526	0.001053	3.91928	80.9
631.0	0.025750999662343205	0.5048573170506693	0.02575	0.0002269	3.91928	80.9
501.2	0.026081956986583655	-0.70188212579695	0.02608	-0.0003195	3.91928	80.9
398.1	0.026420721162754054	-1.632303560189824	0.02641	-0.0007526	3.91928	80.9
316.2	0.026752378137279684	-2.3436819655040377	0.02673	-0.001094	3.91928	80.9
251.2	0.027095267557269112	-2.923652262430502	0.02706	-0.001382	3.91928	80.9
199.5	0.027476333907564886	-3.3278883724304635	0.02743	-0.001595	3.91928	80.9
158.5	0.02781700918502922	-3.6688421684292862	0.02776	-0.00178	3.91928	80.9
125.9	0.028174814994956044	-3.887121637987684	0.02811	-0.00191	3.91928	80.9
100.0	0.028530397981801795	-4.025808949302634	0.02846	-0.002003	3.91928	80.9
79.43	0.02893783407582537	-4.203266216910613	0.02886	-0.002121	3.91928	80.9
63.1	0.029332094180266093	-4.287692421064402	0.02925	-0.002193	3.91928	80.9
52.0	0.02976365736934895	-4.296831862576075	0.02968	-0.00223	3.91928	80.9
39.81	0.03000233330926113	-4.496253177457594	0.02991	-0.002352	3.91928	80.9
31.62	0.03037245172849897	-4.4716257436826545	0.03028	-0.002368	3.91928	80.9
25.12	0.0307467310294932	-4.546058146285326	0.03065	-0.002437	3.91928	80.9
19.95	0.03109003319393532	-4.597435238276624	0.03099	-0.002492	3.91928	80.9
15.85	0.03148637476750856	-4.711052646739553	0.03138	-0.002586	3.91928	80.9
12.59	0.03192434245211638	-4.633674560996633	0.03182	-0.002579	3.91928	80.9
10.0	0.03236117811514284	-4.531917323666482	0.03226	-0.002557	3.91928	80.9
7.943	0.032825768673406565	-4.600715605233322	0.03272	-0.002633	3.91928	80.9
6.31	0.03322299498841126	-4.512721655022347	0.03312	-0.002614	3.91928	80.9
5.012	0.03366527678484168	-4.311640679969911	0.03357	-0.002531	3.91928	80.9
3.981	0.034043926345238146	-4.023983812301117	0.03396	-0.002389	3.91928	80.9
3.162	0.03436479093490895	-3.78080305811264	0.03429	-0.002266	3.91928	80.9
2.512	0.03477358917339422	-3.4655379918778717	0.03471	-0.002102	3.91928	80.9
1.995	0.03504665695897399	-3.258363154984873	0.03499	-0.001992	3.91928	80.9
1.585	0.03528168336403466	-3.101640065726347	0.03523	-0.001909	3.91928	80.9
1.259	0.03552224970353088	-2.794745634782331	0.03548	-0.001732	3.91928	80.9
1.0	0.03572816677356956	-2.648583425437033	0.03569	-0.001651	3.91928	80.9
0.7943	0.03589157323105244	-2.75797421399479	0.03585	-0.001727	3.91928	80.9
0.631	0.036065953474156205	-2.5585590063178594	0.03603	-0.00161	3.91928	80.9
0.5012	0.036263828479629674	-2.475003460779872	0.03623	-0.001566	3.91928	80.9
0.3981	0.036403526532466604	-2.459198341815412	0.03637	-0.001562	3.91928	80.9
0.3162	0.036582218699800044	-2.4048527747264896	0.03655	-0.001535	3.91928	80.9
0.2512	0.03670232281477563	-2.4047908980409876	0.03667	-0.00154	3.91928	80.9
0.1995	0.036863832424206794	-2.454919005466016	0.03683	-0.001579	3.91928	80.9
0.1585	0.036956851868090716	-2.558915792755594	0.03692	-0.00165	3.91928	80.9
0.1259	0.037174480816818414	-2.803140492466055	0.03713	-0.001818	3.91928	80.9
0.1	0.0373364313238424	-3.15054772394145	0.03728	-0.002052	3.91928	80.9
0.07943	0.03749726556697168	-3.4324101577476087	0.03743	-0.002245	3.91928	80.9
0.0631	0.037748134841340174	-3.916050023116422	0.03766	-0.002578	3.91928	80.9
0.05012	0.03801417020007145	-4.441708046396506	0.0379	-0.002944	3.91928	80.9
0.03981	0.03831602620314377	-5.003810116408101	0.03817	-0.003342	3.91928	80.9
0.03162	0.03868728090729562	-5.788696502021126	0.03849	-0.003902	3.91928	80.9
0.02512	0.03907313436365196	-6.653211301005359	0.03881	-0.004527	3.91928	80.9
0.01995	0.03963458496061237	-7.560730935112614	0.03929	-0.005215	3.91928	80.9
0.01585	0.04026687219042473	-8.73339688408074	0.0398	-0.006114	3.91928	80.9
0.01259	0.04097423733274361	-10.014055061678679	0.04035	-0.007125	3.91928	80.9
0.01	0.04190653796247072	-11.398417195277341	0.04108	-0.008282	3.91928	80.9

File: Warwick/Cell18_80SOH_15degC_50SOC_8090_200Cycles.txt
Freq(Hz)	Zmod(Ohm)	Zphz(Deg)	Zreal(Ohm)	Zimag(Ohm)	Capacity(Ah)	SOH
10000.0	0.042328105320224296	42.63517465003397	0.03114	0.02867	3.91928	80.9
7943.0	0.03776916467172659	39.197614149713246	0.02927	0.02387	3.91928	80.9
6310.0	0.03400141173539711	35.03619581009281	0.02784	0.01952	3.91928	80.9
5012.0	0.031063652393110503	30.808758113950628	0.02668	0.01591	3.91928	80.9
3981.0	0.028595454184188088	26.188700202687105	0.02566	0.01262	3.91928	80.9
3162.0	0.027397490761016784	21.789759267009916	0.02544	0.01017	3.91928	80.9
2512.0	0.02626197814331586	17.474543032510997	0.02505	0.007886	3.91928	80.9
1995.0	0.02525477863692335	13.949305024708206	0.02451	0.006088	3.91928	80.9
1585.0	0.024886198665123604	10.366212128731856	0.02448	0.004478	3.91928	80.9
1259.0	0.02479882973045301	7.260278773951215	0.0246	0.003134	3.91928	80.9
1000.0	0.024852473297440638	4.669062376306962	0.02477	0.002023	3.91928	80.9
794.3	0.025015897825183087	2.6073462281651083	0.02499	0.001138	3.91928	80.9
631.0	0.02547184771939405	0.6901254437072946	0.02547	0.0003068	3.91928	80.9
501.2	0.025801046679543835	-0.5160922107449935	0.0258	-0.0002324	3.91928	80.9
398.1	0.02611814186365485	-1.430670714308136	0.02611	-0.0006521	3.91928	80.9
316.2	0.02643812122088103	-2.121489427558741	0.02642	-0.0009787	3.91928	80.9
251.2	0.026809063840425314	-2.668164176093546	0.02678	-0.001248	3.91928	80.9
199.5	0.027129529962754608	-3.0933741057885373	0.02709	-0.001464	3.91928	80.9
158.5	0.027447612938104472	-3.3752864119970596	0.0274	-0.001616	3.91928	80.9
125.9	0.027774556702132983	-3.5917758998931575	0.02772	-0.00174	3.91928	80.9
100.0	0.028110546704039747	-3.761198201715545	0.02805	-0.001844	3.91928	80.9
79.43	0.028485525464698735	-3.8869938499046723	0.02842	-0.001931	3.91928	80.9
63.1	0.028849270424050586	-3.9712851661675606	0.02878	-0.001998	3.91928	80.9
52.0	0.02927166221791991	-4.010030747994814	0.0292	-0.002047	3.91928	80.9
39.81	0.029485450038959894	-4.099738315881774	0.02941	-0.002108	3.91928	80.9
31.62	0.029827515836891277	-4.131601310650661	0.02975	-0.002149	3.91928	80.9
25.12	0.0301385115093629	-4.136544662795219	0.03006	-0.002174	3.91928	80.9
19.95	0.0304474268206691	-4.086957502555961	0.03037	-0.00217	3.91928	80.9
15.85	0.03077829813358757	-4.087738875355345	0.0307	-0.002194	3.91928	80.9
12.59	0.031237285669532815	-4.031253002536976	0.03116	-0.002196	3.91928	80.9
10.0	0.03152443060548437	-3.9379959645082034	0.03145	-0.002165	3.91928	80.9
7.943	0.031894179343573026	-3.9084775023309604	0.03182	-0.002174	3.91928	80.9
6.31	0.03220684827796722	-3.692187736110572	0.03214	-0.002074	3.91928	80.9
5.012	0.03255940963838257	-3.461735504485222	0.0325	-0.001966	3.91928	80.9
3.981	0.03285314937719062	-3.2595435128850503	0.0328	-0.001868	3.91928	80.9
3.162	0.033127426462072174	-3.0662387753087956	0.03308	-0.001772	3.91928	80.9
2.512	0.033349955382279	-2.8049234651381787	0.03331	-0.001632	3.91928	80.9
1.995	0.033567017681051144	-2.6910748400776403	0.03353	-0.001576	3.91928	80.9
1.585	0.03372188096770404	-2.4916194007218624	0.03369	-0.001466	3.91928	80.9
1.259	0.03393897028490994	-2.3675304872744785	0.03391	-0.001402	3.91928	80.9
1.0	0.03414653885827961	-2.259090010175642	0.03412	-0.001346	3.91928	80.9
0.7943	0.03425259750734242	-2.499870542102426	0.03422	-0.001494	3.91928	80.9
0.631	0.03440861533104755	-2.336864450058382	0.03438	-0.001403	3.91928	80.9
0.5012	0.0345581672691131	-2.313471497782543	0.03453	-0.001395	3.91928	80.9
0.3981	0.03474753356714689	-2.2810539690180853	0.03472	-0.001383	3.91928	80.9
0.3162	0.03483814145444616	-2.30309922744329	0.03481	-0.0014	3.91928	80.9
0.2512	0.0349994713674364	-2.3514595422466513	0.03497	-0.001436	3.91928	80.9
0.1995	0.035093063830335475	-2.4873544289077407	0.03506	-0.001523	3.91928	80.9
0.1585	0.03522993654550061	-2.728399632992614	0.03519	-0.001677	3.91928	80.9
0.1259	0.03540558170684391	-2.9076602485025553	0.03536	-0.001796	3.91928	80.9
0.1	0.03561552672641527	-3.1998190526411916	0.03556	-0.001988	3.91928	80.9
0.07943	0.03582104863065848	-3.60925982650935	0.03575	-0.002255	3.91928	80.9
0.0631	0.03601938639121993	-4.0373372693059935	0.03593	-0.002536	3.91928	80.9
0.05012	0.036278593702071746	-4.634059444967699	0.03616	-0.002931	3.91928	80.9
0.03981	0.03659038392802131	-5.1964136484842784	0.03644	-0.003314	3.91928	80.9
0.03162	0.03698450832443227	-6.02814271535381	0.03678	-0.003884	3.91928	80.9
0.02512	0.03739476252097344	-6.822084095796449	0.03713	-0.004442	3.91928	80.9
0.01995	0.0379662721504232	-7.855426879209116	0.03761	-0.005189	3.91928	80.9
0.01585	0.038595543784224626	-9.003497182767514	0.03812	-0.00604	3.91928	80.9
0.01259	0.03936233677006486	-10.119451689433648	0.03875	-0.006916	3.91928	80.9
0.01	0.04025475082521317	-11.54720037196428	0.03944	-0.008058	3.91928	80.9

File: Warwick/Cell18_80SOH_15degC_70SOC_8090_200Cycles.txt
Freq(Hz)	Zmod(Ohm)	Zphz(Deg)	Zreal(Ohm)	Zimag(Ohm)	Capacity(Ah)	SOH
10000.0	0.04212292724870863	42.63327548484926	0.03099	0.02853	3.91928	80.9
7943.0	0.03768421552852069	39.087221284369356	0.02925	0.02376	3.91928	80.9
6310.0	0.03401135839686501	35.147969882936344	0.02781	0.01958	3.91928	80.9
5012.0	0.031063549378652786	30.916307931829103	0.02665	0.01596	3.91928	80.9
3981.0	0.028528114203360867	26.277631587014813	0.02558	0.01263	3.91928	80.9
3162.0	0.027341786700945496	21.83643135210818	0.02538	0.01017	3.91928	80.9
2512.0	0.02619994274802905	17.480568536988965	0.02499	0.00787	3.91928	80.9
1995.0	0.02518733213343565	13.992106140489232	0.02444	0.00609	3.91928	80.9
1585.0	0.02481842775036324	10.408916128767613	0.02441	0.004484	3.91928	80.9
1259.0	0.024727369936974695	7.244000380744117	0.02453	0.003118	3.91928	80.9
1000.0	0.02477421605217812	4.725613651540984	0.02469	0.002041	3.91928	80.9
794.3	0.02494633672505845	2.633015046297075	0.02492	0.001146	3.91928	80.9
631.0	0.025402000579481922	0.719091946623062	0.0254	0.0003188	3.91928	80.9
501.2	0.025720893595674314	-0.47760227860475174	0.02572	-0.0002144	3.91928	80.9
398.1	0.026037700402301276	-1.393489590392243	0.02603	-0.0006332	3.91928	80.9
316.2	0.026357441182519974	-2.08448090910728	0.02634	-0.0009587	3.91928	80.9
251.2	0.02670801619364493	-2.6245771970384424	0.02668	-0.001223	3.91928	80.9
199.5	0.027018454452466374	-3.057258902392689	0.02698	-0.001441	3.91928	80.9
158.5	0.02732711503250938	-3.364983219205485	0.02728	-0.001604	3.91928	80.9
125.9	0.027664334241040395	-3.591579039113813	0.02761	-0.001733	3.91928	80.9
100.0	0.02800091634214852	-3.780046851617594	0.02794	-0.001846	3.91928	80.9
79.43	0.02838548447710555	-3.89262156327076	0.02832	-0.001927	3.91928	80.9
63.1	0.028740932900655818	-4.026247057604271	0.02867	-0.002018	3.91928	80.9
52.0	0.029168241719376917	-4.197578492423572	0.02909	-0.002135	3.91928	80.9
39.81	0.029359343470179985	-4.213256610837961	0.02928	-0.002157	3.91928	80.9
31.62	0.02971016090498333	-4.209825843119876	0.02963	-0.002181	3.91928	80.9
25.12	0.030064237908185864	-4.290103549342936	0.02998	-0.002249	3.91928	80.9
19.95	0.03033445473385009	-4.276439622206162	0.03025	-0.002262	3.91928	80.9
15.85	0.030735205693146094	-4.267310627114138	0.03065	-0.002287	3.91928	80.9
12.59	0.031153324525642526	-4.191492585628273	0.03107	-0.002277	3.91928	80.9
10.0	0.031402951469567314	-4.165432339574833	0.03132	-0.002281	3.91928	80.9
7.943	0.03187425224220954	-4.166813580638192	0.03179	-0.002316	3.91928	80.9
6.31	0.03225842376806406	-3.9960225974537087	0.03218	-0.002248	3.91928	80.9
5.012	0.032600248787394245	-3.762050375719901	0.03253	-0.002139	3.91928	80.9
3.981	0.032897607268614536	-3.673893591889648	0.03283	-0.002108	3.91928	80.9
3.162	0.03319679323368449	-3.351967488232665	0.03314	-0.001941	3.91928	80.9
2.512	0.03345314970223282	-3.2301824836676194	0.0334	-0.001885	3.91928	80.9
1.995	0.033740920393492524	-3.148180876911887	0.03369	-0.001853	3.91928	80.9
1.585	0.03390508964742609	-2.955233104416778	0.03386	-0.001748	3.91928	80.9
1.259	0.03411379316346982	-2.9035028346807596	0.03407	-0.001728	3.91928	80.9
1.0	0.03433186748488931	-2.829902660110296	0.03429	-0.001695	3.91928	80.9
0.7943	0.03455004892905363	-3.0843462879255568	0.0345	-0.001859	3.91928	80.9
0.631	0.03471051690770393	-3.0915633819935575	0.03466	-0.001872	3.91928	80.9
0.5012	0.034899867120090876	-3.063265313183556	0.03485	-0.001865	3.91928	80.9
0.3981	0.035157972012048705	-2.9934298387954343	0.03511	-0.001836	3.91928	80.9
0.3162	0.035386000056519526	-3.223839535380175	0.03533	-0.00199	3.91928	80.9
0.2512	0.03563140722733246	-3.3642888701004616	0.03557	-0.002091	3.91928	80.9
0.1995	0.035877699327019286	-3.520349866538688	0.03581	-0.002203	3.91928	80.9
0.1585	0.036120155384494125	-3.8177678984061187	0.03604	-0.002405	3.91928	80.9
0.1259	0.03639370962130681	-4.112536742527077	0.0363	-0.00261	3.91928	80.9
0.1	0.036679800926395445	-4.434406939713704	0.03657	-0.002836	3.91928	80.9
0.07943	0.037031583290483276	-4.831483961283868	0.0369	-0.003119	3.91928	80.9
0.0631	0.03739584500984033	-5.3980610526308554	0.03723	-0.003518	3.91928	80.9
0.05012	0.03781727404242669	-6.001551537906042	0.03761	-0.003954	3.91928	80.9
0.03981	0.038326880906225595	-6.637349235737316	0.03807	-0.00443	3.91928	80.9
0.03162	0.03886556316329406	-7.421238777595465	0.03854	-0.00502	3.91928	80.9
0.02512	0.039493353883913174	-8.296905705682578	0.03908	-0.005699	3.91928	80.9
0.01995	0.04019408991381693	-9.173605367542432	0.03968	-0.006408	3.91928	80.9
0.01585	0.04103166851347871	-10.303472613022741	0.04037	-0.007339	3.91928	80.9
0.01259	0.041949212197608665	-11.548330913891533	0.0411	-0.008398	3.91928	80.9
0.01	0.04311372686279858	-12.813926396688435	0.04204	-0.009562	3.91928	80.9
