Repository: chrisw-17/rapid-SOH-prediction

# Rapid EIS-based SOH Estimation for Unknown LIBs

---

**This repository accompanies the paper:**

> **Fast state of health evaluation of lithium-ion batteries using EIS for second-life and recycling assessment**  
> *Authors: Christopher Wett, Jörg Lampe, Joey Danz, Thomas Seeger, Bugra Turan*

## Overview

This repository provides a complete workflow for rapid State of Health (SOH) estimation of lithium-ion batteries using Electrochemical Impedance Spectroscopy (EIS) and neural network models. The code and data enable reproducible analysis, model training, and evaluation for the fully connected neural network model as described in the associated publication.

File: Warwick/Cell18_80SOH_15degC_95SOC_8090_200Cycles.txt
Freq(Hz)	Zmod(Ohm)	Zphz(Deg)	Zreal(Ohm)	Zimag(Ohm)	Capacity(Ah)	SOH
10000.0	0.04220152248438438	42.608860378539504	0.03106	0.02857	3.91928	80.9
7943.0	0.03769682877908963	39.11081597105753	0.02925	0.02378	3.91928	80.9
6310.0	0.03393927076411631	35.151067164859924	0.02775	0.01954	3.91928	80.9
5012.0	0.03101905382180443	30.814870836496922	0.02664	0.01589	3.91928	80.9
3981.0	0.02850132803923354	26.25938068881438	0.02556	0.01261	3.91928	80.9
3162.0	0.02729350105794418	21.809205891190494	0.02534	0.01014	3.91928	80.9
2512.0	0.02617066670912302	17.422722073193228	0.02497	0.007836	3.91928	80.9
1995.0	0.025150255446018836	13.935682977613139	0.02441	0.006057	3.91928	80.9
1585.0	0.0247926319700027	10.33998583633343	0.02439	0.00445	3.91928	80.9
1259.0	0.0247033869135388	7.173921930463466	0.02451	0.003085	3.91928	80.9
1000.0	0.024769825776537066	4.601129245564438	0.02469	0.001987	3.91928	80.9
794.3	0.02494422179583881	2.525172025315101	0.02492	0.001099	3.91928	80.9
631.0	0.025411366201957736	0.5941321041468355	0.02541	0.0002635	3.91928	80.9
501.2	0.025731508272155364	-0.620364570067058	0.02573	-0.0002786	3.91928	80.9
398.1	0.026069372853983273	-1.5364600659048795	0.02606	-0.000699	3.91928	80.9
316.2	0.02638987449761745	-2.223792736148629	0.02637	-0.001024	3.91928	80.9
251.2	0.026730807862838716	-2.751085539673612	0.0267	-0.001283	3.91928	80.9
199.5	0.02707247967955651	-3.210118262490113	0.02703	-0.001516	3.91928	80.9
158.5	0.027381464241343995	-3.5134204865934744	0.02733	-0.001678	3.91928	80.9
125.9	0.027729659644503395	-3.75909746790212	0.02767	-0.001818	3.91928	80.9
100.0	0.02805659858215176	-3.948558329439798	0.02799	-0.001932	3.91928	80.9
79.43	0.028425252663784716	-4.170059588430338	0.02835	-0.002067	3.91928	80.9
63.1	0.028768958966219126	-4.245957704305457	0.02869	-0.00213	3.91928	80.9
52.0	0.02902759275241404	-4.190245683673136	0.02895	-0.002121	3.91928	80.9
39.81	0.029443690478606788	-4.5719815129636805	0.02935	-0.002347	3.91928	80.9
31.62	0.029770407269636066	-4.707062440511321	0.02967	-0.002443	3.91928	80.9
25.12	0.030070711398302502	-4.918076527097662	0.02996	-0.002578	3.91928	80.9
19.95	0.030432248109530127	-5.137326613174609	0.03031	-0.002725	3.91928	80.9
15.85	0.030809257959256337	-5.449676771719831	0.03067	-0.002926	3.91928	80.9
12.59	0.031178216257509023	-5.774592966722734	0.03102	-0.003137	3.91928	80.9
10.0	0.0317212325737825	-6.127562081539809	0.03154	-0.003386	3.91928	80.9
7.943	0.03224483766434559	-6.617655730200214	0.03203	-0.003716	3.91928	80.9
6.31	0.03283675416358931	-7.0284911296756505	0.03259	-0.004018	3.91928	80.9
5.012	0.033524205300051485	-7.333187194236702	0.03325	-0.004279	3.91928	80.9
3.981	0.03430602146854105	-7.532286676337047	0.03401	-0.004497	3.91928	80.9
3.162	0.03516510072500859	-7.675933929993307	0.03485	-0.004697	3.91928	80.9
2.512	0.0360550260019321	-7.458127592823166	0.03575	-0.00468	3.91928	80.9
1.995	0.0369014869754594	-7.206287176805274	0.03661	-0.004629	3.91928	80.9
1.585	0.03768037266270067	-6.739506983523761	0.03742	-0.004422	3.91928	80.9
1.259	0.03841579598290266	-6.215180814659086	0.03819	-0.004159	3.91928	80.9
1.0	0.03902786856849859	-5.771946233803581	0.03883	-0.003925	3.91928	80.9
0.7943	0.039492051098923696	-5.652848412146	0.0393	-0.00389	3.91928	80.9
0.631	0.0399961693290745	-5.064863168546947	0.03984	-0.003531	3.91928	80.9
0.5012	0.04040246602622172	-4.640926363850471	0.04027	-0.003269	3.91928	80.9
0.3981	0.04068674599915801	-4.341462517169416	0.04057	-0.00308	3.91928	80.9
0.3162	0.04105044944942747	-4.009046108193264	0.04095	-0.00287	3.91928	80.9
0.2512	0.041345327861803206	-3.8915069972656497	0.04125	-0.002806	3.91928	80.9
0.1995	0.04163066317031234	-3.7820325735121743	0.04154	-0.002746	3.91928	80.9
0.1585	0.04188091049631085	-3.775853871681899	0.04179	-0.002758	3.91928	80.9
0.1259	0.04222554701836318	-3.855142929695148	0.04213	-0.002839	3.91928	80.9
0.1	0.042533819485204946	-4.004038563126268	0.04243	-0.00297	3.91928	80.9
0.07943	0.04284683353528006	-4.232147133017071	0.04273	-0.003162	3.91928	80.9
0.0631	0.043179525981650146	-4.439006327203601	0.04305	-0.003342	3.91928	80.9
0.05012	0.04359082161418846	-4.767571270208934	0.04344	-0.003623	3.91928	80.9
0.03981	0.04409072741518334	-5.189487567660343	0.04391	-0.003988	3.91928	80.9
0.03162	0.044523598641619255	-5.614557338689431	0.04431	-0.004356	3.91928	80.9
0.02512	0.04516011071731335	-6.1524476520036036	0.0449	-0.00484	3.91928	80.9
0.01995	0.04578342499202085	-6.7080821525661	0.04547	-0.005348	3.91928	80.9
0.01585	0.04655410293411312	-7.268511193805052	0.04618	-0.00589	3.91928	80.9
0.01259	0.047351377340052105	-8.004841190725225	0.04689	-0.006594	3.91928	80.9
0.01	0.048291129879098914	-8.66452640857802	0.04774	-0.007275	3.91928	80.9

File: Warwick/Cell18_80SOH_25degC_05SOC_8090_200Cycles.txt
Freq(Hz)	Zmod(Ohm)	Zphz(Deg)	Zreal(Ohm)	Zimag(Ohm)	Capacity(Ah)	SOH
10000.0	0.04278313920226051	42.802497125673966	0.03139	0.02907	3.91928	80.9
7943.0	0.03822511216464904	39.39486945049516	0.02954	0.02426	3.91928	80.9
6310.0	0.03446071386376086	35.31347469859142	0.02812	0.01992	3.91928	80.9
5012.0	0.031518051970259836	31.057285308797997	0.027	0.01626	3.91928	80.9
3981.0	0.02895260955423535	26.547350905934838	0.0259	0.01294	3.91928	80.9
3162.0	0.02771213813475965	22.24293493144409	0.02565	0.01049	3.91928	80.9
2512.0	0.026561026354416352	18.00723887244728	0.02526	0.008211	3.91928	80.9
1995.0	0.02549823162495784	14.643373097377284	0.02467	0.006446	3.91928	80.9
1585.0	0.025080335424391757	11.231528007849754	0.0246	0.004885	3.91928	80.9
1259.0	0.024913929918822523	8.187343475354835	0.02466	0.003548	3.91928	80.9
1000.0	0.024875239677237284	5.7518472467352115	0.02475	0.002493	3.91928	80.9
794.3	0.024963665516105606	3.757586098896469	0.02491	0.001636	3.91928	80.9
631.0	0.025313811708433005	1.892789451800405	0.0253	0.0008361	3.91928	80.9
501.2	0.025531900286700167	0.6990501262599752	0.02553	0.0003115	3.91928	80.9
398.1	0.02574019541670187	-0.2232609789906787	0.02574	-0.0001003	3.91928	80.9
316.2	0.025953550787705334	-0.9477778259459375	0.02595	-0.0004293	3.91928	80.9
251.2	0.026200010794654265	-1.5839264127521127	0.02619	-0.0007242	3.91928	80.9
199.5	0.026436884424795595	-2.047852845769957	0.02642	-0.0009447	3.91928	80.9
158.5	0.026654432670758538	-2.4534180726650274	0.02663	-0.001141	3.91928	80.9
125.9	0.02692130947780958	-2.763564158089296	0.02689	-0.001298	3.91928	80.9
100.0	0.027187949462951413	-3.027629650081392	0.02715	-0.001436	3.91928	80.9
79.43	0.027484308250345323	-3.253837705427771	0.02744	-0.00156	3.91928	80.9
63.1	0.027781329053880775	-3.4834504754589757	0.02773	-0.001688	3.91928	80.9
52.0	0.028089544033323144	-3.731308502176187	0.02803	-0.001828	3.91928	80.9
39.81	0.028255241301393976	-3.8943324955445866	0.02819	-0.001919	3.91928	80.9
31.62	0.028552326717800076	-4.079040113051957	0.02848	-0.002031	3.91928	80.9
25.12	0.028847929925732974	-4.212406262404537	0.02877	-0.002119	3.91928	80.9
19.95	0.029180861896112666	-4.522642141225475	0.02909	-0.002301	3.91928	80.9
15.85	0.029481726696379232	-4.761059396654263	0.02938	-0.002447	3.91928	80.9
12.59	0.029883669721103533	-4.998973350883763	0.02977	-0.002604	3.91928	80.9
10.0	0.03026037897978147	-5.320596123600293	0.03013	-0.002806	3.91928	80.9
7.943	0.030754715085658003	-5.560439535974032	0.03061	-0.00298	3.91928	80.9
6.31	0.03122256754336517	-5.84936689533138	0.03106	-0.003182	3.91928	80.9
5.012	0.03180013836447886	-6.101427551501169	0.03162	-0.00338	3.91928	80.9
3.981	0.032384187514896835	-6.113744383102763	0.0322	-0.003449	3.91928	80.9
3.162	0.03303794577451812	-6.114395041244904	0.03285	-0.003519	3.91928	80.9
2.512	0.033622144860195935	-5.966637326206187	0.03344	-0.003495	3.91928	80.9
1.995	0.034281022446829096	-5.725560686666242	0.03411	-0.00342	3.91928	80.9
1.585	0.034780453835451884	-5.505695175107026	0.03462	-0.003337	3.91928	80.9
1.259	0.03532605385547613	-5.211902997344362	0.03518	-0.003209	3.91928	80.9
1.0	0.03574585862725919	-4.8094317690797785	0.03562	-0.002997	3.91928	80.9
0.7943	0.03613383761794476	-4.744942926963514	0.03601	-0.002989	3.91928	80.9
0.631	0.036481415830529385	-4.479049172491734	0.03637	-0.002849	3.91928	80.9
0.5012	0.03675681101510304	-4.1593596257446235	0.03666	-0.002666	3.91928	80.9
0.3981	0.03702106056017304	-4.019457311081614	0.03693	-0.002595	3.91928	80.9
0.3162	0.037300934425292885	-4.001568044526328	0.03721	-0.002603	3.91928	80.9
0.2512	0.037572301286985334	-4.016951229609689	0.03748	-0.002632	3.91928	80.9
0.1995	0.037790920867319444	-4.188235331945535	0.03769	-0.00276	3.91928	80.9
0.1585	0.03803072968008897	-4.373284730896409	0.03792	-0.0029	3.91928	80.9
0.1259	0.03837776883822195	-4.67660623897861	0.03825	-0.003129	3.91928	80.9
0.1	0.038695002261273995	-5.1300817795090845	0.03854	-0.00346	3.91928	80.9
0.07943	0.039088679895847085	-5.631833295098721	0.0389	-0.003836	3.91928	80.9
0.0631	0.039519472870978435	-6.310732447122099	0.03928	-0.004344	3.91928	80.9
0.05012	0.039978222521768025	-7.00271500165877	0.03968	-0.004874	3.91928	80.9
0.03981	0.040543465182443394	-7.886477394523771	0.04016	-0.005563	3.91928	80.9
0.03162	0.04114885874480603	-8.840591577099017	0.04066	-0.006324	3.91928	80.9
0.02512	0.04179708445573686	-9.937385380133076	0.04117	-0.007213	3.91928	80.9
0.01995	0.04264376250989117	-11.416649992192813	0.0418	-0.008441	3.91928	80.9
0.01585	0.04352411677449641	-13.108382731268145	0.04239	-0.009871	3.91928	80.9
0.01259	0.04470253907777499	-14.94710402027119	0.04319	-0.01153	3.91928	80.9
0.01	0.046251781587307535	-17.255738364779305	0.04417	-0.01372	3.91928	80.9

File: Warwick/Cell18_80SOH_25degC_20SOC_8090_200Cycles.txt
Freq(Hz)	Zmod(Ohm)	Zphz(Deg)	Zreal(Ohm)	Zimag(Ohm)	Capacity(Ah)	SOH
10000.0	0.0426419711082872	43.05191499348505	0.03116	0.02911	3.91928	80.9
7943.0	0.03806439412364264	39.57430007066817	0.02934	0.02425	3.91928	80.9
6310.0	0.03426986139452566	35.642629238151535	0.02785	0.01997	3.91928	80.9
5012.0	0.03132309052440387	31.31510601021842	0.02676	0.01628	3.91928	80.9
3981.0	0.028742710380199012	26.82358024653523	0.02565	0.01297	3.91928	80.9
3162.0	0.027505435826396207	22.509301872858067	0.02541	0.01053	3.91928	80.9
2512.0	0.026324200576655698	18.250488491149557	0.025	0.008244	3.91928	80.9
1995.0	0.025266926386088198	14.876640835692351	0.02442	0.006487	3.91928	80.9
1585.0	0.024823268841955525	11.441205460453288	0.02433	0.004924	3.91928	80.9
1259.0	0.024666191355780895	8.425096766129307	0.0244	0.003614	3.91928	80.9
1000.0	0.024613076524481855	5.960755044490932	0.02448	0.002556	3.91928	80.9
794.3	0.024698299860516717	3.937524999873949	0.02464	0.001696	3.91928	80.9
631.0	0.025047141598394017	2.1198687566526577	0.02503	0.0009265	3.91928	80.9
501.2	0.025243507534413675	0.955143841634451	0.02524	0.0004208	3.91928	80.9
398.1	0.025450009972510818	0.05072194794549965	0.02545	2.253e-05	3.91928	80.9
316.2	0.025641679786043658	-0.6558337304392312	0.02564	-0.0002935	3.91928	80.9
251.2	0.02585633658815572	-1.2685007966079924	0.02585	-0.0005724	3.91928	80.9
199.5	0.026091355620013308	-1.6904817496667284	0.02608	-0.0007697	3.91928	80.9
158.5	0.026286952033470905	-2.0577933356700076	0.02627	-0.0009439	3.91928	80.9
125.9	0.02652163345271177	-2.3143548091579524	0.0265	-0.001071	3.91928	80.9
100.0	0.02676575939516755	-2.513914557016373	0.02674	-0.001174	3.91928	80.9
79.43	0.027040123446463775	-2.7047426593533768	0.02701	-0.001276	3.91928	80.9
63.1	0.02730359346313228	-2.8424946307264745	0.02727	-0.001354	3.91928	80.9
52.0	0.02757607114873328	-2.9308849647480324	0.02754	-0.00141	3.91928	80.9
39.81	0.02772931077398066	-3.0512318580967728	0.02769	-0.001476	3.91928	80.9
31.62	0.028000852558449	-3.0953833990550423	0.02796	-0.001512	3.91928	80.9
25.12	0.028230252372233585	-3.0600435481531045	0.02819	-0.001507	3.91928	80.9
19.95	0.028531160579268418	-3.0780160171606257	0.02849	-0.001532	3.91928	80.9
15.85	0.028729551841266163	-3.006812828276063	0.02869	-0.001507	3.91928	80.9
12.59	0.02904727080123019	-2.902791055403444	0.02901	-0.001471	3.91928	80.9
10.0	0.02927203035322285	-2.6805979449068236	0.02924	-0.001369	3.91928	80.9
7.943	0.029460809713923345	-2.6205773266206793	0.02943	-0.001347	3.91928	80.9
6.31	0.029697382460412227	-2.460640422450111	0.02967	-0.001275	3.91928	80.9
5.012	0.029851813696993353	-2.1905005003139997	0.02983	-0.001141	3.91928	80.9
3.981	0.03006087157751751	-2.1352051822696807	0.03004	-0.00112	3.91928	80.9
3.162	0.030188826674781514	-2.02359639028545	0.03017	-0.001066	3.91928	80.9
2.512	0.03025767267983445	-1.9583585814481432	0.03024	-0.001034	3.91928	80.9
1.995	0.03041485262433471	-1.7906637642681107	0.0304	-0.0009504	3.91928	80.9
1.585	0.030524412466253956	-1.7607602078083382	0.03051	-0.0009379	3.91928	80.9
1.259	0.03065331812789604	-1.6890254754920757	0.03064	-0.0009035	3.91928	80.9
1.0	0.030722227602991294	-1.6165768274959227	0.03071	-0.0008667	3.91928	80.9
0.7943	0.030798350101912925	-1.9779472735653132	0.03078	-0.001063	3.91928	80.9
0.631	0.030927223024384196	-1.9122383860529164	0.03091	-0.001032	3.91928	80.9
0.5012	0.031016710399396	-1.880843574916987	0.031	-0.001018	3.91928	80.9
0.3981	0.03108680401713885	-1.8839775168668373	0.03107	-0.001022	3.91928	80.9
0.3162	0.03117884949769635	-1.9924129709350378	0.03116	-0.001084	3.91928	80.9
0.2512	0.03128264215183878	-2.180072639928384	0.03126	-0.00119	3.91928	80.9
0.1995	0.03143718099639343	-2.3827573359610152	0.03141	-0.001307	3.91928	80.9
0.1585	0.03154243173884982	-2.5984381271083046	0.03151	-0.00143	3.91928	80.9
0.1259	0.031709737763027934	-2.868721425576728	0.03167	-0.001587	3.91928	80.9
0.1	0.031823760007265015	-3.3308317915325802	0.03177	-0.001849	3.91928	80.9
0.07943	0.03204979556877079	-3.781967301405863	0.03198	-0.002114	3.91928	80.9
0.0631	0.03228204138526559	-4.327648203108186	0.03219	-0.002436	3.91928	80.9
0.05012	0.03252807189182906	-4.883297538875043	0.03241	-0.002769	3.91928	80.9
0.03981	0.03282208457730861	-5.517787564157964	0.03267	-0.003156	3.91928	80.9
0.03162	0.03320666500869969	-6.395639441556925	0.033	-0.003699	3.91928	80.9
0.02512	0.0336390632449835	-7.385292431879551	0.03336	-0.004324	3.91928	80.9
0.01995	0.034174356307032326	-8.37408221223962	0.03381	-0.004977	3.91928	80.9
0.01585	0.0347357026847018	-9.493235877126597	0.03426	-0.005729	3.91928	80.9
0.01259	0.03542268325522503	-10.930857096326283	0.03478	-0.006717	3.91928	80.9
0.01	0.03633682018283933	-12.393866792957523	0.03549	-0.007799	3.91928	80.9

File: Warwick/Cell18_80SOH_25degC_50SOC_8090_200Cycles.txt
Freq(Hz)	Zmod(Ohm)	Zphz(Deg)	Zreal(Ohm)	Zimag(Ohm)	Capacity(Ah)	SOH
10000.0	0.04247093712175421	43.101334955046255	0.03101	0.02902	3.91928	80.9
7943.0	0.03798605665240866	39.69162857726869	0.02923	0.02426	3.91928	80.9
6310.0	0.034193206927692524	35.69351008472246	0.02777	0.01995	3.91928	80.9
5012.0	0.031198886198068033	31.54012803265763	0.02659	0.01632	3.91928	80.9
3981.0	0.028613821834910482	27.066533158959558	0.02548	0.01302	3.91928	80.9
3162.0	0.02737311454694186	22.71486137613345	0.02525	0.01057	3.91928	80.9
2512.0	0.026178921387253525	18.473014504018515	0.02483	0.008295	3.91928	80.9
1995.0	0.025097101426260367	15.104946638634797	0.02423	0.00654	3.91928	80.9
1585.0	0.024660141929842984	11.674462497459402	0.02415	0.00499	3.91928	80.9
1259.0	0.02448000947712235	8.674272097900827	0.0242	0.003692	3.91928	80.9
1000.0	0.02442191722613112	6.17982025474633	0.02428	0.002629	3.91928	80.9
794.3	0.024476939780127747	4.238383371250086	0.02441	0.001809	3.91928	80.9
631.0	0.024801272729438707	2.373248972298782	0.02478	0.001027	3.91928	80.9
501.2	0.024985643097587062	1.2177533101985913	0.02498	0.000531	3.91928	80.9
398.1	0.02517042517896748	0.3330265453143415	0.02517	0.0001463	3.91928	80.9
316.2	0.025340546342965852	-0.37623838493601636	0.02534	-0.0001664	3.91928	80.9
251.2	0.025553211266101175	-0.9083591246048145	0.02555	-0.0004051	3.91928	80.9
199.5	0.0257476524617294	-1.3969477134820383	0.02574	-0.0006277	3.91928	80.9
158.5	0.02593199051846965	-1.7424303214556505	0.02592	-0.0007885	3.91928	80.9
125.9	0.026135805276287165	-1.9927032170061068	0.02612	-0.0009088	3.91928	80.9
100.0	0.026348729473923405	-2.160460396450084	0.02633	-0.0009933	3.91928	80.9
79.43	0.026592144046691683	-2.3384042369228015	0.02657	-0.001085	3.91928	80.9
63.1	0.026825439865918323	-2.495490616108485	0.0268	-0.001168	3.91928	80.9
52.0	0.02707298461566438	-2.8285859495558707	0.02704	-0.001336	3.91928	80.9
39.81	0.027187746946004922	-2.5887824619565234	0.02716	-0.001228	3.91928	80.9
31.62	0.027448159300761863	-2.5955481298744587	0.02742	-0.001243	3.91928	80.9
25.12	0.027657453317324786	-2.553082694425542	0.02763	-0.001232	3.91928	80.9
19.95	0.027898197361119946	-2.576264079978984	0.02787	-0.001254	3.91928	80.9
15.85	0.02807459928476273	-2.398688225807132	0.02805	-0.001175	3.91928	80.9
12.59	0.028223889189833495	-2.3575480307071177	0.0282	-0.001161	3.91928	80.9
10.0	0.028459192275958924	-2.104330717274647	0.02844	-0.001045	3.91928	80.9
7.943	0.028628715042767813	-2.0718379122445234	0.02861	-0.001035	3.91928	80.9
6.31	0.028716404201257508	-1.9367377699199846	0.0287	-0.0009705	3.91928	80.9
5.012	0.028864405056054768	-1.8102221079825662	0.02885	-0.0009118	3.91928	80.9
3.981	0.029033221509333063	-1.7292071276367647	0.02902	-0.0008761	3.91928	80.9
3.162	0.029112666756757274	-1.6902272489104084	0.0291	-0.0008587	3.91928	80.9
2.512	0.02921121302667864	-1.587589271389291	0.0292	-0.0008093	3.91928	80.9
1.995	0.02930020900198495	-1.5125388068920327	0.02929	-0.0007734	3.91928	80.9
1.585	0.029369367015480603	-1.4471131814220357	0.02936	-0.0007417	3.91928	80.9
1.259	0.029539165554226476	-1.4273455146448513	0.02953	-0.0007358	3.91928	80.9
1.0	0.029549664676439224	-1.4654359751056634	0.02954	-0.0007557	3.91928	80.9
0.7943	0.029604658286323794	-1.803088840113478	0.02959	-0.0009315	3.91928	80.9
0.631	0.029754004836996313	-1.758008542312703	0.02974	-0.0009128	3.91928	80.9
0.5012	0.029834389590705553	-1.7795931672871048	0.02982	-0.0009265	3.91928	80.9
0.3981	0.0299262443151492	-1.8879125429971353	0.02991	-0.0009859	3.91928	80.9
0.3162	0.029977290137702572	-1.9460838430318252	0.02996	-0.001018	3.91928	80.9
0.2512	0.030072535576502357	-2.2182682712022608	0.03005	-0.001164	3.91928	80.9
0.1995	0.030216826918126265	-2.4145195711317	0.03019	-0.001273	3.91928	80.9
0.1585	0.030333255677556275	-2.683185532931664	0.0303	-0.00142	3.91928	80.9
0.1259	0.030461786306781154	-3.0014188037433067	0.03042	-0.001595	3.91928	80.9
0.1	0.030632460952394927	-3.353719774266207	0.03058	-0.001792	3.91928	80.9
0.07943	0.030837748766730684	-3.7986259982087667	0.03077	-0.002043	3.91928	80.9
0.0631	0.031109038943689663	-4.335987003608006	0.03102	-0.002352	3.91928	80.9
0.05012	0.03138686566065493	-4.945861623679154	0.03127	-0.002706	3.91928	80.9
0.03981	0.03168300806426057	-5.633217520485893	0.03153	-0.00311	3.91928	80.9
0.03162	0.03203795773765863	-6.372580538114573	0.03184	-0.003556	3.91928	80.9
0.02512	0.03247591663063569	-7.197667539577849	0.03222	-0.004069	3.91928	80.9
0.01995	0.032961782794624445	-8.13624799175046	0.03263	-0.004665	3.91928	80.9
0.01585	0.03351511732039737	-9.242541866212198	0.03308	-0.005383	3.91928	80.9
0.01259	0.03415106775783153	-10.584408326181116	0.03357	-0.006273	3.91928	80.9
0.01	0.0349746118777607	-11.92358810686519	0.03422	-0.007226	3.91928	80.9

File: Warwick/Cell18_80SOH_25degC_70SOC_8090_200Cycles.txt
Freq(Hz)	Zmod(Ohm)	Zphz(Deg)	Zreal(Ohm)	Zimag(Ohm)	Capacity(Ah)	SOH
10000.0	0.042479672785933745	43.03492632440802	0.03105	0.02899	3.91928	80.9
7943.0	0.03790025989356801	39.701048655133526	0.02916	0.02421	3.91928	80.9
6310.0	0.03411789120095203	35.805130338251956	0.02767	0.01996	3.91928	80.9
5012.0	0.03111501566768045	31.57010527998553	0.02651	0.01629	3.91928	80.9
3981.0	0.028578208481288676	27.10302390719025	0.02544	0.01302	3.91928	80.9
3162.0	0.02731777809412764	22.763455005230664	0.02519	0.01057	3.91928	80.9
2512.0	0.02611698836006939	18.5508042290639	0.02476	0.008309	3.91928	80.9
1995.0	0.025034235838147727	15.186468341796019	0.02416	0.006558	3.91928	80.9
1585.0	0.024585055135183245	11.748705832154892	0.02407	0.005006	3.91928	80.9
1259.0	0.0244041137720672	8.751338742530532	0.02412	0.003713	3.91928	80.9
1000.0	0.02434542357405186	6.265601783102579	0.0242	0.002657	3.91928	80.9
794.3	0.024388304082080002	4.289153328819018	0.02432	0.001824	3.91928	80.9
631.0	0.02471235927628117	2.4374860975115764	0.02469	0.001051	3.91928	80.9
501.2	0.0248961758157754	1.2762256044184146	0.02489	0.0005545	3.91928	80.9
398.1	0.025070562227640605	0.38371829101187716	0.02507	0.0001679	3.91928	80.9
316.2	0.025240373982173873	-0.31190025125646814	0.02524	-0.0001374	3.91928	80.9
251.2	0.025433223232811056	-0.9121942976825621	0.02543	-0.0004049	3.91928	80.9
199.5	0.02562700140476837	-1.3393411581664258	0.02562	-0.000599	3.91928	80.9
158.5	0.02581111788067305	-1.681747603902925	0.0258	-0.0007575	3.91928	80.9
125.9	0.02600522040206543	-1.9603860690081778	0.02599	-0.0008896	3.91928	80.9
100.0	0.026228679076346944	-2.1624839687661517	0.02621	-0.0009897	3.91928	80.9
79.43	0.026471633874772447	-2.3165623507047304	0.02645	-0.00107	3.91928	80.9
63.1	0.026665069585508305	-2.4846995305527493	0.02664	-0.001156	3.91928	80.9
52.0	0.026811680458337556	-2.7855702363269836	0.02678	-0.001303	3.91928	80.9
39.81	0.02708775878510439	-2.5941101660087753	0.02706	-0.001226	3.91928	80.9
31.62	0.027319210621831663	-2.6497973572348057	0.02729	-0.001263	3.91928	80.9
25.12	0.02752875885324291	-2.619195478944846	0.0275	-0.001258	3.91928	80.9
19.95	0.027759250278060466	-2.630491519276783	0.02773	-0.001274	3.91928	80.9
15.85	0.02796728133015435	-2.530932631470107	0.02794	-0.001235	3.91928	80.9
12.59	0.028146150163032953	-2.4700114182923496	0.02812	-0.001213	3.91928	80.9
10.0	0.02830173636015995	-2.2457029010568283	0.02828	-0.001109	3.91928	80.9
7.943	0.02846061294139675	-2.1807792458892528	0.02844	-0.001083	3.91928	80.9
6.31	0.028619158076365562	-2.0965700786020807	0.0286	-0.001047	3.91928	80.9
5.012	0.028745282114461843	-1.8683804279380445	0.02873	-0.0009372	3.91928	80.9
3.981	0.028857331823992322	-1.9858819002133588	0.02884	-0.001	3.91928	80.9
3.162	0.02895632862242726	-1.9242480972333749	0.02894	-0.0009723	3.91928	80.9
2.512	0.02909490242654201	-1.8339023688279348	0.02908	-0.0009311	3.91928	80.9
1.995	0.029206466344972308	-1.9240534555973752	0.02919	-0.0009806	3.91928	80.9
1.585	0.02935684302662669	-1.9409475016956697	0.02934	-0.0009943	3.91928	80.9
1.259	0.02951601882520744	-1.887746682346529	0.0295	-0.0009723	3.91928	80.9
1.0	0.02958989903666452	-2.101388039621307	0.02957	-0.001085	3.91928	80.9
0.7943	0.029706945736645497	-2.4405431577185155	0.02968	-0.001265	3.91928	80.9
0.631	0.029827177690824186	-2.44608085392867	0.0298	-0.001273	3.91928	80.9
0.5012	0.0300292020540007	-2.5270139224123986	0.03	-0.001324	3.91928	80.9
0.3981	0.030102109560627144	-2.64664052417325	0.03007	-0.00139	3.91928	80.9
0.3162	0.030298101607196447	-2.873737479513925	0.03026	-0.001519	3.91928	80.9
0.2512	0.030485065999600523	-3.1158179905645484	0.03044	-0.001657	3.91928	80.9
0.1995	0.030681503043364745	-3.3202939301815193	0.03063	-0.001777	3.91928	80.9
0.1585	0.030882070024530413	-3.6332740313343925	0.03082	-0.001957	3.91928	80.9
0.1259	0.031138311595203746	-4.06437898208124	0.03106	-0.002207	3.91928	80.9
0.1	0.03140407841347999	-4.436066778145882	0.03131	-0.002429	3.91928	80.9
0.07943	0.03168937367636034	-4.974752892963359	0.03157	-0.002748	3.91928	80.9
0.0631	0.03203723964388942	-5.495268736232484	0.03189	-0.003068	3.91928	80.9
0.05012	0.03242459907230928	-6.116758559621273	0.03224	-0.003455	3.91928	80.9
0.03981	0.03286850713068667	-6.760042830440782	0.03264	-0.003869	3.91928	80.9
0.03162	0.033344434558108794	-7.489043171576305	0.03306	-0.004346	3.91928	80.9
0.02512	0.0339350440695161	-8.295335019764408	0.03358	-0.004896	3.91928	80.9
0.01995	0.03452271022095455	-9.18565573720434	0.03408	-0.005511	3.91928	80.9
0.01585	0.035298620723762	-10.20684922194322	0.03474	-0.006255	3.91928	80.9
0.01259	0.036105584111048535	-11.505998786150702	0.03538	-0.007202	3.91928	80.9
0.01	0.03705970352013086	-12.791245932743474	0.03614	-0.008205	3.91928	80.9

File: Warwick/Cell18_80SOH_25degC_95SOC_8090_200Cycles.txt
Freq(Hz)	Zmod(Ohm)	Zphz(Deg)	Zreal(Ohm)	Zimag(Ohm)	Capacity(Ah)	SOH
10000.0	0.042431785255866855	43.26198178553983	0.0309	0.02908	3.91928	80.9
7943.0	0.037873309863279706	39.79394923045439	0.0291	0.02424	3.91928	80.9
6310.0	0.034069248597525595	35.86416264599841	0.02761	0.01996	3.91928	80.9
5012.0	0.0310567094200271	31.57124368918994	0.02646	0.01626	3.91928	80.9
3981.0	0.02852914649967643	27.130894844864137	0.02539	0.01301	3.91928	80.9
3162.0	0.02727167944956819	22.804100311841662	0.02514	0.01057	3.91928	80.9
2512.0	0.026077477178592257	18.56834969831506	0.02472	0.008304	3.91928	80.9
1995.0	0.02499353716463518	15.192790441687215	0.02412	0.00655	3.91928	80.9
1585.0	0.024545690558629634	11.765432450647358	0.02403	0.005005	3.91928	80.9
1259.0	0.02436108577219004	8.712187489346398	0.02408	0.00369	3.91928	80.9
1000.0	0.02429332675859772	6.2268947865569695	0.02415	0.002635	3.91928	80.9
794.3	0.024345966421565605	4.2187490673751915	0.02428	0.001791	3.91928	80.9
631.0	0.024681210039218096	2.3755066374009477	0.02466	0.001023	3.91928	80.9
501.2	0.024855444233406895	1.1992318686392358	0.02485	0.0005202	3.91928	80.9
398.1	0.025040330228653134	0.29425608882652843	0.02504	0.0001286	3.91928	80.9
316.2	0.025210751835080206	-0.44249371214678934	0.02521	-0.0001947	3.91928	80.9
251.2	0.02542398100239221	-1.0139528003396105	0.02542	-0.0004499	3.91928	80.9
199.5	0.025608726876789483	-1.495840860316524	0.0256	-0.0006685	3.91928	80.9
158.5	0.025794127877484054	-1.896424208143258	0.02578	-0.0008536	3.91928	80.9
125.9	0.025999115566495718	-2.197245290455671	0.02598	-0.0009968	3.91928	80.9
100.0	0.02619412674627654	-2.4593389436890125	0.02617	-0.001124	3.91928	80.9
79.43	0.026438441255111845	-2.6578656620107695	0.02641	-0.001226	3.91928	80.9
63.1	0.02667383078974597	-2.886003908075379	0.02664	-0.001343	3.91928	80.9
52.0	0.02695550201721348	-2.9409531801560065	0.02692	-0.001383	3.91928	80.9
39.81	0.027106555369504255	-3.3585168455901164	0.02706	-0.001588	3.91928	80.9
31.62	0.027313330737938204	-3.5810450583064535	0.02726	-0.001706	3.91928	80.9
25.12	0.02761996308831712	-3.776127782102721	0.02756	-0.001819	3.91928	80.9
19.95	0.027836570837658864	-3.963312919414691	0.02777	-0.001924	3.91928	80.9
15.85	0.028189004611727603	-4.2906734777011	0.02811	-0.002109	3.91928	80.9
12.59	0.02854762380654474	-4.490294785223958	0.02846	-0.002235	3.91928	80.9
10.0	0.02885839477517764	-4.485653891507942	0.02877	-0.002257	3.91928	80.9
7.943	0.029299284974210547	-4.718170148265656	0.0292	-0.00241	3.91928	80.9
6.31	0.02977032522496185	-4.705144337956877	0.02967	-0.002442	3.91928	80.9
5.012	0.03027648045926078	-4.806702664486973	0.03017	-0.002537	3.91928	80.9
3.981	0.030645936582196342	-4.534784600893888	0.03055	-0.002423	3.91928	80.9
3.162	0.03108417275720877	-4.2174680451681805	0.031	-0.002286	3.91928	80.9
2.512	0.03139787413185804	-4.036211549951954	0.03132	-0.00221	3.91928	80.9
1.995	0.031735249423944976	-3.6747639933032863	0.03167	-0.002034	3.91928	80.9
1.585	0.03201852315457414	-3.464711025802349	0.03196	-0.001935	3.91928	80.9
1.259	0.032241071570281284	-3.2253722673647207	0.03219	-0.001814	3.91928	80.9
1.0	0.03243558325358124	-3.037947811428639	0.03239	-0.001719	3.91928	80.9
0.7943	0.03265953006397979	-3.1558911123944426	0.03261	-0.001798	3.91928	80.9
0.631	0.03286266386037505	-2.9198686752066507	0.03282	-0.001674	3.91928	80.9
0.5012	0.03302994816829115	-2.8182265423012196	0.03299	-0.001624	3.91928	80.9
0.3981	0.033141799830425624	-2.8779450776924724	0.0331	-0.001664	3.91928	80.9
0.3162	0.033355154399282876	-2.981639909958795	0.03331	-0.001735	3.91928	80.9
0.2512	0.03352633359017953	-3.0126078603635955	0.03348	-0.001762	3.91928	80.9
0.1995	0.03371173814860338	-3.1747392315742644	0.03366	-0.001867	3.91928	80.9
0.1585	0.03393430360269679	-3.241831318428472	0.03388	-0.001919	3.91928	80.9
0.1259	0.034176688780512374	-3.579889910376355	0.03411	-0.002134	3.91928	80.9
0.1	0.034419838015307395	-3.903211348452717	0.03434	-0.002343	3.91928	80.9
0.07943	0.034711957953996196	-4.171465422218773	0.03462	-0.002525	3.91928	80.9
0.0631	0.035048997760278394	-4.519820936288683	0.03494	-0.002762	3.91928	80.9
0.05012	0.0354239775293515	-4.984733277302862	0.03529	-0.003078	3.91928	80.9
0.03981	0.035863536370525424	-5.473730620777644	0.0357	-0.003421	3.91928	80.9
0.03162	0.03632254293135325	-5.9020832432293675	0.03613	-0.003735	3.91928	80.9
0.02512	0.03688275029061689	-6.440205834868452	0.03665	-0.004137	3.91928	80.9
0.01995	0.03739953507732416	-6.882929905051966	0.03713	-0.004482	3.91928	80.9
0.01585	0.03805566874987221	-7.501121413011512	0.03773	-0.004968	3.91928	80.9
0.01259	0.03874339387560155	-8.067150786231755	0.03836	-0.005437	3.91928	80.9
0.01	0.039585059050101214	-8.791280506216616	0.03912	-0.00605	3.91928	80.9

File: Warwick/Cell18_80SOH_35degC_05SOC_8090_200Cycles.txt
Freq(Hz)	Zmod(Ohm)	Zphz(Deg)	Zreal(Ohm)	Zimag(Ohm)	Capacity(Ah)	SOH
10000.0	0.043198178202327006	43.1614611675507	0.03151	0.02955	3.91928	80.9
7943.0	0.038490446866722657	39.80366517185099	0.02957	0.02464	3.91928	80.9
6310.0	0.03462591515036101	35.810824204873754	0.02808	0.02026	3.91928	80.9
5012.0	0.031567111049318405	31.726409991927824	0.02685	0.0166	3.91928	80.9
3981.0	0.028995120279109037	27.280879754937413	0.02577	0.01329	3.91928	80.9
3162.0	0.027726810130269224	23.01408115870783	0.02552	0.01084	3.91928	80.9
2512.0	0.026506385721180473	18.881996943826156	0.02508	0.008578	3.91928	80.9
1995.0	0.025384433734081994	15.594428838546051	0.02445	0.006824	3.91928	80.9
1585.0	0.02488443891270205	12.226622849970392	0.02432	0.00527	3.91928	80.9
1259.0	0.024642707339089187	9.282670264195195	0.02432	0.003975	3.91928	80.9
1000.0	0.024524336097028192	6.835814489991439	0.02435	0.002919	3.91928	80.9
794.3	0.02451754065969913	4.843211024799503	0.02443	0.00207	3.91928	80.9
631.0	0.02480393333727536	2.997368670714381	0.02477	0.001297	3.91928	80.9
501.2	0.024932452474836886	1.8109274174668568	0.02492	0.0007879	3.91928	80.9
398.1	0.02507288887144838	0.8697685915175745	0.02507	0.0003806	3.91928	80.9
316.2	0.02520004891111325	0.11288618142455976	0.0252	4.965e-05	3.91928	80.9
251.2	0.025341044690580537	-0.520260320669056	0.02534	-0.0002301	3.91928	80.9
199.5	0.02553390766980252	-1.0024055363070767	0.02553	-0.0004467	3.91928	80.9
158.5	0.025677857757998426	-1.4174855363037953	0.02567	-0.0006352	3.91928	80.9
125.9	0.025861692940718325	-1.723008394396324	0.02585	-0.0007776	3.91928	80.9
100.0	0.026045447387403428	-1.9734253631599783	0.02603	-0.0008969	3.91928	80.9
79.43	0.0262598560734822	-2.2282582058175344	0.02624	-0.001021	3.91928	80.9
63.1	0.026475205853779497	-2.5003633576244852	0.02645	-0.001155	3.91928	80.9
52.0	0.026771630525614237	-2.7854552923373936	0.02674	-0.001301	3.91928	80.9
39.81	0.02682429562914933	-2.8976046930461266	0.02679	-0.001356	3.91928	80.9
31.62	0.027068864032315797	-3.0706372871481777	0.02703	-0.00145	3.91928	80.9
25.12	0.02730195540616093	-3.176803481399334	0.02726	-0.001513	3.91928	80.9
19.95	0.027547733863241816	-3.373422320264977	0.0275	-0.001621	3.91928	80.9
15.85	0.027830813157362112	-3.4628116717335713	0.02778	-0.001681	3.91928	80.9
12.59	0.02813238447057057	-3.4970597392982494	0.02808	-0.001716	3.91928	80.9
10.0	0.028431831738387873	-3.460183228986457	0.02838	-0.001716	3.91928	80.9
7.943	0.028735742917140667	-3.5693693662016046	0.02868	-0.001789	3.91928	80.9
6.31	0.029033637319495466	-3.48327146899767	0.02898	-0.001764	3.91928	80.9
5.012	0.0293235892073259	-3.4644467897298417	0.02927	-0.001772	3.91928	80.9
3.981	0.029608156713986773	-3.268279942286715	0.02956	-0.001688	3.91928	80.9
3.162	0.029884649721888992	-3.1323985290882357	0.02984	-0.001633	3.91928	80.9
2.512	0.030090672907065404	-2.9793616173293485	0.03005	-0.001564	3.91928	80.9
1.995	0.030375590529239094	-2.7738623259711157	0.03034	-0.00147	3.91928	80.9
1.585	0.030480938781474565	-2.5817358478192407	0.03045	-0.001373	3.91928	80.9
1.259	0.03064908848563037	-2.496455098509836	0.03062	-0.001335	3.91928	80.9
1.0	0.030807949363759995	-2.4407597674362695	0.03078	-0.001312	3.91928	80.9
0.7943	0.03093653194849093	-2.784716457379797	0.0309	-0.001503	3.91928	80.9
0.631	0.031034079912251305	-2.6853888312510263	0.031	-0.001454	3.91928	80.9
0.5012	0.031176782964250818	-2.783479654661158	0.03114	-0.001514	3.91928	80.9
0.3981	0.0313313418321016	-2.9436810917165372	0.03129	-0.001609	3.91928	80.9
0.3162	0.03152394797610224	-3.0257792243363175	0.03148	-0.001664	3.91928	80.9
0.2512	0.03161283804089724	-3.3131397064091455	0.03156	-0.001827	3.91928	80.9
0.1995	0.031855195321956506	-3.666315277587763	0.03179	-0.002037	3.91928	80.9
0.1585	0.03207984794228302	-4.043369831862451	0.032	-0.002262	3.91928	80.9
0.1259	0.03232154080485644	-4.54282143444639	0.03222	-0.00256	3.91928	80.9
0.1	0.03264552036650665	-5.025996517324727	0.03252	-0.00286	3.91928	80.9
0.07943	0.03290002554710254	-5.653408453926829	0.03274	-0.003241	3.91928	80.9
0.0631	0.03333365002516226	-6.490526196490762	0.03312	-0.003768	3.91928	80.9
0.05012	0.033771061295138474	-7.128804207431473	0.03351	-0.004191	3.91928	80.9
0.03981	0.034222555427670796	-8.113528510385374	0.03388	-0.00483	3.91928	80.9
0.03162	0.034738321793086085	-9.11144922645616	0.0343	-0.005501	3.91928	80.9
0.02512	0.03533842928031749	-10.470456672878692	0.03475	-0.006422	3.91928	80.9
0.01995	0.03595892074298115	-12.02397940409429	0.03517	-0.007491	3.91928	80.9
0.01585	0.036839438703650196	-13.83933856732936	0.03577	-0.008812	3.91928	80.9
0.01259	0.03796512215178558	-16.02417003347634	0.03649	-0.01048	3.91928	80.9
0.01	0.03930711131589295	-18.434948822922014	0.03729	-0.01243	3.91928	80.9

File: Warwick/Cell18_80SOH_35degC_20SOC_8090_200Cycles.txt
Freq(Hz)	Zmod(Ohm)	Zphz(Deg)	Zreal(Ohm)	Zimag(Ohm)	Capacity(Ah)	SOH
10000.0	0.043010101139151026	43.34190099278403	0.03128	0.02952	3.91928	80.9
7943.0	0.038393176477077275	39.88582258182321	0.02946	0.02462	3.91928	80.9
6310.0	0.034489653521019896	36.03592298868517	0.02789	0.02029	3.91928	80.9
5012.0	0.031389815227235725	31.86220693892281	0.02666	0.01657	3.91928	80.9
3981.0	0.02886684083858156	27.479362355621515	0.02561	0.01332	3.91928	80.9
3162.0	0.02758748266877571	23.182228083008827	0.02536	0.01086	3.91928	80.9
2512.0	0.02634559638725227	19.068356137962247	0.0249	0.008607	3.91928	80.9
1995.0	0.025210979374074304	15.787124118918143	0.02426	0.006859	3.91928	80.9
1585.0	0.024710790679377297	12.446820844965131	0.02413	0.005326	3.91928	80.9
1259.0	0.02446191235369794	9.449230078737596	0.02413	0.004016	3.91928	80.9
1000.0	0.024344930170366066	7.066633203129083	0.02416	0.002995	3.91928	80.9
794.3	0.02432590931496704	5.089513570935243	0.02423	0.002158	3.91928	80.9
631.0	0.02458830787183209	3.1987015656275903	0.02455	0.001372	3.91928	80.9
501.2	0.024715327675149282	2.017971530169599	0.0247	0.0008703	3.91928	80.9
398.1	0.024834604390648145	1.1033207828228357	0.02483	0.0004782	3.91928	80.9
316.2	0.024960560676595387	0.3840320660036844	0.02496	0.0001673	3.91928	80.9
251.2	0.025080128262114212	-0.18324078174562544	0.02508	-8.021e-05	3.91928	80.9
199.5	0.025261837662569207	-0.6910996574706187	0.02526	-0.0003047	3.91928	80.9
158.5	0.025394342365180476	-1.0595915972583654	0.02539	-0.0004696	3.91928	80.9
125.9	0.025556941118999355	-1.3353889212653536	0.02555	-0.0005956	3.91928	80.9
100.0	0.0257298725470998	-1.587257206256438	0.02572	-0.0007127	3.91928	80.9
79.43	0.0259520329847201	-1.7448391713775429	0.02594	-0.0007902	3.91928	80.9
63.1	0.02609428787225281	-1.8961317191755074	0.02608	-0.0008634	3.91928	80.9
52.0	0.02631201010945382	-2.343699872753819	0.02629	-0.001076	3.91928	80.9
39.81	0.02644626572429461	-2.0096221866686306	0.02643	-0.0009274	3.91928	80.9
31.62	0.026626267413214343	-2.0029211309101655	0.02661	-0.0009306	3.91928	80.9
25.12	0.026786302532451168	-1.999082931451376	0.02677	-0.0009344	3.91928	80.9
19.95	0.02693373668858445	-1.8299904001480154	0.02692	-0.0008601	3.91928	80.9
15.85	0.027102791789039002	-1.7604080378973812	0.02709	-0.0008326	3.91928	80.9
12.59	0.02720138726241733	-1.6579327856556676	0.02719	-0.000787	3.91928	80.9
10.0	0.027349595158978134	-1.5177525265168335	0.02734	-0.0007244	3.91928	80.9
7.943	0.02743947413854719	-1.505677985314122	0.02743	-0.000721	3.91928	80.9
6.31	0.02749774274826936	-1.3597118077119932	0.02749	-0.0006525	3.91928	80.9
5.012	0.027605778363234027	-1.1723239211909595	0.0276	-0.0005648	3.91928	80.9
3.981	0.027656240819207516	-1.217222647054156	0.02765	-0.0005875	3.91928	80.9
3.162	0.027746511874648317	-1.2413519858852575	0.02774	-0.0006011	3.91928	80.9
2.512	0.027806300466081423	-1.219721177142201	0.0278	-0.0005919	3.91928	80.9
1.995	0.027845485761429985	-1.1373282312009227	0.02784	-0.0005527	3.91928	80.9
1.585	0.027925718218337735	-1.1595066198067239	0.02792	-0.0005651	3.91928	80.9
1.259	0.027985430704028837	-1.12877328745193	0.02798	-0.0005513	3.91928	80.9
1.0	0.028056736785307016	-1.2556080611463487	0.02805	-0.0006148	3.91928	80.9
0.7943	0.028090582781423387	-1.5727902355325563	0.02808	-0.000771	3.91928	80.9
0.631	0.02813935411927573	-1.4773862438941516	0.02813	-0.0007255	3.91928	80.9
0.5012	0.028232472240489317	-1.703144133563777	0.02822	-0.0008391	3.91928	80.9
0.3981	0.028273666918176708	-1.7815554920317143	0.02826	-0.000879	3.91928	80.9
0.3162	0.028395659182522952	-1.9029008322925154	0.02838	-0.0009429	3.91928	80.9
0.2512	0.028478922802662322	-2.0887796676499475	0.02846	-0.001038	3.91928	80.9
0.1995	0.028624003633314472	-2.346611998714875	0.0286	-0.001172	3.91928	80.9
0.1585	0.028681319704643993	-2.6778510848133474	0.02865	-0.00134	3.91928	80.9
0.1259	0.02885895703243622	-2.9774132378445852	0.02882	-0.001499	3.91928	80.9
0.1	0.02905988478986109	-3.3576614603858617	0.02901	-0.001702	3.91928	80.9
0.07943	0.029184950162712286	-3.823216124540033	0.02912	-0.001946	3.91928	80.9
0.0631	0.029416712069842203	-4.400348578836343	0.02933	-0.002257	3.91928	80.9
0.05012	0.029682774887129403	-4.996077655024077	0.02957	-0.002585	3.91928	80.9
0.03981	0.030026551067347047	-5.663125616295339	0.02988	-0.002963	3.91928	80.9
0.03162	0.030350256160368728	-6.418786730238786	0.03016	-0.003393	3.91928	80.9
0.02512	0.030756986198260713	-7.265962249626365	0.03051	-0.00389	3.91928	80.9
0.01995	0.031201622858434783	-8.360970164169805	0.03087	-0.004537	3.91928	80.9
0.01585	0.03175272895358759	-9.359682113043878	0.03133	-0.005164	3.91928	80.9
0.01259	0.03245066842146707	-10.761089359812138	0.03188	-0.006059	3.91928	80.9
0.01	0.03326945632257912	-12.265798081926011	0.03251	-0.007068	3.91928	80.9
