Repository: chrisw-17/rapid-SOH-prediction

# Rapid EIS-based SOH Estimation for Unknown LIBs

---

**This repository accompanies the paper:**

> **Fast state of health evaluation of lithium-ion batteries using EIS for second-life and recycling assessment**  
> *Authors: Christopher Wett, Jörg Lampe, Joey Danz, Thomas Seeger, Bugra Turan*

## Overview

This repository provides a complete workflow for rapid State of Health (SOH) estimation of lithium-ion batteries using Electrochemical Impedance Spectroscopy (EIS) and neural network models. The code and data enable reproducible analysis, model training, and evaluation for the fully connected neural network model as described in the associated publication.

File: Warwick/Cell18_80SOH_35degC_50SOC_8090_200Cycles.txt
Freq(Hz)	Zmod(Ohm)	Zphz(Deg)	Zreal(Ohm)	Zimag(Ohm)	Capacity(Ah)	SOH
10000.0	0.04291114773575743	43.33807633355674	0.03121	0.02945	3.91928	80.9
7943.0	0.03825565709800317	40.175673898508734	0.02923	0.02468	3.91928	80.9
6310.0	0.03442596694357328	36.25741671048736	0.02776	0.02036	3.91928	80.9
5012.0	0.031436375427202165	32.067205517584895	0.02664	0.01669	3.91928	80.9
3981.0	0.02872541035390095	27.671216534906623	0.02544	0.01334	3.91928	80.9
3162.0	0.027414423211149272	23.45106573145284	0.02515	0.01091	3.91928	80.9
2512.0	0.02615328117082061	19.323130620602054	0.02468	0.008654	3.91928	80.9
1995.0	0.02501394299185956	16.04104399647172	0.02404	0.006912	3.91928	80.9
1585.0	0.024509122709717703	12.694637960124048	0.02391	0.005386	3.91928	80.9
1259.0	0.024249461932174907	9.738889835404944	0.0239	0.004102	3.91928	80.9
1000.0	0.024095603250385744	7.305517630967567	0.0239	0.003064	3.91928	80.9
794.3	0.02407443664969131	5.338793884744297	0.02397	0.00224	3.91928	80.9
631.0	0.024334561512383984	3.4679443874070808	0.02429	0.001472	3.91928	80.9
501.2	0.024429648302012046	2.298109127000401	0.02441	0.0009796	3.91928	80.9
398.1	0.02453715219335773	1.3834253362132805	0.02453	0.0005924	3.91928	80.9
316.2	0.024641694767203005	0.6719854318901853	0.02464	0.000289	3.91928	80.9
251.2	0.024750028728146963	0.08729786559600503	0.02475	3.771e-05	3.91928	80.9
199.5	0.02490048554245479	-0.3578063411344086	0.0249	-0.0001555	3.91928	80.9
158.5	0.025021958988256696	-0.7169613198288967	0.02502	-0.0003131	3.91928	80.9
125.9	0.025153599151016143	-0.9692655469260705	0.02515	-0.0004255	3.91928	80.9
100.0	0.02528522892204063	-1.1652463554349213	0.02528	-0.0005142	3.91928	80.9
79.43	0.02547693722271184	-1.3371086413964943	0.02547	-0.0005945	3.91928	80.9
63.1	0.025607150290690293	-1.3540321000533886	0.0256	-0.0006051	3.91928	80.9
52.0	0.025644913803715544	-1.1216383384794426	0.02564	-0.000502	3.91928	80.9
39.81	0.025909184163921486	-1.525609569611063	0.0259	-0.0006898	3.91928	80.9
31.62	0.025998184461419608	-1.4377142149939028	0.02599	-0.0006523	3.91928	80.9
25.12	0.026148164975003507	-1.4318771329118132	0.02614	-0.0006534	3.91928	80.9
19.95	0.026216928639526026	-1.317286596597482	0.02621	-0.0006027	3.91928	80.9
15.85	0.026296673511301764	-1.290843547336106	0.02629	-0.0005924	3.91928	80.9
12.59	0.02638567259726384	-1.188098102190234	0.02638	-0.0005471	3.91928	80.9
10.0	0.02647418653405615	-1.0189652079607372	0.02647	-0.0004708	3.91928	80.9
7.943	0.02650434500247082	-1.037480730837424	0.0265	-0.0004799	3.91928	80.9
6.31	0.026634120827427363	-1.007897251310615	0.02663	-0.0004685	3.91928	80.9
5.012	0.02665365351485608	-0.9486798060977305	0.02665	-0.0004413	3.91928	80.9
3.981	0.026644262938951793	-1.0249345236211576	0.02664	-0.0004766	3.91928	80.9
3.162	0.026733848450232526	-0.9721987015921167	0.02673	-0.0004536	3.91928	80.9
2.512	0.02683329499427903	-0.8979091647267048	0.02683	-0.0004205	3.91928	80.9
1.995	0.02684385467867832	-0.970989376965211	0.02684	-0.0004549	3.91928	80.9
1.585	0.02692417446849578	-1.0089569530332567	0.02692	-0.0004741	3.91928	80.9
1.259	0.026933471179185202	-0.9198873502185992	0.02693	-0.0004324	3.91928	80.9
1.0	0.027035166214580592	-1.120124366580921	0.02703	-0.0005285	3.91928	80.9
0.7943	0.027068209315726816	-1.4111472160438299	0.02706	-0.0006666	3.91928	80.9
0.631	0.02707908273354177	-1.4840245390972273	0.02707	-0.0007013	3.91928	80.9
0.5012	0.027190822760813988	-1.6166272396111465	0.02718	-0.0007671	3.91928	80.9
0.3981	0.027262077506309015	-1.7055436045491108	0.02725	-0.0008114	3.91928	80.9
0.3162	0.027375342718585275	-1.9183563905061356	0.02736	-0.0009164	3.91928	80.9
0.2512	0.027468391379911562	-2.096777798170796	0.02745	-0.001005	3.91928	80.9
0.1995	0.02757300085228302	-2.34044140224514	0.02755	-0.001126	3.91928	80.9
0.1585	0.0276601442693273	-2.675175262484837	0.02763	-0.001291	3.91928	80.9
0.1259	0.027848297973125758	-3.0052179948078903	0.02781	-0.00146	3.91928	80.9
0.1	0.028006143058264914	-3.2894539673239214	0.02796	-0.001607	3.91928	80.9
0.07943	0.02819116237404907	-3.7748687506920944	0.02813	-0.001856	3.91928	80.9
0.0631	0.028358085425500782	-4.252887281042507	0.02828	-0.002103	3.91928	80.9
0.05012	0.028662175842039627	-4.8393414405527535	0.02856	-0.002418	3.91928	80.9
0.03981	0.028938679582869706	-5.405229733308221	0.02881	-0.002726	3.91928	80.9
0.03162	0.029290846368789	-6.191357286080328	0.02912	-0.003159	3.91928	80.9
0.02512	0.029657716854134274	-6.946736656610171	0.02944	-0.003587	3.91928	80.9
0.01995	0.030112764552594633	-7.85805795495392	0.02983	-0.004117	3.91928	80.9
0.01585	0.03058895388861803	-9.028131610063069	0.03021	-0.0048	3.91928	80.9
0.01259	0.03119563092806427	-10.12299274334837	0.03071	-0.005483	3.91928	80.9
0.01	0.031898633215233535	-11.484301665109825	0.03126	-0.006351	3.91928	80.9

File: Warwick/Cell18_80SOH_35degC_70SOC_8090_200Cycles.txt
Freq(Hz)	Zmod(Ohm)	Zphz(Deg)	Zreal(Ohm)	Zimag(Ohm)	Capacity(Ah)	SOH
10000.0	0.04287400727713704	43.42171672907111	0.03114	0.02947	3.91928	80.9
7943.0	0.0382310672097968	40.10875099350824	0.02924	0.02463	3.91928	80.9
6310.0	0.03439158327265553	36.32011494923839	0.02771	0.02037	3.91928	80.9
5012.0	0.031245737309271486	32.19975699005247	0.02644	0.01665	3.91928	80.9
3981.0	0.028663900641747977	27.780883943036642	0.02536	0.01336	3.91928	80.9
3162.0	0.02734903654610158	23.55620308396245	0.02507	0.01093	3.91928	80.9
2512.0	0.02612265509093591	19.33041510738168	0.02465	0.008647	3.91928	80.9
1995.0	0.024945399656048806	16.15804087616845	0.02396	0.006942	3.91928	80.9
1585.0	0.02442663505274519	12.795948617449104	0.02382	0.00541	3.91928	80.9
1259.0	0.02415533862316983	9.839796291515105	0.0238	0.004128	3.91928	80.9
1000.0	0.024010184005958807	7.403835809458997	0.02381	0.003094	3.91928	80.9
794.3	0.023976090361024247	5.3919602378806575	0.02387	0.002253	3.91928	80.9
631.0	0.02421569881296016	3.5205450723538703	0.02417	0.001487	3.91928	80.9
501.2	0.02432032146169125	2.3423980145009144	0.0243	0.000994	3.91928	80.9
398.1	0.02441759572521423	1.429163980906382	0.02441	0.000609	3.91928	80.9
316.2	0.024521901825918804	0.7135899802754659	0.02452	0.0003054	3.91928	80.9
251.2	0.024660068867673506	0.13540923816478292	0.02466	5.828e-05	3.91928	80.9
199.5	0.024770512237133897	-0.3684736312449021	0.02477	-0.0001593	3.91928	80.9
158.5	0.024891986868267466	-0.7239278328615123	0.02489	-0.0003145	3.91928	80.9
125.9	0.025023734399365734	-0.9898681502972215	0.02502	-0.0004323	3.91928	80.9
100.0	0.025175245643488765	-1.1696547765412195	0.02517	-0.0005139	3.91928	80.9
79.43	0.025366620197614032	-1.3090349723170427	0.02536	-0.0005795	3.91928	80.9
63.1	0.025479551521955798	-1.5688867586293853	0.02547	-0.0006976	3.91928	80.9
52.0	0.025513683784393032	-1.8766080270400056	0.0255	-0.0008355	3.91928	80.9
39.81	0.025779276022611652	-1.537079019304949	0.02577	-0.0006915	3.91928	80.9
31.62	0.025879906414050264	-1.585361735541491	0.02587	-0.000716	3.91928	80.9
25.12	0.02600953203750502	-1.5512346483728845	0.026	-0.0007041	3.91928	80.9
19.95	0.026118446769285496	-1.4572060916105067	0.02611	-0.0006642	3.91928	80.9
15.85	0.026238714649159167	-1.4767375791765969	0.02623	-0.0006762	3.91928	80.9
12.59	0.026328261246235007	-1.4353594769320168	0.02632	-0.0006595	3.91928	80.9
10.0	0.026396851743342425	-1.3054838432718787	0.02639	-0.0006014	3.91928	80.9
7.943	0.02644615848266058	-1.2365213569327251	0.02644	-0.0005707	3.91928	80.9
6.31	0.026517003381981152	-1.316857781366706	0.02651	-0.0006094	3.91928	80.9
5.012	0.02663666416126464	-1.2816797321730415	0.02663	-0.0005958	3.91928	80.9
3.981	0.026666741836227387	-1.288400549681677	0.02666	-0.0005996	3.91928	80.9
3.162	0.026767227798186348	-1.331523128846019	0.02676	-0.000622	3.91928	80.9
2.512	0.026847534262944894	-1.3574253986903688	0.02684	-0.000636	3.91928	80.9
1.995	0.02691776961209825	-1.3766648053526025	0.02691	-0.0006467	3.91928	80.9
1.585	0.026959274664018693	-1.5029518695556516	0.02695	-0.0007071	3.91928	80.9
1.259	0.027019565451909103	-1.5246284154080665	0.02701	-0.0007189	3.91928	80.9
1.0	0.027169762989212844	-1.5360279402182717	0.02716	-0.0007283	3.91928	80.9
0.7943	0.027239104243715506	-2.1460089575190526	0.02722	-0.00102	3.91928	80.9
0.631	0.02731871375083388	-2.1208635220144987	0.0273	-0.001011	3.91928	80.9
0.5012	0.027501569427943563	-2.2693767092950523	0.02748	-0.001089	3.91928	80.9
0.3981	0.027594057403723723	-2.3926864187789194	0.02757	-0.001152	3.91928	80.9
0.3162	0.02771989301927408	-2.6611281101809925	0.02769	-0.001287	3.91928	80.9
0.2512	0.027868061217099407	-2.9948496831628186	0.02783	-0.001456	3.91928	80.9
0.1995	0.028054077849752966	-3.212230567502638	0.02801	-0.001572	3.91928	80.9
0.1585	0.028201406064237294	-3.459994581528634	0.02815	-0.001702	3.91928	80.9
0.1259	0.028516135449951838	-3.9029539169268896	0.02845	-0.001941	3.91928	80.9
0.1	0.028750502604302418	-4.288656508706192	0.02867	-0.00215	3.91928	80.9
0.07943	0.029001228267092415	-4.788579933088545	0.0289	-0.002421	3.91928	80.9
0.0631	0.0292959842981935	-5.315541987541936	0.02917	-0.002714	3.91928	80.9
0.05012	0.029662908893094083	-5.8201458986564925	0.02951	-0.003008	3.91928	80.9
0.03981	0.030030592468348005	-6.458601759382591	0.02984	-0.003378	3.91928	80.9
0.03162	0.030455737127838493	-7.133416736809739	0.03022	-0.003782	3.91928	80.9
0.02512	0.030912028742869663	-7.881868243345325	0.03062	-0.004239	3.91928	80.9
0.01995	0.0314277908227734	-8.774160913975695	0.03106	-0.004794	3.91928	80.9
0.01585	0.032072825584909107	-9.74543751395611	0.03161	-0.005429	3.91928	80.9
0.01259	0.03276105805678443	-10.900059155054272	0.03217	-0.006195	3.91928	80.9
0.01	0.03361126699486349	-12.217625659604064	0.03285	-0.007113	3.91928	80.9

File: Warwick/Cell18_80SOH_35degC_95SOC_8090_200Cycles.txt
Freq(Hz)	Zmod(Ohm)	Zphz(Deg)	Zreal(Ohm)	Zimag(Ohm)	Capacity(Ah)	SOH
10000.0	0.04274638815151521	43.43596635472831	0.03104	0.02939	3.91928	80.9
7943.0	0.03823227563198403	40.08763443948317	0.02925	0.02462	3.91928	80.9
6310.0	0.03432927613568337	36.375865647616564	0.02764	0.02036	3.91928	80.9
5012.0	0.03125952814743051	32.20549990162914	0.02645	0.01666	3.91928	80.9
3981.0	0.028646207427860323	27.79952869764443	0.02534	0.01336	3.91928	80.9
3162.0	0.02732554116572991	23.600562957755777	0.02504	0.01094	3.91928	80.9
2512.0	0.02606015149610608	19.469548238851722	0.02457	0.008686	3.91928	80.9
1995.0	0.02489682108221851	16.185641623567985	0.02391	0.00694	3.91928	80.9
1585.0	0.02437654848414763	12.808224970694473	0.02377	0.005404	3.91928	80.9
1259.0	0.024102658857478775	9.813264629768431	0.02375	0.004108	3.91928	80.9
1000.0	0.02394785343198843	7.370137470264044	0.02375	0.003072	3.91928	80.9
794.3	0.023925466265049048	5.381754374364483	0.02382	0.002244	3.91928	80.9
631.0	0.024164570945911703	3.4804931864808917	0.02412	0.001467	3.91928	80.9
501.2	0.024259240631149197	2.282114311216365	0.02424	0.000966	3.91928	80.9
398.1	0.024366731116216636	1.3467672202385357	0.02436	0.0005727	3.91928	80.9
316.2	0.02447134535655937	0.6007992711299923	0.02447	0.0002566	3.91928	80.9
251.2	0.024600001375012663	0.01915681987538708	0.0246	8.225e-06	3.91928	80.9
199.5	0.024731079782532743	-0.5354091883963304	0.02473	-0.0002311	3.91928	80.9
158.5	0.02483320561264695	-0.9206221746057887	0.02483	-0.000399	3.91928	80.9
125.9	0.024976136069456378	-1.2700740117244036	0.02497	-0.0005536	3.91928	80.9
100.0	0.025129667904689866	-1.5893676173926647	0.02512	-0.000697	3.91928	80.9
79.43	0.02531312035308962	-1.8448298204856202	0.0253	-0.0008149	3.91928	80.9
63.1	0.02546559909839154	-2.0055458804047674	0.02545	-0.0008912	3.91928	80.9
52.0	0.025485565882671705	-2.0026242604892173	0.02547	-0.0008906	3.91928	80.9
39.81	0.025805193275773	-2.531988517164943	0.02578	-0.00114	3.91928	80.9
31.62	0.02600933726568211	-2.7215958524557418	0.02598	-0.001235	3.91928	80.9
25.12	0.026223193188473447	-2.883136141642184	0.02619	-0.001319	3.91928	80.9
19.95	0.02648655094571583	-3.0103999005371227	0.02645	-0.001391	3.91928	80.9
15.85	0.026699674623485582	-3.1238836214533436	0.02666	-0.001455	3.91928	80.9
12.59	0.02698369554008494	-3.26109983926436	0.02694	-0.001535	3.91928	80.9
10.0	0.027212652002331562	-3.2083271714302564	0.02717	-0.001523	3.91928	80.9
7.943	0.027529811114499134	-3.0817012361882856	0.02749	-0.00148	3.91928	80.9
6.31	0.027787961494143466	-2.995231459396988	0.02775	-0.001452	3.91928	80.9
5.012	0.027995580383339082	-2.888977843497663	0.02796	-0.001411	3.91928	80.9
3.981	0.028189760995794202	-2.6330183052977447	0.02816	-0.001295	3.91928	80.9
3.162	0.028397217275641637	-2.508746371580274	0.02837	-0.001243	3.91928	80.9
2.512	0.028534824337990938	-2.3901235804093446	0.02851	-0.00119	3.91928	80.9
1.995	0.028672791091904532	-2.284620043505801	0.02865	-0.001143	3.91928	80.9
1.585	0.028798604566888306	-2.059610385919525	0.02878	-0.001035	3.91928	80.9
1.259	0.02895825243346014	-2.034392079783	0.02894	-0.001028	3.91928	80.9
1.0	0.028997664457676587	-1.9999922990341765	0.02898	-0.001012	3.91928	80.9
0.7943	0.029142620060660297	-2.2576068324067964	0.02912	-0.001148	3.91928	80.9
0.631	0.029244140336142557	-2.3281970609045697	0.02922	-0.001188	3.91928	80.9
0.5012	0.029365603620562616	-2.3927670258215947	0.02934	-0.001226	3.91928	80.9
0.3981	0.029527973601315753	-2.4941886051435964	0.0295	-0.001285	3.91928	80.9
0.3162	0.02966719568816709	-2.4534803851605154	0.02964	-0.00127	3.91928	80.9
0.2512	0.02976247637546311	-2.6768644151554146	0.02973	-0.00139	3.91928	80.9
0.1995	0.029997576585451033	-2.8681281177988804	0.02996	-0.001501	3.91928	80.9
0.1585	0.030142707509445796	-3.0503516885835134	0.0301	-0.001604	3.91928	80.9
0.1259	0.030351653991174846	-3.3431818640495155	0.0303	-0.00177	3.91928	80.9
0.1	0.030625964164414484	-3.7611855567639454	0.03056	-0.002009	3.91928	80.9
0.07943	0.030834004362067537	-3.970436233436196	0.03076	-0.002135	3.91928	80.9
0.0631	0.031180050096175277	-4.355578992343155	0.03109	-0.002368	3.91928	80.9
0.05012	0.031520499187037	-4.798965003713283	0.03141	-0.002637	3.91928	80.9
0.03981	0.03188950048213361	-5.165311812277693	0.03176	-0.002871	3.91928	80.9
0.03162	0.03229031037323736	-5.530502716669185	0.03214	-0.003112	3.91928	80.9
0.02512	0.03275474890760117	-6.088296238366532	0.03257	-0.003474	3.91928	80.9
0.01995	0.033213402129261015	-6.4985001310745	0.033	-0.003759	3.91928	80.9
0.01585	0.03372335653519679	-7.027657070903755	0.03347	-0.004126	3.91928	80.9
0.01259	0.03422914693649259	-7.706363249607345	0.03392	-0.00459	3.91928	80.9
0.01	0.03491924420717035	-8.225705066219346	0.03456	-0.004996	3.91928	80.9

File: Warwick/Cell19_80SOH_15degC_05SOC_8641_240Cycles.txt
Freq(Hz)	Zmod(Ohm)	Zphz(Deg)	Zreal(Ohm)	Zimag(Ohm)	Capacity(Ah)	SOH
10000.0	0.04235756839102075	42.8378384725648	0.03106	0.0288	4.19414	86.41
7943.0	0.03786133251749072	39.201031884739855	0.02934	0.02393	4.19414	86.41
6310.0	0.03417281082966398	35.18294590215661	0.02793	0.01969	4.19414	86.41
5012.0	0.031253956549531454	30.85686154506575	0.02683	0.01603	4.19414	86.41
3981.0	0.02875197558429681	26.190749029613134	0.0258	0.01269	4.19414	86.41
3162.0	0.027562759295832486	21.80912972877805	0.02559	0.01024	4.19414	86.41
2512.0	0.02645048702765225	17.473167225335494	0.02523	0.007942	4.19414	86.41
1995.0	0.02540730503221465	14.02421079105757	0.02465	0.006157	4.19414	86.41
1585.0	0.025016335163248832	10.467705427043139	0.0246	0.004545	4.19414	86.41
1259.0	0.024925617845903036	7.36451362183347	0.02472	0.003195	4.19414	86.41
1000.0	0.024945617350548774	4.748382399307913	0.02486	0.002065	4.19414	86.41
794.3	0.02511693988128331	2.653938969487203	0.02509	0.001163	4.19414	86.41
631.0	0.025552001331402594	0.7171128572913795	0.02555	0.0003198	4.19414	86.41
501.2	0.025871052849855185	-0.516910402763193	0.02587	-0.0002334	4.19414	86.41
398.1	0.026188728705494657	-1.4793379738009587	0.02618	-0.0006761	4.19414	86.41
316.2	0.026500415091088667	-2.2491314450247963	0.02648	-0.00104	4.19414	86.41
251.2	0.02684351655428178	-2.8634711127977206	0.02681	-0.001341	4.19414	86.41
199.5	0.027206267586716116	-3.3419745491706823	0.02716	-0.001586	4.19414	86.41
158.5	0.027538107124492055	-3.722731166258303	0.02748	-0.001788	4.19414	86.41
125.9	0.027898093196489254	-4.003968066784025	0.02783	-0.001948	4.19414	86.41
100.0	0.02826663227199165	-4.219923825773356	0.02819	-0.00208	4.19414	86.41
79.43	0.02867722659184462	-4.469960148962744	0.02859	-0.002235	4.19414	86.41
63.1	0.029046685249783665	-4.676166785966284	0.02895	-0.002368	4.19414	86.41
52.0	0.029364826595776113	-4.842715225014317	0.02926	-0.002479	4.19414	86.41
39.81	0.02974012691633982	-4.932272549459679	0.02963	-0.002557	4.19414	86.41
31.62	0.03012836411091714	-5.080449750447741	0.03001	-0.002668	4.19414	86.41
25.12	0.030501384952162418	-5.319939351980607	0.03037	-0.002828	4.19414	86.41
19.95	0.030836765799934336	-5.592268984101223	0.03069	-0.003005	4.19414	86.41
15.85	0.03122185492567666	-5.836587955885107	0.03106	-0.003175	4.19414	86.41
12.59	0.03168403541217564	-6.17843559204416	0.0315	-0.00341	4.19414	86.41
10.0	0.03215770049303898	-6.5155027196177935	0.03195	-0.003649	4.19414	86.41
7.943	0.03259547405699141	-7.17821474529672	0.03234	-0.004073	4.19414	86.41
6.31	0.03324338973390048	-7.746691597425671	0.03294	-0.004481	4.19414	86.41
5.012	0.033848545389720965	-8.229447335958225	0.0335	-0.004845	4.19414	86.41
3.981	0.03467289755702572	-8.851067256377549	0.03426	-0.005335	4.19414	86.41
3.162	0.035546023181222394	-9.485641396616549	0.03506	-0.005858	4.19414	86.41
2.512	0.03661466101167673	-9.985589680110301	0.03606	-0.006349	4.19414	86.41
1.995	0.037791697289219495	-10.322746144641672	0.03718	-0.006772	4.19414	86.41
1.585	0.03906871940568311	-10.53623307220003	0.03841	-0.007144	4.19414	86.41
1.259	0.04043352476596617	-10.39420073990126	0.03977	-0.007295	4.19414	86.41
1.0	0.041754502703301354	-10.15805663959812	0.0411	-0.007364	4.19414	86.41
0.7943	0.04305661918915604	-9.942302656648677	0.04241	-0.007434	4.19414	86.41
0.631	0.044270547952335086	-9.28912856828003	0.04369	-0.007146	4.19414	86.41
0.5012	0.0452878192122341	-8.588318544226471	0.04478	-0.006763	4.19414	86.41
0.3981	0.04625476547340825	-7.8619028789879986	0.04582	-0.006327	4.19414	86.41
0.3162	0.04702400515694085	-7.231108608191474	0.04665	-0.005919	4.19414	86.41
0.2512	0.04772906897269211	-6.7319278610773985	0.0474	-0.005595	4.19414	86.41
0.1995	0.04830331847813357	-6.208677489971334	0.04802	-0.005224	4.19414	86.41
0.1585	0.048784642911473684	-5.856672645876683	0.04853	-0.004978	4.19414	86.41
0.1259	0.04933613466821251	-5.725615567254719	0.04909	-0.004922	4.19414	86.41
0.1	0.049760629457433515	-5.752984545714996	0.04951	-0.004988	4.19414	86.41
0.07943	0.0502397333193559	-5.828611141827336	0.04998	-0.005102	4.19414	86.41
0.0631	0.050756893334797396	-6.094739099869798	0.05047	-0.005389	4.19414	86.41
0.05012	0.05128584194492667	-6.462083826126801	0.05096	-0.005772	4.19414	86.41
0.03981	0.05186320708363493	-6.969353329277069	0.05148	-0.006293	4.19414	86.41
0.03162	0.05245672906310495	-7.648776732135598	0.05199	-0.006982	4.19414	86.41
0.02512	0.053262844122333536	-8.483957689635822	0.05268	-0.007858	4.19414	86.41
0.01995	0.054043483871786056	-9.578749606659356	0.05329	-0.008993	4.19414	86.41
0.01585	0.05497961895102584	-10.776498079702625	0.05401	-0.01028	4.19414	86.41
0.01259	0.056225889054776185	-12.229272342681467	0.05495	-0.01191	4.19414	86.41
0.01	0.057687192686072	-13.932660712620319	0.05599	-0.01389	4.19414	86.41

File: Warwick/Cell19_80SOH_15degC_20SOC_8641_240Cycles.txt
Freq(Hz)	Zmod(Ohm)	Zphz(Deg)	Zreal(Ohm)	Zimag(Ohm)	Capacity(Ah)	SOH
10000.0	0.04217272222657674	43.14557559254807	0.03077	0.02884	4.19414	86.41
7943.0	0.0377060764333814	39.51178906617294	0.02909	0.02399	4.19414	86.41
6310.0	0.033966437846792236	35.44943698840125	0.02767	0.0197	4.19414	86.41
5012.0	0.031019092507679848	31.137984328845057	0.02655	0.01604	4.19414	86.41
3981.0	0.028500928055065152	26.529089606709654	0.0255	0.01273	4.19414	86.41
3162.0	0.027291971346899806	22.082096913944145	0.02529	0.01026	4.19414	86.41
2512.0	0.02616560584049221	17.750094075403506	0.02492	0.007977	4.19414	86.41
1995.0	0.025111815625318692	14.242099658567875	0.02434	0.006178	4.19414	86.41
1585.0	0.024731372808641253	10.716998960980005	0.0243	0.004599	4.19414	86.41
1259.0	0.024601897975562777	7.525388725152528	0.02439	0.003222	4.19414	86.41
1000.0	0.024632178973854505	4.958355685960325	0.02454	0.002129	4.19414	86.41
794.3	0.024790482871456944	2.841630372385656	0.02476	0.001229	4.19414	86.41
631.0	0.02522316554598173	0.9077509047035205	0.02522	0.0003996	4.19414	86.41
501.2	0.025530472952140938	-0.3487526116022203	0.02553	-0.0001554	4.19414	86.41
398.1	0.02583657850799908	-1.2929836973233133	0.02583	-0.000583	4.19414	86.41
316.2	0.026146103079617813	-2.0109946170012276	0.02613	-0.0009175	4.19414	86.41
251.2	0.026467399116649148	-2.6072804610390885	0.02644	-0.001204	4.19414	86.41
199.5	0.026807953595901345	-3.04918317459079	0.02677	-0.001426	4.19414	86.41
158.5	0.027117361671077072	-3.3868085851025596	0.02707	-0.001602	4.19414	86.41
125.9	0.0274550659077701	-3.6294465156112397	0.0274	-0.001738	4.19414	86.41
100.0	0.02778153170723314	-3.814074834290354	0.02772	-0.001848	4.19414	86.41
79.43	0.02817852721488474	-3.996668045299744	0.02811	-0.001964	4.19414	86.41
63.1	0.028492621658948832	-4.0916341455786505	0.02842	-0.002033	4.19414	86.41
52.0	0.028794501211168774	-4.1224766107760304	0.02872	-0.00207	4.19414	86.41
39.81	0.029140758809612352	-4.266605662615925	0.02906	-0.002168	4.19414	86.41
31.62	0.029484906240312178	-4.349224572578264	0.0294	-0.002236	4.19414	86.41
25.12	0.029829190820402755	-4.431851974400947	0.02974	-0.002305	4.19414	86.41
19.95	0.030213648058451996	-4.51229698302848	0.03012	-0.002377	4.19414	86.41
15.85	0.03059696645094085	-4.562721461606563	0.0305	-0.002434	4.19414	86.41
12.59	0.03092236401053451	-4.663315629872972	0.03082	-0.002514	4.19414	86.41
10.0	0.031390591281465215	-4.5881128947825385	0.03129	-0.002511	4.19414	86.41
7.943	0.031804736141021514	-4.6511384703927305	0.0317	-0.002579	4.19414	86.41
6.31	0.0322651702149547	-4.627378971509601	0.03216	-0.002603	4.19414	86.41
5.012	0.03266834842779782	-4.446996276491146	0.03257	-0.002533	4.19414	86.41
3.981	0.03310086858376982	-4.246432422742159	0.03301	-0.002451	4.19414	86.41
3.162	0.033530912364562945	-3.9811611922101	0.03345	-0.002328	4.19414	86.41
2.512	0.03384335132636838	-3.7729704684591487	0.03377	-0.002227	4.19414	86.41
1.995	0.034121696924391084	-3.446033838376127	0.03406	-0.002051	4.19414	86.41
1.585	0.034432682381714035	-3.169861527135227	0.03438	-0.001904	4.19414	86.41
1.259	0.03462491254862602	-2.9185967413463763	0.03458	-0.001763	4.19414	86.41
1.0	0.034878624987232515	-2.696697382614268	0.03484	-0.001641	4.19414	86.41
0.7943	0.035041115978233346	-2.7758529391755107	0.035	-0.001697	4.19414	86.41
0.631	0.03523625411419324	-2.5993134643640454	0.0352	-0.001598	4.19414	86.41
0.5012	0.03539452738771914	-2.53096851770976	0.03536	-0.001563	4.19414	86.41
0.3981	0.035559697819300996	-2.341807051741382	0.03553	-0.001453	4.19414	86.41
0.3162	0.03569873280664175	-2.2989492739308135	0.03567	-0.001432	4.19414	86.41
0.2512	0.03583846096025888	-2.2835812812383134	0.03581	-0.001428	4.19414	86.41
0.1995	0.03593149058973201	-2.398955176892045	0.0359	-0.001504	4.19414	86.41
0.1585	0.03609334011975063	-2.462867836151713	0.03606	-0.001551	4.19414	86.41
0.1259	0.03621011621080496	-2.6972594710685813	0.03617	-0.001704	4.19414	86.41
0.1	0.036416564651268246	-2.897761298395477	0.03637	-0.001841	4.19414	86.41
0.07943	0.03657890136403771	-3.251945600363879	0.03652	-0.002075	4.19414	86.41
0.0631	0.0367767674626251	-3.702670112867107	0.0367	-0.002375	4.19414	86.41
0.05012	0.03697833723952444	-4.179451002579611	0.03688	-0.002695	4.19414	86.41
0.03981	0.037288832228966354	-4.764152101508055	0.03716	-0.003097	4.19414	86.41
0.03162	0.03760148227131478	-5.474065000003416	0.03743	-0.003587	4.19414	86.41
0.02512	0.03800528679012961	-6.241633353058992	0.03778	-0.004132	4.19414	86.41
0.01995	0.038463453875074716	-7.201878252338597	0.03816	-0.004822	4.19414	86.41
0.01585	0.03893411004504919	-8.262256711944664	0.03853	-0.005595	4.19414	86.41
0.01259	0.039721919905764874	-9.475127376667954	0.03918	-0.006539	4.19414	86.41
0.01	0.04052951947654943	-10.961987234569884	0.03979	-0.007707	4.19414	86.41

File: Warwick/Cell19_80SOH_15degC_50SOC_8641_240Cycles.txt
Freq(Hz)	Zmod(Ohm)	Zphz(Deg)	Zreal(Ohm)	Zimag(Ohm)	Capacity(Ah)	SOH
10000.0	0.04202785385907779	43.293493685827364	0.03059	0.02882	4.19414	86.41
7943.0	0.037511057036559235	39.67845160707525	0.02887	0.02395	4.19414	86.41
6310.0	0.033797884549184434	35.63227072442	0.02747	0.01969	4.19414	86.41
5012.0	0.030863690641269717	31.377644161447467	0.02635	0.01607	4.19414	86.41
3981.0	0.028308841375089867	26.791336649485135	0.02527	0.01276	4.19414	86.41
3162.0	0.027097964868233185	22.362883869343996	0.02506	0.01031	4.19414	86.41
2512.0	0.025942117800981476	18.017289446710304	0.02467	0.008024	4.19414	86.41
1995.0	0.02487712622068715	14.543455424853917	0.02408	0.006247	4.19414	86.41
1585.0	0.024487110160245535	10.965770964061688	0.02404	0.004658	4.19414	86.41
1259.0	0.02435433645164655	7.782754606027846	0.02413	0.003298	4.19414	86.41
1000.0	0.024370231102720383	5.198260290796194	0.02427	0.002208	4.19414	86.41
794.3	0.024494468783788716	3.0399576902047762	0.02446	0.001299	4.19414	86.41
631.0	0.02493477383915884	1.1211810117125385	0.02493	0.0004879	4.19414	86.41
501.2	0.0252200487149589	-0.11261491408048316	0.02522	-4.957e-05	4.19414	86.41
398.1	0.02551425959027618	-1.046974492511428	0.02551	-0.0004662	4.19414	86.41
316.2	0.025802026495800674	-1.749432314081138	0.02579	-0.0007877	4.19414	86.41
251.2	0.026111646233050876	-2.3331447051341248	0.02609	-0.001063	4.19414	86.41
199.5	0.026420830342742826	-2.768189492931937	0.02639	-0.001276	4.19414	86.41
158.5	0.026708577741991427	-3.0798739293231714	0.02667	-0.001435	4.19414	86.41
125.9	0.027015368311388982	-3.321003152622748	0.02697	-0.001565	4.19414	86.41
100.0	0.027320721000734953	-3.4918266150666444	0.02727	-0.001664	4.19414	86.41
79.43	0.02767551090765986	-3.629540018747903	0.02762	-0.001752	4.19414	86.41
63.1	0.028000718722918524	-3.7739215304243072	0.02794	-0.001843	4.19414	86.41
52.0	0.028264541054119383	-3.8727312886865217	0.0282	-0.001909	4.19414	86.41
39.81	0.028575725170150976	-3.8867636798136105	0.02851	-0.001937	4.19414	86.41
31.62	0.02887618769851727	-3.880067953653667	0.02881	-0.001954	4.19414	86.41
25.12	0.029198714081274196	-3.931550388115088	0.02913	-0.002002	4.19414	86.41
19.95	0.029501799080734047	-3.9981670917914682	0.02943	-0.002057	4.19414	86.41
15.85	0.02985130221615131	-3.9609009965060498	0.02978	-0.002062	4.19414	86.41
12.59	0.03017226489675576	-3.966286542062564	0.0301	-0.002087	4.19414	86.41
10.0	0.0305496009957577	-3.868343880943283	0.03048	-0.002061	4.19414	86.41
7.943	0.030897683343577717	-3.7931051725028486	0.03083	-0.002044	4.19414	86.41
6.31	0.03117415758284416	-3.6765355924688357	0.03111	-0.001999	4.19414	86.41
5.012	0.03148920132362839	-3.51390956910375	0.03143	-0.00193	4.19414	86.41
3.981	0.031800137185238685	-3.2178084256393573	0.03175	-0.001785	4.19414	86.41
3.162	0.032085973399602515	-3.0675044375017144	0.03204	-0.001717	4.19414	86.41
2.512	0.03229955423841016	-2.835830108963413	0.03226	-0.001598	4.19414	86.41
1.995	0.03249636855096274	-2.710963843084275	0.03246	-0.001537	4.19414	86.41
1.585	0.032691994677596536	-2.5350773510497593	0.03266	-0.001446	4.19414	86.41
1.259	0.03285668692975602	-2.309428129468038	0.03283	-0.001324	4.19414	86.41
1.0	0.033025321330760735	-2.243805044207658	0.033	-0.001293	4.19414	86.41
0.7943	0.03315021304607257	-2.446384491447618	0.03312	-0.001415	4.19414	86.41
0.631	0.03331683762003831	-2.299889134283004	0.03329	-0.001337	4.19414	86.41
0.5012	0.0334436309183079	-2.154005432766315	0.03342	-0.001257	4.19414	86.41
0.3981	0.03358353240801211	-2.145028124237349	0.03356	-0.001257	4.19414	86.41
0.3162	0.03371385359166169	-2.1554399695615185	0.03369	-0.001268	4.19414	86.41
0.2512	0.03383575771281028	-2.235789334081168	0.03381	-0.00132	4.19414	86.41
0.1995	0.0339394264683421	-2.3860845898949115	0.03391	-0.001413	4.19414	86.41
0.1585	0.034083465199418905	-2.539206428378094	0.03405	-0.00151	4.19414	86.41
0.1259	0.0342103952622591	-2.7846238833809416	0.03417	-0.001662	4.19414	86.41
0.1	0.03437684301968405	-2.991413189815539	0.03433	-0.001794	4.19414	86.41
0.07943	0.03455122625899115	-3.4114492333396895	0.03449	-0.002056	4.19414	86.41
0.0631	0.03473903516219183	-3.8656390690720617	0.03466	-0.002342	4.19414	86.41
0.05012	0.034980445980576064	-4.343053887097227	0.03488	-0.002649	4.19414	86.41
0.03981	0.03530252166630594	-4.966085145155932	0.03517	-0.003056	4.19414	86.41
0.03162	0.035585417533028886	-5.691367925664098	0.03541	-0.003529	4.19414	86.41
0.02512	0.03606109643369153	-6.490034292290347	0.03583	-0.004076	4.19414	86.41
0.01995	0.03650693221841572	-7.555232756262289	0.03619	-0.0048	4.19414	86.41
0.01585	0.03708597337269173	-8.589587922942497	0.03667	-0.005539	4.19414	86.41
0.01259	0.03776454024610918	-9.741677763101233	0.03722	-0.00639	4.19414	86.41
0.01	0.038563960429395736	-11.19629561486448	0.03783	-0.007488	4.19414	86.41

File: Warwick/Cell19_80SOH_15degC_70SOC_8641_240Cycles.txt
Freq(Hz)	Zmod(Ohm)	Zphz(Deg)	Zreal(Ohm)	Zimag(Ohm)	Capacity(Ah)	SOH
10000.0	0.04198544628796983	43.29176951153194	0.03056	0.02879	4.19414	86.41
7943.0	0.03748028014836602	39.71749306653783	0.02883	0.02395	4.19414	86.41
6310.0	0.03367706934993008	35.69589838948218	0.02735	0.01965	4.19414	86.41
5012.0	0.030757493395918982	31.411021291552597	0.02625	0.01603	4.19414	86.41
3981.0	0.02824197231072929	26.882601731319326	0.02519	0.01277	4.19414	86.41
3162.0	0.027005512400248954	22.443605949342693	0.02496	0.01031	4.19414	86.41
2512.0	0.02584064155550322	18.11381422873162	0.02456	0.008034	4.19414	86.41
1995.0	0.024783623625289342	14.630599973857041	0.02398	0.00626	4.19414	86.41
1585.0	0.024380083449405992	11.026481693055729	0.02393	0.004663	4.19414	86.41
1259.0	0.02424904173364383	7.881158913033228	0.02402	0.003325	4.19414	86.41
1000.0	0.0242618721660139	5.252370145938471	0.02416	0.002221	4.19414	86.41
794.3	0.02439671789401189	3.143875172431831	0.02436	0.001338	4.19414	86.41
631.0	0.02481550554169711	1.2069356749077358	0.02481	0.0005227	4.19414	86.41
501.2	0.02510000255263732	-0.02584016653842137	0.0251	-1.132e-05	4.19414	86.41
398.1	0.02539358359034817	-0.9625868402189518	0.02539	-0.0004266	4.19414	86.41
316.2	0.025661239026204482	-1.6958171121162187	0.02565	-0.0007594	4.19414	86.41
251.2	0.02597003850593988	-2.2509296993497077	0.02595	-0.00102	4.19414	86.41
199.5	0.026269235257235794	-2.703383512331691	0.02624	-0.001239	4.19414	86.41
158.5	0.026546994198967232	-3.025152087733586	0.02651	-0.001401	4.19414	86.41
125.9	0.026853907071411415	-3.276878330041214	0.02681	-0.001535	4.19414	86.41
100.0	0.027159560011163656	-3.461848243083022	0.02711	-0.00164	4.19414	86.41
79.43	0.027505472473673305	-3.6394843697082084	0.02745	-0.001746	4.19414	86.41
63.1	0.027800758424906324	-3.7887128335160294	0.02774	-0.001837	4.19414	86.41
52.0	0.02811313196710747	-3.8405107165149417	0.02805	-0.001883	4.19414	86.41
39.81	0.028387743834267634	-3.9590727482792527	0.02832	-0.00196	4.19414	86.41
31.62	0.02869084566547316	-4.027281659143288	0.02862	-0.002015	4.19414	86.41
25.12	0.02901286998902384	-4.061697518770415	0.02894	-0.002055	4.19414	86.41
19.95	0.02934573817439255	-4.117332848689583	0.02927	-0.002107	4.19414	86.41
15.85	0.029719767428430525	-4.198797279645343	0.02964	-0.002176	4.19414	86.41
12.59	0.030010673118075842	-4.202052932540065	0.02993	-0.002199	4.19414	86.41
10.0	0.030399276899294825	-4.1387934960918225	0.03032	-0.002194	4.19414	86.41
7.943	0.030727997721947325	-4.083225514670401	0.03065	-0.002188	4.19414	86.41
6.31	0.03111624863314985	-4.011887715771532	0.03104	-0.002177	4.19414	86.41
5.012	0.0314873270380323	-3.7475022516972554	0.03142	-0.002058	4.19414	86.41
3.981	0.03180395975346466	-3.6343205752871195	0.03174	-0.002016	4.19414	86.41
3.162	0.03209711818839816	-3.4186626457098512	0.03204	-0.001914	4.19414	86.41
2.512	0.03235305092259461	-3.28160150710215	0.0323	-0.001852	4.19414	86.41
1.995	0.03256715990073436	-3.0838024552077448	0.03252	-0.001752	4.19414	86.41
1.585	0.0327440041687024	-2.9707581420179685	0.0327	-0.001697	4.19414	86.41
1.259	0.03301946995334722	-2.801748569302104	0.03298	-0.001614	4.19414	86.41
1.0	0.033198626492672856	-2.7641545847581237	0.03316	-0.001601	4.19414	86.41
0.7943	0.03335609552990278	-3.0125166631931486	0.03331	-0.001753	4.19414	86.41
0.631	0.03355493698399686	-2.9655814486583134	0.03351	-0.001736	4.19414	86.41
0.5012	0.033723890641502205	-2.92349174156914	0.03368	-0.00172	4.19414	86.41
0.3981	0.033944216355662124	-2.9247810743717237	0.0339	-0.001732	4.19414	86.41
0.3162	0.03414917603691193	-3.075221547511125	0.0341	-0.001832	4.19414	86.41
0.2512	0.03433272497195642	-3.1757570172240372	0.03428	-0.001902	4.19414	86.41
0.1995	0.03455809614258286	-3.3227466976390776	0.0345	-0.002003	4.19414	86.41
0.1585	0.034738784161222454	-3.6061702977434593	0.03467	-0.002185	4.19414	86.41
0.1259	0.03501126041718578	-3.9044270774976404	0.03493	-0.002384	4.19414	86.41
0.1	0.03527521084274338	-4.210597781629392	0.03518	-0.00259	4.19414	86.41
0.07943	0.03559621153999397	-4.631040656274067	0.03548	-0.002874	4.19414	86.41
0.0631	0.03592379324347583	-5.128150310019552	0.03578	-0.003211	4.19414	86.41
0.05012	0.03628920643938085	-5.696453867488783	0.03611	-0.003602	4.19414	86.41
0.03981	0.036730893591090316	-6.427699813451079	0.0365	-0.004112	4.19414	86.41
0.03162	0.03725842225591417	-7.133790383187567	0.03697	-0.004627	4.19414	86.41
0.02512	0.03781019550332952	-8.02423650062196	0.03744	-0.005278	4.19414	86.41
0.01995	0.03847427427515691	-8.909994086810439	0.03801	-0.005959	4.19414	86.41
0.01585	0.03920979882631381	-10.034559469317296	0.03861	-0.006832	4.19414	86.41
0.01259	0.040127864931989596	-11.153120769845296	0.03937	-0.007762	4.19414	86.41
0.01	0.041148255078435586	-12.582574214284719	0.04016	-0.008964	4.19414	86.41

File: Warwick/Cell19_80SOH_15degC_95SOC_8641_240Cycles.txt
Freq(Hz)	Zmod(Ohm)	Zphz(Deg)	Zreal(Ohm)	Zimag(Ohm)	Capacity(Ah)	SOH
10000.0	0.04196574793805062	43.22335732917506	0.03058	0.02874	4.19414	86.41
7943.0	0.03742904353573572	39.74285210303751	0.02878	0.02393	4.19414	86.41
6310.0	0.03373418592466698	35.772632805710685	0.02737	0.01972	4.19414	86.41
5012.0	0.03072527461227971	31.491444855856233	0.0262	0.01605	4.19414	86.41
3981.0	0.028215091706390038	26.8647410615042	0.02517	0.01275	4.19414	86.41
3162.0	0.026983209594116115	22.440193499054235	0.02494	0.0103	4.19414	86.41
2512.0	0.025815417796347977	18.0854260229726	0.02454	0.008014	4.19414	86.41
1995.0	0.024754442853758593	14.554951435812791	0.02396	0.006221	4.19414	86.41
1585.0	0.024362835959715366	10.940953935570652	0.02392	0.004624	4.19414	86.41
1259.0	0.024241426546307045	7.750050280665346	0.02402	0.003269	4.19414	86.41
1000.0	0.02425591938063779	5.097123588454408	0.02416	0.002155	4.19414	86.41
794.3	0.024403591948727547	3.006617512228439	0.02437	0.00128	4.19414	86.41
631.0	0.024844314621256917	1.06782908267442	0.02484	0.000463	4.19414	86.41
501.2	0.02513011854918516	-0.1759907406119279	0.02513	-7.719e-05	4.19414	86.41
398.1	0.025424739581950493	-1.1063336930983316	0.02542	-0.0004909	4.19414	86.41
316.2	0.02571327363853152	-1.8410798385450284	0.0257	-0.0008261	4.19414	86.41
251.2	0.02603291309093164	-2.4040856958792585	0.02601	-0.001092	4.19414	86.41
199.5	0.02633280456009196	-2.8602321080270543	0.0263	-0.001314	4.19414	86.41
158.5	0.026621841859646	-3.2127798573318813	0.02658	-0.001492	4.19414	86.41
125.9	0.026929255169796287	-3.465912447360826	0.02688	-0.001628	4.19414	86.41
100.0	0.0272460018351317	-3.6741914719655764	0.02719	-0.001746	4.19414	86.41
79.43	0.02758305450815772	-3.8748713672040282	0.02752	-0.001864	4.19414	86.41
63.1	0.027881036942696377	-4.090887659609793	0.02781	-0.001989	4.19414	86.41
52.0	0.02811195341843039	-4.37603934057396	0.02803	-0.002145	4.19414	86.41
39.81	0.028450146853751034	-4.301704958284383	0.02837	-0.002134	4.19414	86.41
31.62	0.028738528424399185	-4.498402210487674	0.02865	-0.002254	4.19414	86.41
25.12	0.02906629312451108	-4.6650941734008216	0.02897	-0.002364	4.19414	86.41
19.95	0.029363915883274153	-5.048510775318411	0.02925	-0.002584	4.19414	86.41
15.85	0.02966634161806946	-5.289725073266285	0.02954	-0.002735	4.19414	86.41
12.59	0.030013439672919865	-5.796072022800376	0.02986	-0.003031	4.19414	86.41
10.0	0.03043800205335429	-6.199461103681888	0.03026	-0.003287	4.19414	86.41
7.943	0.030916453612922685	-6.78389197620524	0.0307	-0.003652	4.19414	86.41
6.31	0.031493187660190894	-7.412504919391889	0.03123	-0.004063	4.19414	86.41
5.012	0.03216554879059271	-7.903634019067581	0.03186	-0.004423	4.19414	86.41
3.981	0.03299156772570833	-8.490405167455275	0.03263	-0.004871	4.19414	86.41
3.162	0.03393497353763518	-8.860536986391777	0.03353	-0.005227	4.19414	86.41
2.512	0.03499083131335979	-9.000378029566399	0.03456	-0.005474	4.19414	86.41
1.995	0.03600439800913216	-8.909254956190214	0.03557	-0.005576	4.19414	86.41
1.585	0.037098103940767645	-8.610187961776896	0.03668	-0.005554	4.19414	86.41
1.259	0.0380612962995219	-8.116903210729395	0.03768	-0.005374	4.19414	86.41
1.0	0.03896511425621642	-7.406620494900978	0.03864	-0.005023	4.19414	86.41
0.7943	0.039670553008497374	-7.057300613326227	0.03937	-0.004874	4.19414	86.41
0.631	0.0403529099446372	-6.289859543286839	0.04011	-0.004421	4.19414	86.41
0.5012	0.04086061105759433	-5.679897278588022	0.04066	-0.004044	4.19414	86.41
0.3981	0.041312710743789255	-5.086822012225305	0.04115	-0.003663	4.19414	86.41
0.3162	0.041708078126425345	-4.663477337740269	0.04157	-0.003391	4.19414	86.41
0.2512	0.04202753836474366	-4.286094514132495	0.04191	-0.003141	4.19414	86.41
0.1995	0.042349958252635864	-3.93736724053618	0.04225	-0.002908	4.19414	86.41
0.1585	0.042647693079462104	-3.8788652800485224	0.04255	-0.002885	4.19414	86.41
0.1259	0.042863921845766755	-3.7936243143715633	0.04277	-0.002836	4.19414	86.41
0.1	0.043187476193915296	-3.850256992900555	0.04309	-0.0029	4.19414	86.41
0.07943	0.04345216892170056	-3.9298542038447626	0.04335	-0.002978	4.19414	86.41
0.0631	0.0437946605078747	-4.146949797460746	0.04368	-0.003167	4.19414	86.41
0.05012	0.04415855057630402	-4.372931276881127	0.04403	-0.003367	4.19414	86.41
0.03981	0.04452168554760703	-4.730938623779237	0.04437	-0.003672	4.19414	86.41
0.03162	0.044988266259103606	-5.102301165789854	0.04481	-0.004001	4.19414	86.41
0.02512	0.04551357177809714	-5.552762205583583	0.0453	-0.004404	4.19414	86.41
0.01995	0.046075863540469865	-6.040964298863338	0.04582	-0.004849	4.19414	86.41
0.01585	0.046751284431553325	-6.615471821329826	0.04644	-0.005386	4.19414	86.41
0.01259	0.04747383401411771	-7.1950743284723595	0.0471	-0.005946	4.19414	86.41
0.01	0.048327633140885354	-7.891179206715579	0.04787	-0.006635	4.19414	86.41
