Repository: chrisw-17/rapid-SOH-prediction

# Rapid EIS-based SOH Estimation for Unknown LIBs

---

**This repository accompanies the paper:**

> **Fast state of health evaluation of lithium-ion batteries using EIS for second-life and recycling assessment**  
> *Authors: Christopher Wett, Jörg Lampe, Joey Danz, Thomas Seeger, Bugra Turan*

## Overview

This repository provides a complete workflow for rapid State of Health (SOH) estimation of lithium-ion batteries using Electrochemical Impedance Spectroscopy (EIS) and neural network models. The code and data enable reproducible analysis, model training, and evaluation for the fully connected neural network model as described in the associated publication.

File: Warwick/Cell19_80SOH_25degC_05SOC_8641_240Cycles.txt
Freq(Hz)	Zmod(Ohm)	Zphz(Deg)	Zreal(Ohm)	Zimag(Ohm)	Capacity(Ah)	SOH
10000.0	0.04268752745240698	43.21542540878789	0.03111	0.02923	4.19414	86.41
7943.0	0.038121794291454854	39.67856379549424	0.02934	0.02434	4.19414	86.41
6310.0	0.03431526336777848	35.69101482152218	0.02787	0.02002	4.19414	86.41
5012.0	0.031309755668161965	31.41568582356131	0.02672	0.01632	4.19414	86.41
3981.0	0.02879234620519835	26.9744269161108	0.02566	0.01306	4.19414	86.41
3162.0	0.02755076949923541	22.6278635770248	0.02543	0.0106	4.19414	86.41
2512.0	0.026349679789325717	18.417758370538614	0.025	0.008325	4.19414	86.41
1995.0	0.02526723113045828	15.054845124446997	0.0244	0.006563	4.19414	86.41
1585.0	0.02481705423695568	11.601975825509495	0.02431	0.004991	4.19414	86.41
1259.0	0.02462516479132678	8.573333644355463	0.02435	0.003671	4.19414	86.41
1000.0	0.024579500096625236	6.107225803163256	0.02444	0.002615	4.19414	86.41
794.3	0.024632456414251505	4.080976546549491	0.02457	0.001753	4.19414	86.41
631.0	0.024968270364604753	2.192014862224703	0.02495	0.000955	4.19414	86.41
501.2	0.02515371853722626	0.9852080435886036	0.02515	0.0004325	4.19414	86.41
398.1	0.02535000123096644	0.017855488895477133	0.02535	7.9e-06	4.19414	86.41
316.2	0.02554208304817757	-0.7317489076394261	0.02554	-0.0003262	4.19414	86.41
251.2	0.02576729262068485	-1.3631865464198911	0.02576	-0.000613	4.19414	86.41
199.5	0.02599404217296725	-1.883377737166444	0.02598	-0.0008543	4.19414	86.41
158.5	0.0262110797373935	-2.2980362911976813	0.02619	-0.001051	4.19414	86.41
125.9	0.026448106945488555	-2.6417129696732804	0.02642	-0.001219	4.19414	86.41
100.0	0.026714386105617324	-2.907388864831048	0.02668	-0.001355	4.19414	86.41
79.43	0.02700169624301407	-3.1845382655878978	0.02696	-0.0015	4.19414	86.41
63.1	0.027236918034168254	-3.363495989656147	0.02719	-0.001598	4.19414	86.41
52.0	0.027406452251249155	-3.336383497083572	0.02736	-0.001595	4.19414	86.41
39.81	0.02779131024259202	-3.806532216846355	0.02773	-0.001845	4.19414	86.41
31.62	0.028048495164625143	-4.004988042101445	0.02798	-0.001959	4.19414	86.41
25.12	0.028256733020644832	-4.223438087112256	0.02818	-0.002081	4.19414	86.41
19.95	0.028599593423683494	-4.53637770957416	0.02851	-0.002262	4.19414	86.41
15.85	0.02888006239605448	-4.770890942470541	0.02878	-0.002402	4.19414	86.41
12.59	0.029237089390019656	-5.129492275720153	0.02912	-0.002614	4.19414	86.41
10.0	0.029664248869641044	-5.453058973292958	0.02953	-0.002819	4.19414	86.41
7.943	0.030065918645536177	-5.837639614370881	0.02991	-0.003058	4.19414	86.41
6.31	0.03057375523222491	-6.2849358976297065	0.03039	-0.003347	4.19414	86.41
5.012	0.03118125669372548	-6.51328166840478	0.03098	-0.003537	4.19414	86.41
3.981	0.031750333163606335	-6.753904150159076	0.03153	-0.003734	4.19414	86.41
3.162	0.0324653431215504	-6.903051093879043	0.03223	-0.003902	4.19414	86.41
2.512	0.03315312837425753	-7.084716879891945	0.0329	-0.004089	4.19414	86.41
1.995	0.03385505067194554	-6.897888240408638	0.03361	-0.004066	4.19414	86.41
1.585	0.03456584818863845	-6.6969574784209325	0.03433	-0.004031	4.19414	86.41
1.259	0.0352857438068124	-6.339115856382804	0.03507	-0.003896	4.19414	86.41
1.0	0.03586094367135366	-6.068298599058472	0.03566	-0.003791	4.19414	86.41
0.7943	0.03638017763837884	-5.861035055712142	0.03619	-0.003715	4.19414	86.41
0.631	0.036879521743102904	-5.495714875129736	0.03671	-0.003532	4.19414	86.41
0.5012	0.03728027945174232	-5.146285180724645	0.03713	-0.003344	4.19414	86.41
0.3981	0.03763919175540304	-4.9289926386878	0.0375	-0.003234	4.19414	86.41
0.3162	0.037985076016772694	-4.650904185230577	0.03786	-0.00308	4.19414	86.41
0.2512	0.03831136005155651	-4.561696971023622	0.03819	-0.003047	4.19414	86.41
0.1995	0.038617948948643045	-4.665319276963634	0.03849	-0.003141	4.19414	86.41
0.1585	0.038915362634825854	-4.780270320493804	0.03878	-0.003243	4.19414	86.41
0.1259	0.039250070585923794	-5.011914695600842	0.0391	-0.003429	4.19414	86.41
0.1	0.03961504764606501	-5.388225027816546	0.03944	-0.00372	4.19414	86.41
0.07943	0.039984218086640134	-5.793292370620055	0.03978	-0.004036	4.19414	86.41
0.0631	0.040411887174444105	-6.400470932601627	0.04016	-0.004505	4.19414	86.41
0.05012	0.04088406693321984	-6.992214044536545	0.04058	-0.004977	4.19414	86.41
0.03981	0.0414375573725093	-7.740381064760391	0.04106	-0.005581	4.19414	86.41
0.03162	0.04205786589925837	-8.645280762769785	0.04158	-0.006322	4.19414	86.41
0.02512	0.0427990609826898	-9.835586503589225	0.04217	-0.007311	4.19414	86.41
0.01995	0.04347431684339617	-11.10703634720875	0.04266	-0.008375	4.19414	86.41
0.01585	0.044432187443338864	-12.730076835816076	0.04334	-0.009791	4.19414	86.41
0.01259	0.0456291233753181	-14.727584672664976	0.04413	-0.0116	4.19414	86.41
0.01	0.047037173597060444	-16.882420228458603	0.04501	-0.01366	4.19414	86.41

File: Warwick/Cell19_80SOH_25degC_20SOC_8641_240Cycles.txt
Freq(Hz)	Zmod(Ohm)	Zphz(Deg)	Zreal(Ohm)	Zimag(Ohm)	Capacity(Ah)	SOH
10000.0	0.04248315666237621	43.51213247117222	0.03081	0.02925	4.19414	86.41
7943.0	0.03791066472643285	40.00294845699477	0.02904	0.02437	4.19414	86.41
6310.0	0.03415954332247432	36.044637835383554	0.02762	0.0201	4.19414	86.41
5012.0	0.031119704368775744	31.759480084812786	0.02646	0.01638	4.19414	86.41
3981.0	0.028565717214871396	27.273699333418055	0.02539	0.01309	4.19414	86.41
3162.0	0.027304201141948835	22.912031343449875	0.02515	0.01063	4.19414	86.41
2512.0	0.02610836151503958	18.70074170503255	0.02473	0.008371	4.19414	86.41
1995.0	0.025009592579648313	15.327654378130847	0.02412	0.006611	4.19414	86.41
1585.0	0.024544708268789833	11.868460271904581	0.02402	0.005048	4.19414	86.41
1259.0	0.024358981526328233	8.834325503230545	0.02407	0.003741	4.19414	86.41
1000.0	0.02427617144444321	6.290670773355006	0.02413	0.00266	4.19414	86.41
794.3	0.02433792080273087	4.281523681020784	0.02427	0.001817	4.19414	86.41
631.0	0.024651652865477398	2.4016188915303616	0.02463	0.001033	4.19414	86.41
501.2	0.02483550952990496	1.2068864026684216	0.02483	0.0005231	4.19414	86.41
398.1	0.025030317641012868	0.2886510855643926	0.02503	0.0001261	4.19414	86.41
316.2	0.025200729894985185	-0.436076123715482	0.0252	-0.0001918	4.19414	86.41
251.2	0.02540439628804432	-1.0659394211843474	0.0254	-0.0004726	4.19414	86.41
199.5	0.025618928191671095	-1.512695510828819	0.02561	-0.0006763	4.19414	86.41
158.5	0.025803839346112818	-1.876604110724715	0.02579	-0.000845	4.19414	86.41
125.9	0.026028636749549524	-2.168317725668761	0.02601	-0.0009848	4.19414	86.41
100.0	0.026252637962688626	-2.379583990824831	0.02623	-0.00109	4.19414	86.41
79.43	0.02649865513568566	-2.664809037371465	0.02647	-0.001232	4.19414	86.41
63.1	0.026720819392376423	-2.7521147104194763	0.02669	-0.001283	4.19414	86.41
52.0	0.026830549752101616	-2.7344369021645174	0.0268	-0.00128	4.19414	86.41
39.81	0.027206613552590478	-2.9728297476474865	0.02717	-0.001411	4.19414	86.41
31.62	0.02742867178701878	-3.0428700198943095	0.02739	-0.001456	4.19414	86.41
25.12	0.027690117370643266	-3.08456488383637	0.02765	-0.00149	4.19414	86.41
19.95	0.027920969610670757	-3.104248070863221	0.02788	-0.001512	4.19414	86.41
15.85	0.02817963158027443	-3.039076146571809	0.02814	-0.001494	4.19414	86.41
12.59	0.02841913934305541	-3.007383351601828	0.02838	-0.001491	4.19414	86.41
10.0	0.02870139132516053	-2.6799739401079403	0.02867	-0.001342	4.19414	86.41
7.943	0.02893432703554724	-2.7912069188441597	0.0289	-0.001409	4.19414	86.41
6.31	0.029140003157172103	-2.600240879808561	0.02911	-0.001322	4.19414	86.41
5.012	0.02934667614909736	-2.4431641205356494	0.02932	-0.001251	4.19414	86.41
3.981	0.02952323222480899	-2.2731576856463866	0.0295	-0.001171	4.19414	86.41
3.162	0.029629799003705715	-2.0946869757448408	0.02961	-0.001083	4.19414	86.41
2.512	0.029806184264511284	-1.8882112304547056	0.02979	-0.0009821	4.19414	86.41
1.995	0.029916818163033314	-1.921275107358311	0.0299	-0.001003	4.19414	86.41
1.585	0.030034451527537507	-1.7774691441114165	0.03002	-0.0009316	4.19414	86.41
1.259	0.03016209236773868	-1.6224715156718852	0.03015	-0.000854	4.19414	86.41
1.0	0.030501234401250056	-2.5931795197002754	0.03047	-0.00138	4.19414	86.41
0.7943	0.030144856762141035	-1.0285141389093067	0.03014	-0.0005411	4.19414	86.41
0.631	0.030349472301837474	-2.0525508618765924	0.03033	-0.001087	4.19414	86.41
0.5012	0.03026414537104922	-1.7518523987256087	0.03025	-0.0009252	4.19414	86.41
0.3981	0.03041367692338432	-1.7183580016554572	0.0304	-0.000912	4.19414	86.41
0.3162	0.030526646786045795	-1.8922696162788435	0.03051	-0.001008	4.19414	86.41
0.2512	0.030741667423872767	-2.1513103749715974	0.03072	-0.001154	4.19414	86.41
0.1995	0.03087127817243724	-2.1274160669318154	0.03085	-0.001146	4.19414	86.41
0.1585	0.030897487098468058	-2.4169780221560684	0.03087	-0.001303	4.19414	86.41
0.1259	0.03103709536989568	-2.8015618376536864	0.031	-0.001517	4.19414	86.41
0.1	0.031223521646348607	-3.025518442007395	0.03118	-0.001648	4.19414	86.41
0.07943	0.03139949400866199	-3.5276177445092634	0.03134	-0.001932	4.19414	86.41
0.0631	0.03155973643742926	-4.073716861608493	0.03148	-0.002242	4.19414	86.41
0.05012	0.03183014968547902	-4.546288811031892	0.03173	-0.002523	4.19414	86.41
0.03981	0.03208663684464297	-5.289488521066897	0.03195	-0.002958	4.19414	86.41
0.03162	0.03242570185824819	-5.967293728772921	0.03225	-0.003371	4.19414	86.41
0.02512	0.0328667726435073	-6.88154459121044	0.03263	-0.003938	4.19414	86.41
0.01995	0.033319242803521214	-7.812253740089339	0.03301	-0.004529	4.19414	86.41
0.01585	0.033830438794080105	-9.042447835110133	0.03341	-0.005317	4.19414	86.41
0.01259	0.03448125310947965	-10.35181118652105	0.03392	-0.006196	4.19414	86.41
0.01	0.03523982816359921	-11.761126254957302	0.0345	-0.007183	4.19414	86.41

File: Warwick/Cell19_80SOH_25degC_50SOC_8641_240Cycles.txt
Freq(Hz)	Zmod(Ohm)	Zphz(Deg)	Zreal(Ohm)	Zimag(Ohm)	Capacity(Ah)	SOH
10000.0	0.042517955030786696	43.541946121556464	0.03082	0.02929	4.19414	86.41
7943.0	0.03786634389533798	40.15816797574695	0.02894	0.02442	4.19414	86.41
6310.0	0.03404644474831403	36.183269783201276	0.02748	0.0201	4.19414	86.41
5012.0	0.031007058873746798	32.01909408080795	0.02629	0.01644	4.19414	86.41
3981.0	0.028450913869329398	27.483722563262024	0.02524	0.01313	4.19414	86.41
3162.0	0.02718043781840167	23.159839750803844	0.02499	0.01069	4.19414	86.41
2512.0	0.025947572140761068	18.958661655062475	0.02454	0.00843	4.19414	86.41
1995.0	0.024834695166238704	15.598702291667253	0.02392	0.006678	4.19414	86.41
1585.0	0.0243748748714737	12.137442215530928	0.02383	0.005125	4.19414	86.41
1259.0	0.024153192853119856	9.087934531512206	0.02385	0.003815	4.19414	86.41
1000.0	0.024078246115529264	6.572489126010105	0.02392	0.002756	4.19414	86.41
794.3	0.024095739893184438	4.544055909353539	0.02402	0.001909	4.19414	86.41
631.0	0.024417285188980366	2.708899392078061	0.02439	0.001154	4.19414	86.41
501.2	0.024578657312595415	1.5207675989330651	0.02457	0.0006523	4.19414	86.41
398.1	0.024741322390688825	0.5923903861232717	0.02474	0.0002558	4.19414	86.41
316.2	0.02490005253654096	-0.11769779115680992	0.0249	-5.115e-05	4.19414	86.41
251.2	0.025071887000383517	-0.7029636000021627	0.02507	-0.0003076	4.19414	86.41
199.5	0.025265357945020293	-1.1799991764309374	0.02526	-0.0005203	4.19414	86.41
158.5	0.025429238548568458	-1.5444931081987727	0.02542	-0.0006854	4.19414	86.41
125.9	0.02563283287114399	-1.8130900082109502	0.02562	-0.000811	4.19414	86.41
100.0	0.025825959824176913	-2.0144004687591868	0.02581	-0.0009078	4.19414	86.41
79.43	0.02605985205253476	-2.236567135857373	0.02604	-0.001017	4.19414	86.41
63.1	0.02624206882088377	-2.3499498846959312	0.02622	-0.001076	4.19414	86.41
52.0	0.02639519480890414	-2.5036019441978996	0.02637	-0.001153	4.19414	86.41
39.81	0.026654905814877682	-2.477041336526327	0.02663	-0.001152	4.19414	86.41
31.62	0.026845420913071936	-2.493632048340222	0.02682	-0.001168	4.19414	86.41
25.12	0.027075987442750818	-2.51051021813863	0.02705	-0.001186	4.19414	86.41
19.95	0.027265589320607027	-2.4825244562162783	0.02724	-0.001181	4.19414	86.41
15.85	0.027444188893097205	-2.4057601758552236	0.02742	-0.001152	4.19414	86.41
12.59	0.027652287427986855	-2.300547737363798	0.02763	-0.00111	4.19414	86.41
10.0	0.027848759110595932	-2.1031255986070376	0.02783	-0.001022	4.19414	86.41
7.943	0.02794840059824533	-2.0792128587820136	0.02793	-0.001014	4.19414	86.41
6.31	0.02808523019382252	-1.8869959991759073	0.02807	-0.0009248	4.19414	86.41
5.012	0.028232900870438372	-1.7321516992782549	0.02822	-0.0008534	4.19414	86.41
3.981	0.028372795139005955	-1.720780181643266	0.02836	-0.000852	4.19414	86.41
3.162	0.028450644900247866	-1.5673858173476638	0.02844	-0.0007782	4.19414	86.41
2.512	0.02860123813561224	-1.6062256944788031	0.02859	-0.0008017	4.19414	86.41
1.995	0.028608881205667586	-1.4276915609375638	0.0286	-0.0007128	4.19414	86.41
1.585	0.028739443747052586	-1.4688671468405778	0.02873	-0.0007367	4.19414	86.41
1.259	0.028769033644006885	-1.4358790007538225	0.02876	-0.0007209	4.19414	86.41
1.0	0.028898006367914033	-1.3487500945529147	0.02889	-0.0006802	4.19414	86.41
0.7943	0.028932251824045775	-1.6674860696306577	0.02892	-0.0008419	4.19414	86.41
0.631	0.02904055496043421	-1.5448155563594839	0.02903	-0.0007829	4.19414	86.41
0.5012	0.029073460701471366	-1.743571931564386	0.02906	-0.0008846	4.19414	86.41
0.3981	0.029152534761835033	-1.6802467925005362	0.02914	-0.0008548	4.19414	86.41
0.3162	0.029315228926958765	-1.8469045014628502	0.0293	-0.0009448	4.19414	86.41
0.2512	0.02930697029445384	-1.9499245895077018	0.02929	-0.0009972	4.19414	86.41
0.1995	0.029432986070054123	-2.2645457488076657	0.02941	-0.001163	4.19414	86.41
0.1585	0.029566182303435797	-2.4114373606591735	0.02954	-0.001244	4.19414	86.41
0.1259	0.02971500906949214	-2.7815228298759735	0.02968	-0.001442	4.19414	86.41
0.1	0.029793586910608797	-3.099611323301265	0.02975	-0.001611	4.19414	86.41
0.07943	0.030027848224606437	-3.557052605739362	0.02997	-0.001863	4.19414	86.41
0.0631	0.03025138557157341	-3.936911520042788	0.03018	-0.002077	4.19414	86.41
0.05012	0.03046898449243099	-4.619658421690978	0.03037	-0.002454	4.19414	86.41
0.03981	0.03073652381125751	-5.200504525870925	0.03061	-0.002786	4.19414	86.41
0.03162	0.03104971761546311	-5.993358868044064	0.03088	-0.003242	4.19414	86.41
0.02512	0.03145320231709325	-6.674930989402878	0.03124	-0.003656	4.19414	86.41
0.01995	0.03189442898062293	-7.657560080362284	0.03161	-0.00425	4.19414	86.41
0.01585	0.03237071554661713	-8.679550246488155	0.032	-0.004885	4.19414	86.41
0.01259	0.033024057609567004	-9.923254758027861	0.03253	-0.005691	4.19414	86.41
0.01	0.03373002371775033	-11.266625014759706	0.03308	-0.00659	4.19414	86.41

File: Warwick/Cell19_80SOH_25degC_70SOC_8641_240Cycles.txt
Freq(Hz)	Zmod(Ohm)	Zphz(Deg)	Zreal(Ohm)	Zimag(Ohm)	Capacity(Ah)	SOH
10000.0	0.04237483333300557	43.63265882197411	0.03067	0.02924	4.19414	86.41
7943.0	0.0377888052205941	40.27731438536627	0.02883	0.02443	4.19414	86.41
6310.0	0.034003449824981	36.34080043482901	0.02739	0.02015	4.19414	86.41
5012.0	0.030941422074623526	32.138857204623726	0.0262	0.01646	4.19414	86.41
3981.0	0.02835378105297422	27.631484561844005	0.02512	0.01315	4.19414	86.41
3162.0	0.02706491455741178	23.287541778512956	0.02486	0.0107	4.19414	86.41
2512.0	0.0258507486158525	19.083986312004924	0.02443	0.008452	4.19414	86.41
1995.0	0.02474379930406808	15.705572848022934	0.02382	0.006698	4.19414	86.41
1585.0	0.024262864628893266	12.254740846522461	0.02371	0.00515	4.19414	86.41
1259.0	0.024040126892343975	9.213124812184997	0.02373	0.003849	4.19414	86.41
1000.0	0.02393306125425663	6.692074708288441	0.02377	0.002789	4.19414	86.41
794.3	0.023969288767086937	4.661607239677435	0.02389	0.001948	4.19414	86.41
631.0	0.024278984657518116	2.7999461032388284	0.02425	0.001186	4.19414	86.41
501.2	0.024429636370809946	1.6093487144101402	0.02442	0.0006861	4.19414	86.41
398.1	0.024581868716800195	0.7064878202687693	0.02458	0.0003031	4.19414	86.41
316.2	0.02473000308875031	-0.028636303106137122	0.02473	-1.236e-05	4.19414	86.41
251.2	0.024891582763858146	-0.6461327250736879	0.02489	-0.0002807	4.19414	86.41
199.5	0.02508466781143414	-1.1053424258788223	0.02508	-0.0004839	4.19414	86.41
158.5	0.025248314288482704	-1.4704352306205484	0.02524	-0.0006479	4.19414	86.41
125.9	0.025431933489217844	-1.755289062827099	0.02542	-0.000779	4.19414	86.41
100.0	0.025625571334899053	-1.997495310511067	0.02561	-0.0008932	4.19414	86.41
79.43	0.025848346014590566	-2.15882683794915	0.02583	-0.0009737	4.19414	86.41
63.1	0.026040536784021948	-2.275660274405126	0.02602	-0.001034	4.19414	86.41
52.0	0.0262189779884724	-2.180123215641255	0.0262	-0.0009974	4.19414	86.41
39.81	0.026456596455326598	-2.569324230724472	0.02643	-0.001186	4.19414	86.41
31.62	0.02664694361460616	-2.576786631096729	0.02662	-0.001198	4.19414	86.41
25.12	0.026835911406173633	-2.5180241855494088	0.02681	-0.001179	4.19414	86.41
19.95	0.027036113700012434	-2.5184577307303573	0.02701	-0.001188	4.19414	86.41
15.85	0.02721507530763051	-2.4597408077528593	0.02719	-0.001168	4.19414	86.41
12.59	0.02745489867036482	-2.440330300975395	0.02743	-0.001169	4.19414	86.41
10.0	0.027627991414686665	-2.0678508062589795	0.02761	-0.0009969	4.19414	86.41
7.943	0.027749909927781747	-2.170539299324114	0.02773	-0.001051	4.19414	86.41
6.31	0.02786812740389996	-2.0666888025311776	0.02785	-0.001005	4.19414	86.41
5.012	0.028045367547778723	-1.8968333699141982	0.02803	-0.0009283	4.19414	86.41
3.981	0.028145508160983698	-1.9020992608600436	0.02813	-0.0009342	4.19414	86.41
3.162	0.02832508156457806	-1.8697972488303964	0.02831	-0.0009242	4.19414	86.41
2.512	0.0284539411744665	-1.7936340106724482	0.02844	-0.0008906	4.19414	86.41
1.995	0.0285057712333836	-1.9060052260611813	0.02849	-0.0009481	4.19414	86.41
1.585	0.02860486616661578	-1.847293826081737	0.02859	-0.0009221	4.19414	86.41
1.259	0.028714729045561268	-1.8352326944625639	0.0287	-0.0009196	4.19414	86.41
1.0	0.02883657576342933	-1.9427788261133494	0.02882	-0.0009776	4.19414	86.41
0.7943	0.028993455399451785	-2.3048270437808975	0.02897	-0.001166	4.19414	86.41
0.631	0.029061744200925034	-2.216540141577501	0.02904	-0.001124	4.19414	86.41
0.5012	0.029143535149325998	-2.302789415777017	0.02912	-0.001171	4.19414	86.41
0.3981	0.02933550458062721	-2.3893590283902686	0.02931	-0.001223	4.19414	86.41
0.3162	0.029421542175759582	-2.6533194752761022	0.02939	-0.001362	4.19414	86.41
0.2512	0.029647314701335095	-2.8749513172635734	0.02961	-0.001487	4.19414	86.41
0.1995	0.02978557048303759	-3.169800074779129	0.02974	-0.001647	4.19414	86.41
0.1585	0.02998431783449475	-3.449271271516322	0.02993	-0.001804	4.19414	86.41
0.1259	0.0301964385979539	-3.8014532843057096	0.03013	-0.002002	4.19414	86.41
0.1	0.03045190838026412	-4.203314981363855	0.03037	-0.002232	4.19414	86.41
0.07943	0.03070449414987975	-4.728309419228569	0.0306	-0.002531	4.19414	86.41
0.0631	0.031047513926238925	-5.194595984433946	0.03092	-0.002811	4.19414	86.41
0.05012	0.03140865977720157	-5.761417346538872	0.03125	-0.003153	4.19414	86.41
0.03981	0.031794353287966086	-6.499595588723131	0.03159	-0.003599	4.19414	86.41
0.03162	0.0322569057567523	-7.236054969245261	0.032	-0.004063	4.19414	86.41
0.02512	0.03269783943932687	-7.995293668734974	0.03238	-0.004548	4.19414	86.41
0.01995	0.03332857964270305	-8.869937307250684	0.03293	-0.005139	4.19414	86.41
0.01585	0.03397706027601564	-10.008468227362311	0.03346	-0.005905	4.19414	86.41
0.01259	0.034751785580024515	-11.114311664007884	0.0341	-0.006699	4.19414	86.41
0.01	0.035642121205113474	-12.479637869903568	0.0348	-0.007702	4.19414	86.41

File: Warwick/Cell19_80SOH_25degC_95SOC_8641_240Cycles.txt
Freq(Hz)	Zmod(Ohm)	Zphz(Deg)	Zreal(Ohm)	Zimag(Ohm)	Capacity(Ah)	SOH
10000.0	0.04232264878289165	43.793749734739116	0.03055	0.02929	4.19414	86.41
7943.0	0.03772949641858476	40.19444610313244	0.02882	0.02435	4.19414	86.41
6310.0	0.033941154959724044	36.397226628752556	0.02732	0.02014	4.19414	86.41
5012.0	0.03086401950491867	32.11951415620428	0.02614	0.01641	4.19414	86.41
3981.0	0.02832215387289604	27.596480943179913	0.0251	0.01312	4.19414	86.41
3162.0	0.027042590482422354	23.28483318534002	0.02484	0.01069	4.19414	86.41
2512.0	0.025814880224397714	19.057513797678276	0.0244	0.008429	4.19414	86.41
1995.0	0.02470977824667797	15.681991583566193	0.02379	0.006679	4.19414	86.41
1585.0	0.024229730167709254	12.22820409627619	0.02368	0.005132	4.19414	86.41
1259.0	0.024015278241153067	9.14540361225647	0.02371	0.003817	4.19414	86.41
1000.0	0.023930970331350963	6.649272537170023	0.02377	0.002771	4.19414	86.41
794.3	0.023946853425867873	4.591570279646094	0.02387	0.001917	4.19414	86.41
631.0	0.024257465160234696	2.7267603866677006	0.02423	0.001154	4.19414	86.41
501.2	0.02441856243844015	1.5173613106321777	0.02441	0.0006466	4.19414	86.41
398.1	0.024571269809271153	0.582498681931878	0.02457	0.0002498	4.19414	86.41
316.2	0.024720088240184335	-0.15308969381330736	0.02472	-6.605e-05	4.19414	86.41
251.2	0.024892364644806243	-0.7897523891371672	0.02489	-0.0003431	4.19414	86.41
199.5	0.02508616002520115	-1.2697571524442102	0.02508	-0.0005559	4.19414	86.41
158.5	0.02525050247500037	-1.6525838347170292	0.02524	-0.0007282	4.19414	86.41
125.9	0.025435213703839804	-1.9817965283327843	0.02542	-0.0008796	4.19414	86.41
100.0	0.02561937965076438	-2.228710602850358	0.0256	-0.0009963	4.19414	86.41
79.43	0.02584419323561871	-2.4793452293380325	0.02582	-0.001118	4.19414	86.41
63.1	0.026058340795223324	-2.672450289222489	0.02603	-0.001215	4.19414	86.41
52.0	0.02629660375409722	-3.023437553917511	0.02626	-0.001387	4.19414	86.41
39.81	0.02643169226515775	-3.218548028202806	0.02639	-0.001484	4.19414	86.41
31.62	0.026668582283278577	-3.458936414592432	0.02662	-0.001609	4.19414	86.41
25.12	0.026854881418468413	-3.663638917154328	0.0268	-0.001716	4.19414	86.41
19.95	0.027105415030949077	-3.9813994861512767	0.02704	-0.001882	4.19414	86.41
15.85	0.02742037935550856	-4.388128205299836	0.02734	-0.002098	4.19414	86.41
12.59	0.027760762759693764	-4.634407046757661	0.02767	-0.002243	4.19414	86.41
10.0	0.028143120811310176	-4.9063368602903275	0.02804	-0.002407	4.19414	86.41
7.943	0.028535515152174843	-5.157163069754224	0.02842	-0.002565	4.19414	86.41
6.31	0.029058523706478965	-5.390793285552948	0.02893	-0.00273	4.19414	86.41
5.012	0.029552942323904062	-5.436655807629005	0.02942	-0.0028	4.19414	86.41
3.981	0.030106724431595015	-5.462524940263123	0.02997	-0.002866	4.19414	86.41
3.162	0.030577733140309798	-5.238875530367644	0.03045	-0.002792	4.19414	86.41
2.512	0.031069029418377393	-5.016949083558829	0.03095	-0.002717	4.19414	86.41
1.995	0.0315228224624636	-4.6290002378469755	0.03142	-0.002544	4.19414	86.41
1.585	0.03186795186390239	-4.25777798312482	0.03178	-0.002366	4.19414	86.41
1.259	0.03220312812445399	-3.862006820619128	0.03213	-0.002169	4.19414	86.41
1.0	0.032462163575461195	-3.5463877742371115	0.0324	-0.002008	4.19414	86.41
0.7943	0.03264997065848605	-3.473218765618501	0.03259	-0.001978	4.19414	86.41
0.631	0.03287148188019518	-3.207095452075498	0.03282	-0.001839	4.19414	86.41
0.5012	0.03304759490492463	-3.0753890867293125	0.033	-0.001773	4.19414	86.41
0.3981	0.033242985726315254	-2.9140470690096163	0.0332	-0.00169	4.19414	86.41
0.3162	0.033402225090553475	-2.881250295307126	0.03336	-0.001679	4.19414	86.41
0.2512	0.033623358681131185	-2.9100590142483713	0.03358	-0.001707	4.19414	86.41
0.1995	0.0337655358168651	-2.975953851990711	0.03372	-0.001753	4.19414	86.41
0.1585	0.033929225293248294	-3.0867207078764936	0.03388	-0.001827	4.19414	86.41
0.1259	0.03418418751411243	-3.226502446908789	0.03413	-0.001924	4.19414	86.41
0.1	0.03436489954881288	-3.521837406501479	0.0343	-0.002111	4.19414	86.41
0.07943	0.03464642694420306	-3.8063745279799615	0.03457	-0.0023	4.19414	86.41
0.0631	0.03494767912179577	-4.0594518719013655	0.03486	-0.002474	4.19414	86.41
0.05012	0.03522993558041229	-4.5275561226386944	0.03512	-0.002781	4.19414	86.41
0.03981	0.03559901240203161	-4.879391122820647	0.03547	-0.003028	4.19414	86.41
0.03162	0.03601847060884179	-5.376612267211235	0.03586	-0.003375	4.19414	86.41
0.02512	0.03651021342035678	-5.8511300858092445	0.03632	-0.003722	4.19414	86.41
0.01995	0.036972928150202006	-6.295012827329201	0.03675	-0.004054	4.19414	86.41
0.01585	0.03755922284872252	-6.864280904588674	0.03729	-0.004489	4.19414	86.41
0.01259	0.038156249042588034	-7.497894913546079	0.03783	-0.004979	4.19414	86.41
0.01	0.03890897767867976	-8.108444213997405	0.03852	-0.005488	4.19414	86.41

File: Warwick/Cell19_80SOH_35degC_05SOC_8641_240Cycles.txt
Freq(Hz)	Zmod(Ohm)	Zphz(Deg)	Zreal(Ohm)	Zimag(Ohm)	Capacity(Ah)	SOH
10000.0	0.04307656903700665	43.551449913722315	0.03122	0.02968	4.19414	86.41
7943.0	0.03843196195876552	40.070898131950266	0.02941	0.02474	4.19414	86.41
6310.0	0.03461254830260263	36.174634824741574	0.02794	0.02043	4.19414	86.41
5012.0	0.031548719466881696	31.9822824011453	0.02676	0.01671	4.19414	86.41
3981.0	0.028970125992131966	27.529178164913226	0.02569	0.01339	4.19414	86.41
3162.0	0.027674175687814082	23.28558346940533	0.02542	0.01094	4.19414	86.41
2512.0	0.026433675037724133	19.156043501352503	0.02497	0.008674	4.19414	86.41
1995.0	0.025273813898974564	15.874086053242547	0.02431	0.006913	4.19414	86.41
1585.0	0.024768036357369953	12.509989301842724	0.02418	0.005365	4.19414	86.41
1259.0	0.02450449193515344	9.477697949366112	0.02417	0.004035	4.19414	86.41
1000.0	0.02437494838968895	7.062623314359523	0.02419	0.002997	4.19414	86.41
794.3	0.024355791179922693	5.083252854943834	0.02426	0.002158	4.19414	86.41
631.0	0.024617540108629862	3.1645959669634345	0.02458	0.001359	4.19414	86.41
501.2	0.02473420666283841	1.9420278957540351	0.02472	0.0008382	4.19414	86.41
398.1	0.02486356960876696	0.9708930590373585	0.02486	0.0004213	4.19414	86.41
316.2	0.02499017323474369	0.21333924150401984	0.02499	9.305e-05	4.19414	86.41
251.2	0.025150684091093823	-0.42259142634184704	0.02515	-0.0001855	4.19414	86.41
199.5	0.025313512812132573	-0.9545395029254443	0.02531	-0.0004217	4.19414	86.41
158.5	0.025457314156053464	-1.3734847728244912	0.02545	-0.0006102	4.19414	86.41
125.9	0.02564143216281025	-1.7109874677137233	0.02563	-0.0007656	4.19414	86.41
100.0	0.025825648514800167	-1.9946674765199153	0.02581	-0.0008989	4.19414	86.41
79.43	0.026020078477975425	-2.251006009787693	0.026	-0.001022	4.19414	86.41
63.1	0.026234693518316542	-2.48613776083163	0.02621	-0.001138	4.19414	86.41
52.0	0.02636668723977284	-2.5780914181672214	0.02634	-0.001186	4.19414	86.41
39.81	0.02663383119267673	-2.888187906183781	0.0266	-0.001342	4.19414	86.41
31.62	0.026830629437268147	-3.15353330914268	0.02679	-0.001476	4.19414	86.41
25.12	0.027066800346550013	-3.3698168838729567	0.02702	-0.001591	4.19414	86.41
19.95	0.0273438352284386	-3.595940325862554	0.02729	-0.001715	4.19414	86.41
15.85	0.027617938807955964	-3.7119552355932854	0.02756	-0.001788	4.19414	86.41
12.59	0.02786546753600233	-3.928280813471185	0.0278	-0.001909	4.19414	86.41
10.0	0.02818948179729454	-4.023637535105737	0.02812	-0.001978	4.19414	86.41
7.943	0.028544791556429343	-4.1485406473646735	0.02847	-0.002065	4.19414	86.41
6.31	0.028938495123278264	-4.221037529684247	0.02886	-0.00213	4.19414	86.41
5.012	0.02929833239281717	-4.190672137895906	0.02922	-0.002141	4.19414	86.41
3.981	0.02964733546206134	-4.139316067361665	0.02957	-0.00214	4.19414	86.41
3.162	0.0300007396742147	-3.935396997831102	0.02993	-0.002059	4.19414	86.41
2.512	0.03036799237684309	-3.8347827450522143	0.0303	-0.002031	4.19414	86.41
1.995	0.030632066547982034	-3.6479731676895386	0.03057	-0.001949	4.19414	86.41
1.585	0.03092646640015636	-3.462849615574523	0.03087	-0.001868	4.19414	86.41
1.259	0.03103236381586166	-3.32894739496619	0.03098	-0.001802	4.19414	86.41
1.0	0.03134733296470371	-3.1490086064709013	0.0313	-0.001722	4.19414	86.41
0.7943	0.03152195078036891	-3.2899309950059923	0.03147	-0.001809	4.19414	86.41
0.631	0.031730079167881065	-3.21949489685283	0.03168	-0.001782	4.19414	86.41
0.5012	0.03186930159259848	-3.18740929598949	0.03182	-0.001772	4.19414	86.41
0.3981	0.03205945258422233	-3.1828041550636406	0.03201	-0.00178	4.19414	86.41
0.3162	0.032235278329805064	-3.355918892246932	0.03218	-0.001887	4.19414	86.41
0.2512	0.03245417846749475	-3.6038655962164072	0.03239	-0.00204	4.19414	86.41
0.1995	0.03261591292605497	-3.909894119906695	0.03254	-0.002224	4.19414	86.41
0.1585	0.03289227027737673	-4.292627416277449	0.0328	-0.002462	4.19414	86.41
0.1259	0.03314172386886355	-4.705926562709351	0.03303	-0.002719	4.19414	86.41
0.1	0.033445810215929885	-5.1651157355459905	0.03331	-0.003011	4.19414	86.41
0.07943	0.03382768239179267	-5.707222440634857	0.03366	-0.003364	4.19414	86.41
0.0631	0.03419337649311633	-6.404216793094786	0.03398	-0.003814	4.19414	86.41
0.05012	0.03460790414052836	-7.2658852764173005	0.03433	-0.004377	4.19414	86.41
0.03981	0.03507508181031086	-8.043702958565616	0.03473	-0.004908	4.19414	86.41
0.03162	0.035572368841560155	-9.147215147581269	0.03512	-0.005655	4.19414	86.41
0.02512	0.03614017267529308	-10.45643125460173	0.03554	-0.006559	4.19414	86.41
0.01995	0.03685129170056323	-12.044805307972263	0.03604	-0.00769	4.19414	86.41
0.01585	0.03767499892501657	-14.036981159663338	0.03655	-0.009138	4.19414	86.41
0.01259	0.038712512189213455	-16.12226553807807	0.03719	-0.01075	4.19414	86.41
0.01	0.040296949016023535	-18.520377607669484	0.03821	-0.0128	4.19414	86.41

File: Warwick/Cell19_80SOH_35degC_20SOC_8641_240Cycles.txt
Freq(Hz)	Zmod(Ohm)	Zphz(Deg)	Zreal(Ohm)	Zimag(Ohm)	Capacity(Ah)	SOH
10000.0	0.0430403450264981	43.597310513503054	0.03117	0.02968	4.19414	86.41
7943.0	0.038348435430927294	40.293386476160144	0.02925	0.0248	4.19414	86.41
6310.0	0.03450723547315838	36.38505534947427	0.02778	0.02047	4.19414	86.41
5012.0	0.03145886997334774	32.235121102214976	0.02661	0.01678	4.19414	86.41
3981.0	0.028784527093561916	27.76688424153011	0.02547	0.01341	4.19414	86.41
3162.0	0.027480203783814997	23.505216375807663	0.0252	0.01096	4.19414	86.41
2512.0	0.02622446956565566	19.3704705571584	0.02474	0.008698	4.19414	86.41
1995.0	0.025063730947327056	16.10585355763413	0.02408	0.006953	4.19414	86.41
1585.0	0.024543008148961692	12.727073600470396	0.02394	0.005407	4.19414	86.41
1259.0	0.02427086615677323	9.754169866770638	0.02392	0.004112	4.19414	86.41
1000.0	0.02411531399339432	7.297118592989211	0.02392	0.003063	4.19414	86.41
794.3	0.02410300968758881	5.299023191956974	0.024	0.002226	4.19414	86.41
631.0	0.02435326468874348	3.4157819860390166	0.02431	0.001451	4.19414	86.41
501.2	0.024458170306872917	2.2086844291787044	0.02444	0.0009426	4.19414	86.41
398.1	0.024576159586884198	1.2828192989075031	0.02457	0.0005502	4.19414	86.41
316.2	0.024681012883591306	0.5190837028104258	0.02468	0.0002236	4.19414	86.41
251.2	0.024810026819622744	-0.08424621242790035	0.02481	-3.648e-05	4.19414	86.41
199.5	0.024961278147562875	-0.5798245127533115	0.02496	-0.0002526	4.19414	86.41
158.5	0.02509355201720155	-0.9640492324255628	0.02509	-0.0004222	4.19414	86.41
125.9	0.025246145230509942	-1.2642064185516177	0.02524	-0.000557	4.19414	86.41
100.0	0.025408625385880283	-1.4929614654454941	0.0254	-0.000662	4.19414	86.41
79.43	0.025601229799367062	-1.6971064778862601	0.02559	-0.0007582	4.19414	86.41
63.1	0.025783469295073542	-1.85207383023954	0.02577	-0.0008333	4.19414	86.41
52.0	0.025886385549357793	-2.038709453960802	0.02587	-0.0009209	4.19414	86.41
39.81	0.02611652456223837	-2.0382986743738405	0.0261	-0.0009289	4.19414	86.41
31.62	0.026296475096293803	-2.0282688422807538	0.02628	-0.0009307	4.19414	86.41
25.12	0.026456871661063787	-2.04630510657629	0.02644	-0.0009447	4.19414	86.41
19.95	0.02662683142170694	-2.037328996862648	0.02661	-0.0009466	4.19414	86.41
15.85	0.02678474066049548	-1.9009570239836004	0.02677	-0.0008885	4.19414	86.41
12.59	0.02693327126733773	-1.7987346930087003	0.02692	-0.0008454	4.19414	86.41
10.0	0.02703082730883389	-1.621745573292832	0.02702	-0.000765	4.19414	86.41
7.943	0.027119369163754528	-1.506124099215145	0.02711	-0.0007128	4.19414	86.41
6.31	0.027248406526620965	-1.4232675170940314	0.02724	-0.0006768	4.19414	86.41
5.012	0.02731780093345729	-1.3692992942320794	0.02731	-0.0006528	4.19414	86.41
3.981	0.027407394249727574	-1.3309464378398042	0.0274	-0.0006366	4.19414	86.41
3.162	0.027515832210747326	-1.1796972845431597	0.02751	-0.0005665	4.19414	86.41
2.512	0.027565866931587694	-1.1821293974489122	0.02756	-0.0005687	4.19414	86.41
1.995	0.027655741397583252	-1.1675118632918897	0.02765	-0.0005635	4.19414	86.41
1.585	0.027685136967152607	-1.1037593661115703	0.02768	-0.0005333	4.19414	86.41
1.259	0.02772543599296502	-1.1346057421958065	0.02772	-0.000549	4.19414	86.41
1.0	0.02778511655976991	-1.0995809555415912	0.02778	-0.0005332	4.19414	86.41
0.7943	0.02779823776590883	-1.394904407156014	0.02779	-0.0006767	4.19414	86.41
0.631	0.02788953446438287	-1.4982266620147948	0.02788	-0.0007292	4.19414	86.41
0.5012	0.0279598606264409	-1.521721394940567	0.02795	-0.0007425	4.19414	86.41
0.3981	0.02803103885980682	-1.6080309220225706	0.02802	-0.0007866	4.19414	86.41
0.3162	0.028143555702149648	-1.7783882883100783	0.02813	-0.0008734	4.19414	86.41
0.2512	0.028215476309288137	-1.8977871007676363	0.0282	-0.0009344	4.19414	86.41
0.1995	0.02829904316403648	-2.102062698612316	0.02828	-0.001038	4.19414	86.41
0.1585	0.028354356367232183	-2.3750080357827015	0.02833	-0.001175	4.19414	86.41
0.1259	0.0285035715130578	-2.7810966548130325	0.02847	-0.001383	4.19414	86.41
0.1	0.02865342962020428	-3.15498435491194	0.02861	-0.001577	4.19414	86.41
0.07943	0.028826691606911814	-3.593939925927716	0.02877	-0.001807	4.19414	86.41
0.0631	0.029015442112778497	-4.132606931175946	0.02894	-0.002091	4.19414	86.41
0.05012	0.029277713366996406	-4.682382662080302	0.02918	-0.00239	4.19414	86.41
0.03981	0.029550866044838687	-5.394192181062425	0.02942	-0.002778	4.19414	86.41
0.03162	0.02987125099489474	-6.1381172192292635	0.0297	-0.003194	4.19414	86.41
0.02512	0.03024568967638199	-7.003774517510569	0.03002	-0.003688	4.19414	86.41
0.01995	0.030676667941613216	-7.839021991349625	0.03039	-0.004184	4.19414	86.41
0.01585	0.03119428050139961	-9.119295667714612	0.0308	-0.004944	4.19414	86.41
0.01259	0.03179474176652486	-10.323865760460027	0.03128	-0.005698	4.19414	86.41
0.01	0.03254131183588025	-11.745018986746935	0.03186	-0.006624	4.19414	86.41

File: Warwick/Cell19_80SOH_35degC_50SOC_8641_240Cycles.txt
Freq(Hz)	Zmod(Ohm)	Zphz(Deg)	Zreal(Ohm)	Zimag(Ohm)	Capacity(Ah)	SOH
10000.0	0.04290234958600753	43.810051067857565	0.03096	0.0297	4.19414	86.41
7943.0	0.038225416936902075	40.469606603223234	0.02908	0.02481	4.19414	86.41
6310.0	0.03433244092691343	36.5795160695514	0.02757	0.02046	4.19414	86.41
5012.0	0.031211640456727037	32.478231949187936	0.02633	0.01676	4.19414	86.41
3981.0	0.028608827309066692	28.043035011073137	0.02525	0.01345	4.19414	86.41
3162.0	0.027289576764764966	23.79407904987305	0.02497	0.01101	4.19414	86.41
2512.0	0.026026383075640765	19.654712571343353	0.02451	0.008754	4.19414	86.41
1995.0	0.024848131438802396	16.376787986144514	0.02384	0.007006	4.19414	86.41
1585.0	0.024316011679549752	13.029232752344488	0.02369	0.005482	4.19414	86.41
1259.0	0.02403711973178151	10.026620657365267	0.02367	0.004185	4.19414	86.41
1000.0	0.023880266832680075	7.608912851314505	0.02367	0.003162	4.19414	86.41
794.3	0.02383347916272402	5.593381459302662	0.02372	0.002323	4.19414	86.41
631.0	0.02406995845447183	3.692152259648591	0.02402	0.00155	4.19414	86.41
501.2	0.02416282475208559	2.490582921450985	0.02414	0.00105	4.19414	86.41
398.1	0.0242591767345885	1.5760042267099164	0.02425	0.0006672	4.19414	86.41
316.2	0.024352496621291214	0.8204383068466173	0.02435	0.0003487	4.19414	86.41
251.2	0.02446021142365699	0.2382235159075581	0.02446	0.0001017	4.19414	86.41
199.5	0.024590200901171998	-0.2316051022279183	0.02459	-9.94e-05	4.19414	86.41
158.5	0.024701310073759246	-0.5901024665533671	0.0247	-0.0002544	4.19414	86.41
125.9	0.024832867952775815	-0.8707918754730537	0.02483	-0.0003774	4.19414	86.41
100.0	0.024964422805464577	-1.0785299169326077	0.02496	-0.0004699	4.19414	86.41
79.43	0.02514618074877376	-1.2703724165842956	0.02514	-0.0005575	4.19414	86.41
63.1	0.02528671237547499	-1.3201983156145287	0.02528	-0.0005826	4.19414	86.41
52.0	0.025427165256079964	-1.3602374092141212	0.02542	-0.0006036	4.19414	86.41
39.81	0.025528129458305404	-1.4460072260404895	0.02552	-0.0006442	4.19414	86.41
31.62	0.02564783478600094	-1.4162401488433438	0.02564	-0.0006339	4.19414	86.41
25.12	0.02576794908408506	-1.4232048466331204	0.02576	-0.00064	4.19414	86.41
19.95	0.025856955352283842	-1.3289793687734954	0.02585	-0.0005997	4.19414	86.41
15.85	0.025926076789402595	-1.2405515187659197	0.02592	-0.0005613	4.19414	86.41
12.59	0.026066237320334515	-1.2534474834081826	0.02606	-0.0005702	4.19414	86.41
10.0	0.02610438588149509	-1.0503049618957288	0.0261	-0.0004785	4.19414	86.41
7.943	0.026144198060946526	-1.0267864974138243	0.02614	-0.0004685	4.19414	86.41
6.31	0.02628431045319622	-1.0376639724709622	0.02628	-0.000476	4.19414	86.41
5.012	0.026314057771655058	-1.0062203617893932	0.02631	-0.0004621	4.19414	86.41
3.981	0.026323078975682156	-0.876348100404783	0.02632	-0.0004026	4.19414	86.41
3.162	0.02635366836115989	-0.9560006183071201	0.02635	-0.0004397	4.19414	86.41
2.512	0.02647344384472863	-0.9241849651784452	0.02647	-0.000427	4.19414	86.41
1.995	0.026473038760406787	-0.8681367005341096	0.02647	-0.0004011	4.19414	86.41
1.585	0.026563043583332085	-0.8673521477123123	0.02656	-0.0004021	4.19414	86.41
1.259	0.026584004400390847	-0.9944927683413689	0.02658	-0.0004614	4.19414	86.41
1.0	0.026634848736946114	-1.093285059540139	0.02663	-0.0005082	4.19414	86.41
0.7943	0.026656661396544015	-1.2809330778154433	0.02665	-0.0005959	4.19414	86.41
0.631	0.026748011162701424	-1.4023308829517975	0.02674	-0.0006546	4.19414	86.41
0.5012	0.02682886665683066	-1.4730869371813309	0.02682	-0.0006897	4.19414	86.41
0.3981	0.02688030105504773	-1.5862633501100474	0.02687	-0.0007441	4.19414	86.41
0.3162	0.026952522372683415	-1.7466184814699357	0.02694	-0.0008215	4.19414	86.41
0.2512	0.02700597311133224	-1.9707152727416444	0.02699	-0.0009287	4.19414	86.41
0.1995	0.027119113628583068	-2.1512801356253197	0.0271	-0.001018	4.19414	86.41
0.1585	0.0272143933241217	-2.4260862684437363	0.02719	-0.001152	4.19414	86.41
0.1259	0.027391152513174758	-2.73287766294265	0.02736	-0.001306	4.19414	86.41
0.1	0.027510379859245856	-3.1047373980985857	0.02747	-0.00149	4.19414	86.41
0.07943	0.02766894333002256	-3.4084124242022513	0.02762	-0.001645	4.19414	86.41
0.0631	0.027846823589055898	-3.9701012519874506	0.02778	-0.001928	4.19414	86.41
0.05012	0.028056701801886835	-4.505523782818363	0.02797	-0.002204	4.19414	86.41
0.03981	0.028318888767040275	-5.026090720689897	0.02821	-0.002481	4.19414	86.41
0.03162	0.028624644556745155	-5.762377096485145	0.02848	-0.002874	4.19414	86.41
0.02512	0.02895648219311179	-6.506040528735134	0.02877	-0.003281	4.19414	86.41
0.01995	0.029354266146507563	-7.3966535271523	0.02911	-0.003779	4.19414	86.41
0.01585	0.029798480246482368	-8.384349772197293	0.02948	-0.004345	4.19414	86.41
0.01259	0.03035101454646945	-9.439977171703074	0.02994	-0.004978	4.19414	86.41
0.01	0.03110384672351637	-10.730097636312541	0.03056	-0.005791	4.19414	86.41
