Repository: chrisw-17/rapid-SOH-prediction

# Rapid EIS-based SOH Estimation for Unknown LIBs

---

**This repository accompanies the paper:**

> **Fast state of health evaluation of lithium-ion batteries using EIS for second-life and recycling assessment**  
> *Authors: Christopher Wett, Jörg Lampe, Joey Danz, Thomas Seeger, Bugra Turan*

## Overview

This repository provides a complete workflow for rapid State of Health (SOH) estimation of lithium-ion batteries using Electrochemical Impedance Spectroscopy (EIS) and neural network models. The code and data enable reproducible analysis, model training, and evaluation for the fully connected neural network model as described in the associated publication.

File: Warwick/Cell19_80SOH_35degC_70SOC_8641_240Cycles.txt
Freq(Hz)	Zmod(Ohm)	Zphz(Deg)	Zreal(Ohm)	Zimag(Ohm)	Capacity(Ah)	SOH
10000.0	0.042874071418515874	43.80926610814267	0.03094	0.02968	4.19414	86.41
7943.0	0.03815919548418179	40.51497890591452	0.02901	0.02479	4.19414	86.41
6310.0	0.034280176487293645	36.686043675175526	0.02749	0.02048	4.19414	86.41
5012.0	0.03119404109761991	32.56416824798367	0.02629	0.01679	4.19414	86.41
3981.0	0.028543580714409326	28.18111782776373	0.02516	0.01348	4.19414	86.41
3162.0	0.02720620885018712	23.91758465946621	0.02487	0.01103	4.19414	86.41
2512.0	0.02593398097091922	19.80511244429425	0.0244	0.008787	4.19414	86.41
1995.0	0.024763556206651743	16.530817669995624	0.02374	0.007046	4.19414	86.41
1585.0	0.024212484465663577	13.124804418565944	0.02358	0.005498	4.19414	86.41
1259.0	0.023926522605677573	10.178049140486555	0.02355	0.004228	4.19414	86.41
1000.0	0.023742840689353072	7.677566502694779	0.02353	0.003172	4.19414	86.41
794.3	0.02370626763115611	5.676924400659238	0.02359	0.002345	4.19414	86.41
631.0	0.02393201472922829	3.7782427807967323	0.02388	0.001577	4.19414	86.41
501.2	0.024024242776828575	2.5741893262273177	0.024	0.001079	4.19414	86.41
398.1	0.02410981841491138	1.6352196240864438	0.0241	0.000688	4.19414	86.41
316.2	0.024202894465125448	0.8861198505465689	0.0242	0.0003743	4.19414	86.41
251.2	0.024320332119648368	0.2994336874014102	0.02432	0.0001271	4.19414	86.41
199.5	0.024440164535092637	-0.2102398709293769	0.02444	-8.968e-05	4.19414	86.41
158.5	0.024531276976341856	-0.584616221725722	0.02453	-0.0002503	4.19414	86.41
125.9	0.02466281020666542	-0.8649472127031856	0.02466	-0.0003723	4.19414	86.41
100.0	0.024804419187717336	-1.0815603860766123	0.0248	-0.0004682	4.19414	86.41
79.43	0.0249759643985973	-1.252184921020645	0.02497	-0.0005458	4.19414	86.41
63.1	0.025107708147300106	-1.419777235393638	0.0251	-0.0006221	4.19414	86.41
52.0	0.025229707093820965	-1.5894250926322335	0.02522	-0.0006998	4.19414	86.41
39.81	0.02536911508113754	-1.5359541252513098	0.02536	-0.00068	4.19414	86.41
31.62	0.025498835452624106	-1.5083578904938229	0.02549	-0.0006712	4.19414	86.41
25.12	0.025629035882178637	-1.5214915191636236	0.02562	-0.0006805	4.19414	86.41
19.95	0.025788390815248634	-1.461636448336836	0.02578	-0.0006578	4.19414	86.41
15.85	0.025817709712714645	-1.4002599883104023	0.02581	-0.0006309	4.19414	86.41
12.59	0.025937647311196133	-1.3913532047729684	0.02593	-0.0006298	4.19414	86.41
10.0	0.025986247748376448	-1.2564242491706956	0.02598	-0.0005698	4.19414	86.41
7.943	0.026096258587199814	-1.2548601864948656	0.02609	-0.0005715	4.19414	86.41
6.31	0.02610551344543907	-1.177580742827246	0.0261	-0.0005365	4.19414	86.41
5.012	0.026186005740471377	-1.2271413264686042	0.02618	-0.0005608	4.19414	86.41
3.981	0.026286468108325245	-1.271068802837353	0.02628	-0.0005831	4.19414	86.41
3.162	0.026345816991697184	-1.2040347127128892	0.02634	-0.0005536	4.19414	86.41
2.512	0.026396668443006213	-1.2879068009825196	0.02639	-0.0005933	4.19414	86.41
1.995	0.02648579251617742	-1.1983196669937792	0.02648	-0.0005539	4.19414	86.41
1.585	0.0265678500756083	-1.3928586264179663	0.02656	-0.0006458	4.19414	86.41
1.259	0.02664787748414496	-1.3931914060242419	0.02664	-0.0006479	4.19414	86.41
1.0	0.026700625652594734	-1.6164754793274583	0.02669	-0.0007532	4.19414	86.41
0.7943	0.026784302773079607	-1.87252191671016	0.02677	-0.0008752	4.19414	86.41
0.631	0.026855958752016282	-1.975323685209909	0.02684	-0.0009257	4.19414	86.41
0.5012	0.02695780073095726	-2.0822756455586493	0.02694	-0.0009795	4.19414	86.41
0.3981	0.02711155954569932	-2.285119764799316	0.02709	-0.001081	4.19414	86.41
0.3162	0.027175587224566096	-2.4865307463612325	0.02715	-0.001179	4.19414	86.41
0.2512	0.027341978421467603	-2.7713636127626495	0.02731	-0.001322	4.19414	86.41
0.1995	0.02753602120859148	-2.930984565584381	0.0275	-0.001408	4.19414	86.41
0.1585	0.027676751326700177	-3.3307205537967546	0.02763	-0.001608	4.19414	86.41
0.1259	0.027886547383998615	-3.64938707908364	0.02783	-0.001775	4.19414	86.41
0.1	0.028093005819954546	-4.1315343016079025	0.02802	-0.002024	4.19414	86.41
0.07943	0.028365366223618547	-4.446266051056324	0.02828	-0.002199	4.19414	86.41
0.0631	0.028627796352496293	-4.973728487449268	0.02852	-0.002482	4.19414	86.41
0.05012	0.028956471884537312	-5.564896849244476	0.02882	-0.002808	4.19414	86.41
0.03981	0.029348565228985216	-6.143788772207867	0.02918	-0.003141	4.19414	86.41
0.03162	0.02969333610425073	-6.8722773350913124	0.02948	-0.003553	4.19414	86.41
0.02512	0.030164254607067616	-7.589622575951749	0.0299	-0.003984	4.19414	86.41
0.01995	0.03064635188729647	-8.496561054971828	0.03031	-0.004528	4.19414	86.41
0.01585	0.03122136582534467	-9.535332713614059	0.03079	-0.005172	4.19414	86.41
0.01259	0.03185826933466411	-10.645065317176021	0.03131	-0.005885	4.19414	86.41
0.01	0.032675333586667486	-11.841245711624602	0.03198	-0.006705	4.19414	86.41

File: Warwick/Cell19_80SOH_35degC_95SOC_8641_240Cycles.txt
Freq(Hz)	Zmod(Ohm)	Zphz(Deg)	Zreal(Ohm)	Zimag(Ohm)	Capacity(Ah)	SOH
10000.0	0.04289892539446647	44.05554582904391	0.03083	0.02983	4.19414	86.41
7943.0	0.03819711507430895	40.60454860794469	0.029	0.02486	4.19414	86.41
6310.0	0.03427215779608865	36.69603143496951	0.02748	0.02048	4.19414	86.41
5012.0	0.031146524685749452	32.59817115600142	0.02624	0.01678	4.19414	86.41
3981.0	0.028539491936613027	28.20829505062257	0.02515	0.01349	4.19414	86.41
3162.0	0.027186910453378114	23.981747340136828	0.02484	0.01105	4.19414	86.41
2512.0	0.025922632601647542	19.865839702102306	0.02438	0.008809	4.19414	86.41
1995.0	0.024723218257338586	16.541641670598977	0.0237	0.007039	4.19414	86.41
1585.0	0.02417375852034598	13.14864067647805	0.02354	0.005499	4.19414	86.41
1259.0	0.023885915117491312	10.178477224528327	0.02351	0.004221	4.19414	86.41
1000.0	0.023711907746952796	7.6656990022751526	0.0235	0.003163	4.19414	86.41
794.3	0.023665574068676216	5.664821278774912	0.02355	0.002336	4.19414	86.41
631.0	0.023890399766433378	3.7223444894719977	0.02384	0.001551	4.19414	86.41
501.2	0.023972787176296376	2.4983773201547916	0.02395	0.001045	4.19414	86.41
398.1	0.02406882991775878	1.552035849696789	0.02406	0.0006519	4.19414	86.41
316.2	0.02416231273057279	0.7927465572153835	0.02416	0.0003343	4.19414	86.41
251.2	0.02427007896254357	0.14615467720748726	0.02427	6.191e-05	4.19414	86.41
199.5	0.024400527210697725	-0.3766438792433948	0.0244	-0.0001604	4.19414	86.41
158.5	0.024492407467621474	-0.8033516262555285	0.02449	-0.0003434	4.19414	86.41
125.9	0.024624887580657093	-1.1415755385343291	0.02462	-0.0004906	4.19414	86.41
100.0	0.024747730042369544	-1.4320961841646462	0.02474	-0.0006185	4.19414	86.41
79.43	0.024930901785535156	-1.6944676439807909	0.02492	-0.0007372	4.19414	86.41
63.1	0.025084650522580538	-1.9583093631431885	0.02507	-0.0008572	4.19414	86.41
52.0	0.025258307192882107	-2.18158743333061	0.02524	-0.0009615	4.19414	86.41
39.81	0.02537355215573886	-2.4688569469528523	0.02535	-0.001093	4.19414	86.41
31.62	0.02555823352659569	-2.693362226911745	0.02553	-0.001201	4.19414	86.41
25.12	0.025743505375142677	-2.9235339789764367	0.02571	-0.001313	4.19414	86.41
19.95	0.025978292861541154	-3.111319408965002	0.02594	-0.00141	4.19414	86.41
15.85	0.026253518259463815	-3.2994354956941137	0.02621	-0.001511	4.19414	86.41
12.59	0.026529264143583028	-3.4922692985302195	0.02648	-0.001616	4.19414	86.41
10.0	0.02681909364613204	-3.4673245757903404	0.02677	-0.001622	4.19414	86.41
7.943	0.02706786435979019	-3.4078524253355575	0.02702	-0.001609	4.19414	86.41
6.31	0.027447554080464075	-3.373202569142445	0.0274	-0.001615	4.19414	86.41
5.012	0.027722862063647033	-3.1864793426174813	0.02768	-0.001541	4.19414	86.41
3.981	0.02794990427532803	-3.06202594315491	0.02791	-0.001493	4.19414	86.41
3.162	0.028184891413663458	-2.851238476761747	0.02815	-0.001402	4.19414	86.41
2.512	0.028380481408883818	-2.6557313945648877	0.02835	-0.001315	4.19414	86.41
1.995	0.028576483338577544	-2.4669091238933936	0.02855	-0.00123	4.19414	86.41
1.585	0.028694768930939314	-2.3807902763987614	0.02867	-0.001192	4.19414	86.41
1.259	0.028809951128039076	-2.132431863335349	0.02879	-0.001072	4.19414	86.41
1.0	0.028949669929033733	-2.112232943420333	0.02893	-0.001067	4.19414	86.41
0.7943	0.028984562253033943	-2.358951609331531	0.02896	-0.001193	4.19414	86.41
0.631	0.029142384322494958	-2.245819607209352	0.02912	-0.001142	4.19414	86.41
0.5012	0.029261175113108495	-2.1798710896909026	0.02924	-0.001113	4.19414	86.41
0.3981	0.029413239552963218	-2.277763787192965	0.02939	-0.001169	4.19414	86.41
0.3162	0.029483863315379822	-2.305367267076518	0.02946	-0.001186	4.19414	86.41
0.2512	0.02965741939211839	-2.463958154269289	0.02963	-0.001275	4.19414	86.41
0.1995	0.02980063927166664	-2.5983716872988905	0.02977	-0.001351	4.19414	86.41
0.1585	0.02996831868824142	-2.897730848256913	0.02993	-0.001515	4.19414	86.41
0.1259	0.030112750057077153	-3.0533891835888958	0.03007	-0.001604	4.19414	86.41
0.1	0.030350609614964903	-3.30925935163001	0.0303	-0.001752	4.19414	86.41
0.07943	0.030562081228214806	-3.6525810428831753	0.0305	-0.001947	4.19414	86.41
0.0631	0.030833313558552216	-3.9518984057006437	0.03076	-0.002125	4.19414	86.41
0.05012	0.031131109842085617	-4.384589617534615	0.03104	-0.00238	4.19414	86.41
0.03981	0.031458956689629745	-4.769994175124115	0.03135	-0.002616	4.19414	86.41
0.03162	0.03179995729556881	-5.1817052849090715	0.03167	-0.002872	4.19414	86.41
0.02512	0.03215019153908729	-5.54035758957446	0.032	-0.003104	4.19414	86.41
0.01995	0.03259363626538162	-6.0849156900162775	0.03241	-0.003455	4.19414	86.41
0.01585	0.033079220123817914	-6.599945421568475	0.03286	-0.003802	4.19414	86.41
0.01259	0.03359084077542567	-7.14490351688156	0.03333	-0.004178	4.19414	86.41
0.01	0.03419463092358214	-7.7784477263001115	0.03388	-0.004628	4.19414	86.41

File: Warwick/Cell20_85SOH_15degC_05SOC_8458_160Cycles.txt
Freq(Hz)	Zmod(Ohm)	Zphz(Deg)	Zreal(Ohm)	Zimag(Ohm)	Capacity(Ah)	SOH
10000.0	0.04121215840016147	41.59659368932275	0.03082	0.02736	4.12166	84.58
7943.0	0.037000471618615895	37.941532396769595	0.02918	0.02275	4.12166	84.58
6310.0	0.03346526557492111	33.889505038046515	0.02778	0.01866	4.12166	84.58
5012.0	0.03068619396406143	29.756460880356332	0.02664	0.01523	4.12166	84.58
3981.0	0.02833413665527856	25.235564609569924	0.02563	0.01208	4.12166	84.58
3162.0	0.027214973819572195	20.92565848762296	0.02542	0.00972	4.12166	84.58
2512.0	0.026202010628957467	16.676205030439156	0.0251	0.007519	4.12166	84.58
1995.0	0.02517786347170864	13.3253470866323	0.0245	0.005803	4.12166	84.58
1585.0	0.024838388514555446	9.880233205431592	0.02447	0.004262	4.12166	84.58
1259.0	0.02476465618578219	6.808775876023556	0.02459	0.002936	4.12166	84.58
1000.0	0.02483021457821096	4.309862687398524	0.02476	0.001866	4.12166	84.58
794.3	0.025009928093459203	2.287405315432177	0.02499	0.0009982	4.12166	84.58
631.0	0.025460561557239855	0.38054099968832167	0.02546	0.0001691	4.12166	84.58
501.2	0.02579262395356471	-0.817281411996704	0.02579	-0.0003679	4.12166	84.58
398.1	0.02612195770018013	-1.7337048644754236	0.02611	-0.0007903	4.12166	84.58
316.2	0.026454017256363916	-2.4416666643384453	0.02643	-0.001127	4.12166	84.58
251.2	0.02680790042133102	-3.047048928281914	0.02677	-0.001425	4.12166	84.58
199.5	0.02715974132792873	-3.468165449184931	0.02711	-0.001643	4.12166	84.58
158.5	0.027501021090134088	-3.817539486157489	0.02744	-0.001831	4.12166	84.58
125.9	0.027860091977594044	-4.065103504209025	0.02779	-0.001975	4.12166	84.58
100.0	0.02822911695395377	-4.290671317635934	0.02815	-0.002112	4.12166	84.58
79.43	0.028628947326089373	-4.517663670764579	0.02854	-0.002255	4.12166	84.58
63.1	0.028983564808353023	-4.605055812304014	0.02889	-0.002327	4.12166	84.58
52.0	0.029304458722180828	-4.601596536851305	0.02921	-0.002351	4.12166	84.58
39.81	0.02971075510652666	-4.9487745597249635	0.0296	-0.002563	4.12166	84.58
31.62	0.03005863975631632	-5.092265509490623	0.02994	-0.002668	4.12166	84.58
25.12	0.030428271081348015	-5.2627901452638985	0.0303	-0.002791	4.12166	84.58
19.95	0.03077920362842418	-5.451274288637322	0.03064	-0.002924	4.12166	84.58
15.85	0.03118506270636633	-5.716077631670598	0.03103	-0.003106	4.12166	84.58
12.59	0.03158697549623895	-6.067966277707473	0.03141	-0.003339	4.12166	84.58
10.0	0.03202221180680685	-6.442345693417917	0.03182	-0.003593	4.12166	84.58
7.943	0.03254910050984512	-6.949036602578128	0.03231	-0.003938	4.12166	84.58
6.31	0.03311667259855676	-7.544338394576069	0.03283	-0.004348	4.12166	84.58
5.012	0.03381387289264571	-8.058213082579465	0.03348	-0.00474	4.12166	84.58
3.981	0.03458800260205842	-8.70031899893397	0.03419	-0.005232	4.12166	84.58
3.162	0.03553415214972773	-9.170203555394686	0.03508	-0.005663	4.12166	84.58
2.512	0.036522400920530954	-9.51441934776035	0.03602	-0.006037	4.12166	84.58
1.995	0.037684340567402795	-9.750270931534011	0.03714	-0.006382	4.12166	84.58
1.585	0.03887097246017907	-9.745842402895002	0.03831	-0.00658	4.12166	84.58
1.259	0.04010760058891581	-9.478761879518878	0.03956	-0.006605	4.12166	84.58
1.0	0.041205056109657225	-9.156457452411436	0.04068	-0.006557	4.12166	84.58
0.7943	0.04235700244351576	-8.873893264366329	0.04185	-0.006534	4.12166	84.58
0.631	0.04341884877561818	-8.245620515894972	0.04297	-0.006227	4.12166	84.58
0.5012	0.04428859126231043	-7.5954982640792466	0.0439	-0.005854	4.12166	84.58
0.3981	0.045017228079925135	-6.912528911211154	0.04469	-0.005418	4.12166	84.58
0.3162	0.045675729890172524	-6.4120865793652815	0.04539	-0.005101	4.12166	84.58
0.2512	0.04622634698956862	-5.917789725253233	0.04598	-0.004766	4.12166	84.58
0.1995	0.046749024588754795	-5.548396587346442	0.04653	-0.00452	4.12166	84.58
0.1585	0.047149613529699264	-5.274082118362401	0.04695	-0.004334	4.12166	84.58
0.1259	0.047496321920755084	-5.211248035305877	0.0473	-0.004314	4.12166	84.58
0.1	0.047940961869783125	-5.247988990068526	0.04774	-0.004385	4.12166	84.58
0.07943	0.04834224369017226	-5.37094426785502	0.04813	-0.004525	4.12166	84.58
0.0631	0.04879055667852131	-5.691897246704234	0.04855	-0.004839	4.12166	84.58
0.05012	0.04924679376365532	-6.077576365494992	0.04897	-0.005214	4.12166	84.58
0.03981	0.049737457273165864	-6.678071924463863	0.0494	-0.005784	4.12166	84.58
0.03162	0.050356725717623854	-7.376222265492603	0.04994	-0.006465	4.12166	84.58
0.02512	0.05099249062362026	-8.287416271513333	0.05046	-0.00735	4.12166	84.58
0.01995	0.05178003388372781	-9.227292277769852	0.05111	-0.008303	4.12166	84.58
0.01585	0.05271849717129653	-10.534064914654262	0.05183	-0.009638	4.12166	84.58
0.01259	0.053779834510715996	-12.074666610869434	0.05259	-0.01125	4.12166	84.58
0.01	0.055133630390171114	-13.809400549883387	0.05354	-0.01316	4.12166	84.58

File: Warwick/Cell20_85SOH_15degC_20SOC_8458_160Cycles.txt
Freq(Hz)	Zmod(Ohm)	Zphz(Deg)	Zreal(Ohm)	Zimag(Ohm)	Capacity(Ah)	SOH
10000.0	0.04115498147247791	41.77921507687989	0.03069	0.02742	4.12166	84.58
7943.0	0.03689240165670975	38.23049815401968	0.02898	0.02283	4.12166	84.58
6310.0	0.03329173020436156	34.21513286916095	0.02753	0.01872	4.12166	84.58
5012.0	0.03052677840847278	30.10106923469715	0.02641	0.01531	4.12166	84.58
3981.0	0.028130129754411017	25.499248509158896	0.02539	0.01211	4.12166	84.58
3162.0	0.027020048130971197	21.149713753029285	0.0252	0.009749	4.12166	84.58
2512.0	0.02594986668559205	16.893808425803584	0.02483	0.007541	4.12166	84.58
1995.0	0.024968494728357174	13.486361570762723	0.02428	0.005823	4.12166	84.58
1585.0	0.024628112006404388	10.05285719837967	0.02425	0.004299	4.12166	84.58
1259.0	0.024542326621573594	6.988340231558899	0.02436	0.002986	4.12166	84.58
1000.0	0.024584308003277214	4.455904591762284	0.02451	0.00191	4.12166	84.58
794.3	0.024771756982499244	2.401542893069501	0.02475	0.001038	4.12166	84.58
631.0	0.025221076285519617	0.5293234268435939	0.02522	0.000233	4.12166	84.58
501.2	0.025541743138634842	-0.6693924319733773	0.02554	-0.0002984	4.12166	84.58
398.1	0.025859655518973953	-1.5657686288946704	0.02585	-0.0007066	4.12166	84.58
316.2	0.026180308649823056	-2.2569339684185548	0.02616	-0.001031	4.12166	84.58
251.2	0.026522421099892068	-2.833277870180758	0.02649	-0.001311	4.12166	84.58
199.5	0.02687228961216368	-3.2148381777640247	0.02683	-0.001507	4.12166	84.58
158.5	0.027181288803145447	-3.5203204901770593	0.02713	-0.001669	4.12166	84.58
125.9	0.027538692942839536	-3.7414166553182024	0.02748	-0.001797	4.12166	84.58
100.0	0.027875993058544123	-3.9432771333594383	0.02781	-0.001917	4.12166	84.58
79.43	0.02825216317381733	-4.096020060567423	0.02818	-0.002018	4.12166	84.58
63.1	0.028574785318528643	-4.146188859042072	0.0285	-0.002066	4.12166	84.58
52.0	0.028890634485936786	-4.007338308015642	0.02882	-0.002019	4.12166	84.58
39.81	0.029273616466026196	-4.331604289620848	0.02919	-0.002211	4.12166	84.58
31.62	0.029595196164242603	-4.348518069709365	0.02951	-0.002244	4.12166	84.58
25.12	0.029949450228676986	-4.429371248557756	0.02986	-0.002313	4.12166	84.58
19.95	0.030332027973744187	-4.464334239235629	0.03024	-0.002361	4.12166	84.58
15.85	0.030672243625140955	-4.444694750979915	0.03058	-0.002377	4.12166	84.58
12.59	0.031067151864952153	-4.532373811686323	0.03097	-0.002455	4.12166	84.58
10.0	0.03142557081422706	-4.469601572801507	0.03133	-0.002449	4.12166	84.58
7.943	0.031873148965861534	-4.381471468878355	0.03178	-0.002435	4.12166	84.58
6.31	0.03226194749236319	-4.326786688154316	0.03217	-0.002434	4.12166	84.58
5.012	0.03271018833635783	-4.012734921443415	0.03263	-0.002289	4.12166	84.58
3.981	0.03306508171772754	-3.8619099644077477	0.03299	-0.002227	4.12166	84.58
3.162	0.033373452758142956	-3.533711961055811	0.03331	-0.002057	4.12166	84.58
2.512	0.03367690973055574	-3.331393669011325	0.03362	-0.001957	4.12166	84.58
1.995	0.03391923980575036	-3.0876302883445885	0.03387	-0.001827	4.12166	84.58
1.585	0.03415139617936579	-2.821352868819866	0.03411	-0.001681	4.12166	84.58
1.259	0.03433655568049888	-2.6440839507471208	0.0343	-0.001584	4.12166	84.58
1.0	0.034552444327427836	-2.4831423625906828	0.03452	-0.001497	4.12166	84.58
0.7943	0.034696313478523914	-2.621608131224823	0.03466	-0.001587	4.12166	84.58
0.631	0.034883175615187334	-2.4990419193674698	0.03485	-0.001521	4.12166	84.58
0.5012	0.03500046428263488	-2.3907144761349977	0.03497	-0.00146	4.12166	84.58
0.3981	0.0351580049064221	-2.287027643818639	0.03513	-0.001403	4.12166	84.58
0.3162	0.03530792568248664	-2.2789356103633422	0.03528	-0.001404	4.12166	84.58
0.2512	0.03546879813300698	-2.309010722129321	0.03544	-0.001429	4.12166	84.58
0.1995	0.03558150515366094	-2.411283774466407	0.03555	-0.001497	4.12166	84.58
0.1585	0.035755548324700605	-2.5551209697040087	0.03572	-0.001594	4.12166	84.58
0.1259	0.035919356355591896	-2.682380958010067	0.03588	-0.001681	4.12166	84.58
0.1	0.03603654618578201	-2.9124257101579616	0.03599	-0.001831	4.12166	84.58
0.07943	0.03622918436840664	-3.2754501980858794	0.03617	-0.00207	4.12166	84.58
0.0631	0.036433622177873014	-3.64304004201912	0.03636	-0.002315	4.12166	84.58
0.05012	0.03666473586431518	-4.119686017237487	0.03657	-0.002634	4.12166	84.58
0.03981	0.03688730735632516	-4.761577823951268	0.03676	-0.003062	4.12166	84.58
0.03162	0.037235049402411166	-5.39671140253266	0.03707	-0.003502	4.12166	84.58
0.02512	0.03761357633886998	-6.250195366437376	0.03739	-0.004095	4.12166	84.58
0.01995	0.0380682602176669	-7.176914009331851	0.03777	-0.004756	4.12166	84.58
0.01585	0.038657580110503555	-8.224424935056831	0.03826	-0.00553	4.12166	84.58
0.01259	0.03930422272479129	-9.545721421624172	0.03876	-0.006518	4.12166	84.58
0.01	0.04010098876586461	-10.881209890829542	0.03938	-0.00757	4.12166	84.58

File: Warwick/Cell20_85SOH_15degC_50SOC_8458_160Cycles.txt
Freq(Hz)	Zmod(Ohm)	Zphz(Deg)	Zreal(Ohm)	Zimag(Ohm)	Capacity(Ah)	SOH
10000.0	0.04101219940456742	41.80756668288682	0.03057	0.02734	4.12166	84.58
7943.0	0.03677960848078729	38.30946900036515	0.02886	0.0228	4.12166	84.58
6310.0	0.03320735611276514	34.46053732812599	0.02738	0.01879	4.12166	84.58
5012.0	0.030356075174501725	30.222471633793084	0.02623	0.01528	4.12166	84.58
3981.0	0.027989783850540895	25.7044889728243	0.02522	0.01214	4.12166	84.58
3162.0	0.026852387696441448	21.347728321373996	0.02501	0.009775	4.12166	84.58
2512.0	0.025779565551032856	17.09946090040927	0.02464	0.00758	4.12166	84.58
1995.0	0.024787038629090003	13.717806045672173	0.02408	0.005878	4.12166	84.58
1585.0	0.02442737171698994	10.217362775658762	0.02404	0.004333	4.12166	84.58
1259.0	0.024350881893680978	7.178715713436673	0.02416	0.003043	4.12166	84.58
1000.0	0.024399174084382448	4.6169917740978486	0.02432	0.001964	4.12166	84.58
794.3	0.024555191793182964	2.5955693821816546	0.02453	0.001112	4.12166	84.58
631.0	0.025001928130646247	0.7115769946222564	0.025	0.0003105	4.12166	84.58
501.2	0.025310837497206605	-0.4660980152050647	0.02531	-0.0002059	4.12166	84.58
398.1	0.025617256568375938	-1.363789114100843	0.02561	-0.0006097	4.12166	84.58
316.2	0.025916655667736144	-2.054245936853878	0.0259	-0.000929	4.12166	84.58
251.2	0.026256528711922297	-2.575808848625554	0.02623	-0.00118	4.12166	84.58
199.5	0.02657627031771012	-2.993751157546923	0.02654	-0.001388	4.12166	84.58
158.5	0.02687358926529912	-3.2637981144374537	0.02683	-0.00153	4.12166	84.58
125.9	0.02720021330798713	-3.481991653231562	0.02715	-0.001652	4.12166	84.58
100.0	0.02752574978088699	-3.6472284053079127	0.02747	-0.001751	4.12166	84.58
79.43	0.0278797305582389	-3.7511911817352916	0.02782	-0.001824	4.12166	84.58
63.1	0.028193824075495682	-3.8559808295855666	0.02813	-0.001896	4.12166	84.58
52.0	0.028401285551890077	-4.060320060605166	0.02833	-0.002011	4.12166	84.58
39.81	0.0288258964127744	-3.874894426573687	0.02876	-0.001948	4.12166	84.58
31.62	0.02912860456664548	-3.9331415674156474	0.02906	-0.001998	4.12166	84.58
25.12	0.02943727264880359	-3.8742786302685044	0.02937	-0.001989	4.12166	84.58
19.95	0.02974697337545452	-3.8454648645372416	0.02968	-0.001995	4.12166	84.58
15.85	0.03009645994132865	-3.8083762692154233	0.03003	-0.001999	4.12166	84.58
12.59	0.030395082562809397	-3.75012559956296	0.03033	-0.001988	4.12166	84.58
10.0	0.030716548780746835	-3.4772001846114686	0.03066	-0.001863	4.12166	84.58
7.943	0.031035546329974604	-3.428470466511492	0.03098	-0.001856	4.12166	84.58
6.31	0.03132361926725582	-3.352926785778747	0.03127	-0.001832	4.12166	84.58
5.012	0.03160088683882147	-2.9149197254962766	0.03156	-0.001607	4.12166	84.58
3.981	0.031819800140792845	-2.8660019987866794	0.03178	-0.001591	4.12166	84.58
3.162	0.03203457731889091	-2.662335973879195	0.032	-0.001488	4.12166	84.58
2.512	0.03225983057922035	-2.464171349354883	0.03223	-0.001387	4.12166	84.58
1.995	0.03240689432821356	-2.3344217103016165	0.03238	-0.00132	4.12166	84.58
1.585	0.032543746695793956	-2.188929936722796	0.03252	-0.001243	4.12166	84.58
1.259	0.032733457211238784	-2.1692310879219234	0.03271	-0.001239	4.12166	84.58
1.0	0.03284292814290468	-2.14104800084996	0.03282	-0.001227	4.12166	84.58
0.7943	0.032996453460940316	-2.2944271193872976	0.03297	-0.001321	4.12166	84.58
0.631	0.0330858254997514	-2.263962679760386	0.03306	-0.001307	4.12166	84.58
0.5012	0.033245858704506345	-2.2599581043365133	0.03322	-0.001311	4.12166	84.58
0.3981	0.03336502456165738	-2.219229890617821	0.03334	-0.001292	4.12166	84.58
0.3162	0.03355449931082268	-2.189604165750521	0.03353	-0.001282	4.12166	84.58
0.2512	0.03367623406795956	-2.261709839538366	0.03365	-0.001329	4.12166	84.58
0.1995	0.033750265791546	-2.4266520568772254	0.03372	-0.001429	4.12166	84.58
0.1585	0.033933925340284464	-2.5622345034817218	0.0339	-0.001517	4.12166	84.58
0.1259	0.03408985778791105	-2.7709197949749393	0.03405	-0.001648	4.12166	84.58
0.1	0.03426863033446187	-3.052771208980957	0.03422	-0.001825	4.12166	84.58
0.07943	0.03445931573609668	-3.3622622477039603	0.0344	-0.002021	4.12166	84.58
0.0631	0.0346463605736591	-3.8047244444165575	0.03457	-0.002299	4.12166	84.58
0.05012	0.034851658497121775	-4.377270346824917	0.03475	-0.00266	4.12166	84.58
0.03981	0.03514338602070097	-4.993538995420406	0.03501	-0.003059	4.12166	84.58
0.03162	0.03547556377282819	-5.702557827333813	0.0353	-0.003525	4.12166	84.58
0.02512	0.0358828240388072	-6.5304534287189755	0.03565	-0.004081	4.12166	84.58
0.01995	0.036381154517139774	-7.498898293545111	0.03607	-0.004748	4.12166	84.58
0.01585	0.036989087525917695	-8.529233756014362	0.03658	-0.005486	4.12166	84.58
0.01259	0.0376282659712084	-9.792755581258222	0.03708	-0.0064	4.12166	84.58
0.01	0.03844307219773154	-11.052714091969722	0.03773	-0.00737	4.12166	84.58

File: Warwick/Cell20_85SOH_15degC_70SOC_8458_160Cycles.txt
Freq(Hz)	Zmod(Ohm)	Zphz(Deg)	Zreal(Ohm)	Zimag(Ohm)	Capacity(Ah)	SOH
10000.0	0.04100318524212479	41.85634352938697	0.03054	0.02736	4.12166	84.58
7943.0	0.03672013616532488	38.34301787316735	0.0288	0.02278	4.12166	84.58
6310.0	0.0331409112729267	34.476468411811	0.02732	0.01876	4.12166	84.58
5012.0	0.030348873125702707	30.2741034295998	0.02621	0.0153	4.12166	84.58
3981.0	0.027922381703572495	25.748299780448896	0.02515	0.01213	4.12166	84.58
3162.0	0.02678829751962599	21.408206214166828	0.02494	0.009778	4.12166	84.58
2512.0	0.025705177863613392	17.166804616455376	0.02456	0.007587	4.12166	84.58
1995.0	0.024707663608686273	13.746029674103227	0.024	0.005871	4.12166	84.58
1585.0	0.024350069424952363	10.269278902064682	0.02396	0.004341	4.12166	84.58
1259.0	0.024270009497319937	7.174209579339385	0.02408	0.003031	4.12166	84.58
1000.0	0.02430930570789713	4.629368104214482	0.02423	0.001962	4.12166	84.58
794.3	0.02447527413533912	2.60405037143297	0.02445	0.001112	4.12166	84.58
631.0	0.024922112676296126	0.7460445300120984	0.02492	0.0003245	4.12166	84.58
501.2	0.0252307026634218	-0.4276097888226086	0.02523	-0.0001883	4.12166	84.58
398.1	0.02552693295345134	-1.3353874282507914	0.02552	-0.0005949	4.12166	84.58
316.2	0.02582582653081988	-2.0059752044415475	0.02581	-0.000904	4.12166	84.58
251.2	0.026155514236963495	-2.530944380455864	0.02613	-0.001155	4.12166	84.58
199.5	0.026465224824285923	-2.956462915578877	0.02643	-0.001365	4.12166	84.58
158.5	0.02677250387991381	-3.228976592864955	0.02673	-0.001508	4.12166	84.58
125.9	0.027079706423814864	-3.4720691583504335	0.02703	-0.00164	4.12166	84.58
100.0	0.027385270146558713	-3.640805623698802	0.02733	-0.001739	4.12166	84.58
79.43	0.027750339475401016	-3.779052884584756	0.02769	-0.001829	4.12166	84.58
63.1	0.02805434549227624	-3.881321935850885	0.02799	-0.001899	4.12166	84.58
52.0	0.028253219657235526	-3.8336348174956894	0.02819	-0.001889	4.12166	84.58
39.81	0.02867933313380909	-3.984841514184625	0.02861	-0.001993	4.12166	84.58
31.62	0.028992001724613636	-4.038870242364329	0.02892	-0.002042	4.12166	84.58
25.12	0.029342401060581256	-4.02579457659973	0.02927	-0.00206	4.12166	84.58
19.95	0.029673623321057375	-4.036917532063615	0.0296	-0.002089	4.12166	84.58
15.85	0.029972121780080904	-3.975568398748869	0.0299	-0.002078	4.12166	84.58
12.59	0.030322320969873	-3.9579917740528985	0.03025	-0.002093	4.12166	84.58
10.0	0.030685247269657125	-3.7370677631691844	0.03062	-0.002	4.12166	84.58
7.943	0.031005350247981393	-3.720653609689451	0.03094	-0.002012	4.12166	84.58
6.31	0.031288291436254556	-3.4979736449181353	0.03123	-0.001909	4.12166	84.58
5.012	0.0316036089711286	-3.337716429663489	0.03155	-0.00184	4.12166	84.58
3.981	0.03182903008261484	-3.1806289372974343	0.03178	-0.001766	4.12166	84.58
3.162	0.032113140550248276	-2.970213797875925	0.03207	-0.001664	4.12166	84.58
2.512	0.032316952594574885	-2.7402254118829443	0.03228	-0.001545	4.12166	84.58
1.995	0.03250430662235391	-2.6326575056161183	0.03247	-0.001493	4.12166	84.58
1.585	0.03265410332561591	-2.6188156006341425	0.03262	-0.001492	4.12166	84.58
1.259	0.032882963430931826	-2.5656927439074093	0.03285	-0.001472	4.12166	84.58
1.0	0.033013821893261616	-2.593735998043597	0.03298	-0.001494	4.12166	84.58
0.7943	0.033163600528290045	-2.9383279131478037	0.03312	-0.0017	4.12166	84.58
0.631	0.03334367160346923	-2.932769301889347	0.0333	-0.001706	4.12166	84.58
0.5012	0.03354145031151754	-2.848756610728393	0.0335	-0.001667	4.12166	84.58
0.3981	0.03375765022924433	-3.044634199767236	0.03371	-0.001793	4.12166	84.58
0.3162	0.03396868446083834	-3.0679291940141145	0.03392	-0.001818	4.12166	84.58
0.2512	0.0341440820787439	-3.22525412012485	0.03409	-0.001921	4.12166	84.58
0.1995	0.0343918103768906	-3.4356259395644746	0.03433	-0.002061	4.12166	84.58
0.1585	0.03463033404401407	-3.652293041443808	0.03456	-0.002206	4.12166	84.58
0.1259	0.034892636759064226	-3.944056457877329	0.03481	-0.0024	4.12166	84.58
0.1	0.03516000711035196	-4.322466005747912	0.03506	-0.00265	4.12166	84.58
0.07943	0.03548325837631037	-4.77705126967813	0.03536	-0.002955	4.12166	84.58
0.0631	0.0358172086572921	-5.196456492483698	0.03567	-0.003244	4.12166	84.58
0.05012	0.036217851344330185	-5.838097381627677	0.03603	-0.003684	4.12166	84.58
0.03981	0.03664540501891062	-6.497832137725872	0.03641	-0.004147	4.12166	84.58
0.03162	0.03716520583825684	-7.226362091129162	0.03687	-0.004675	4.12166	84.58
0.02512	0.03780815330057791	-8.110385392087906	0.03743	-0.005334	4.12166	84.58
0.01995	0.038424352447373786	-9.012239470228856	0.03795	-0.006019	4.12166	84.58
0.01585	0.03915509122706778	-10.169121875673513	0.03854	-0.006913	4.12166	84.58
0.01259	0.040043986127757066	-11.356232650633814	0.03926	-0.007885	4.12166	84.58
0.01	0.04112783486885737	-12.710284485446593	0.04012	-0.009049	4.12166	84.58

File: Warwick/Cell20_85SOH_15degC_95SOC_8458_160Cycles.txt
Freq(Hz)	Zmod(Ohm)	Zphz(Deg)	Zreal(Ohm)	Zimag(Ohm)	Capacity(Ah)	SOH
10000.0	0.04100046463151363	41.74726964419503	0.03059	0.0273	4.12166	84.58
7943.0	0.036704452046039324	38.36238580857927	0.02878	0.02278	4.12166	84.58
6310.0	0.033121348100583106	34.4577399278481	0.02731	0.01874	4.12166	84.58
5012.0	0.030338795295792483	30.2414838191159	0.02621	0.01528	4.12166	84.58
3981.0	0.027904689570034637	25.720231542180755	0.02514	0.01211	4.12166	84.58
3162.0	0.02677699775927092	21.346450967105444	0.02494	0.009747	4.12166	84.58
2512.0	0.02593655376105314	16.948922359536603	0.02481	0.007561	4.12166	84.58
1995.0	0.024705077635984066	13.623374951119922	0.02401	0.005819	4.12166	84.58
1585.0	0.02435104886858059	10.149323361239189	0.02397	0.004291	4.12166	84.58
1259.0	0.0242829286742765	7.0372180069277634	0.0241	0.002975	4.12166	84.58
1000.0	0.024324397238163993	4.4823498242511395	0.02425	0.001901	4.12166	84.58
794.3	0.024511945434828302	2.424673366260243	0.02449	0.001037	4.12166	84.58
631.0	0.02497129489013335	0.5834927122577832	0.02497	0.0002543	4.12166	84.58
501.2	0.025291353994794347	-0.5928734809987092	0.02529	-0.0002617	4.12166	84.58
398.1	0.025608622771441655	-1.4868944589192992	0.0256	-0.0006645	4.12166	84.58
316.2	0.025908647124850033	-2.173938494357322	0.02589	-0.0009828	4.12166	84.58
251.2	0.026229374392081867	-2.711868627118804	0.0262	-0.001241	4.12166	84.58
199.5	0.026569595405274805	-3.128394435252414	0.02653	-0.00145	4.12166	84.58
158.5	0.02686804116417868	-3.426818650407064	0.02682	-0.001606	4.12166	84.58
125.9	0.027195528474365047	-3.662019675811597	0.02714	-0.001737	4.12166	84.58
100.0	0.027521109879508857	-3.818921806318629	0.02746	-0.001833	4.12166	84.58
79.43	0.027887351416009374	-3.982857844893247	0.02782	-0.001937	4.12166	84.58
63.1	0.028192388352177612	-4.106757049293997	0.02812	-0.002019	4.12166	84.58
52.0	0.02842373332270059	-4.127840429610272	0.02835	-0.002046	4.12166	84.58
39.81	0.028785732577094506	-4.423130709804108	0.0287	-0.00222	4.12166	84.58
31.62	0.02911147601891735	-4.54331588444501	0.02902	-0.002306	4.12166	84.58
25.12	0.029400345729259716	-4.735157828298849	0.0293	-0.002427	4.12166	84.58
19.95	0.029750864794153464	-4.947885228665958	0.02964	-0.002566	4.12166	84.58
15.85	0.03006068695156516	-5.344557553032437	0.02993	-0.0028	4.12166	84.58
12.59	0.03044864570058905	-5.663783635395423	0.0303	-0.003005	4.12166	84.58
10.0	0.0308879829221657	-5.9782275649151435	0.03072	-0.003217	4.12166	84.58
7.943	0.031391490901198055	-6.495191365842058	0.03119	-0.003551	4.12166	84.58
6.31	0.03194710198124393	-6.984872039281755	0.03171	-0.003885	4.12166	84.58
5.012	0.032632709050889414	-7.412483734001119	0.03236	-0.00421	4.12166	84.58
3.981	0.03340850245072353	-7.6649084705762	0.03311	-0.004456	4.12166	84.58
3.162	0.0342886832059792	-7.817695588829494	0.03397	-0.004664	4.12166	84.58
2.512	0.03518585676092029	-7.6828803789437865	0.03487	-0.004704	4.12166	84.58
1.995	0.036003632538953625	-7.446364874015201	0.0357	-0.004666	4.12166	84.58
1.585	0.03683590096631275	-7.016976755330698	0.03656	-0.0045	4.12166	84.58
1.259	0.03761010434710332	-6.477638231886602	0.03737	-0.004243	4.12166	84.58
1.0	0.0382059870177437	-5.95233219513429	0.038	-0.003962	4.12166	84.58
0.7943	0.03873003774849697	-5.678208672320598	0.03854	-0.003832	4.12166	84.58
0.631	0.039201707220477014	-5.205941072370032	0.03904	-0.003557	4.12166	84.58
0.5012	0.03963528710631475	-4.735310251079547	0.0395	-0.003272	4.12166	84.58
0.3981	0.04001031068362254	-4.255594981460789	0.0399	-0.002969	4.12166	84.58
0.3162	0.04030139512473483	-4.065156064435847	0.0402	-0.002857	4.12166	84.58
0.2512	0.040570945576853396	-3.837090279435466	0.04048	-0.002715	4.12166	84.58
0.1995	0.040836659767909525	-3.733344927282503	0.04075	-0.002659	4.12166	84.58
0.1585	0.04114407905154762	-3.6635476520582246	0.04106	-0.002629	4.12166	84.58
0.1259	0.041405402594347517	-3.6806060219046786	0.04132	-0.002658	4.12166	84.58
0.1	0.041668675152925126	-3.7386155303944824	0.04158	-0.002717	4.12166	84.58
0.07943	0.041909555819645714	-3.9500303886579626	0.04181	-0.002887	4.12166	84.58
0.0631	0.04228123845158748	-4.157062077962665	0.04217	-0.003065	4.12166	84.58
0.05012	0.04265938700919177	-4.463602292585426	0.04253	-0.00332	4.12166	84.58
0.03981	0.0430337963117362	-4.845461947615276	0.04288	-0.003635	4.12166	84.58
0.03162	0.04346408190678828	-5.2751076364193565	0.04328	-0.003996	4.12166	84.58
0.02512	0.04397000055719808	-5.7339319089713525	0.04375	-0.004393	4.12166	84.58
0.01995	0.04459757598793908	-6.279469433429816	0.04433	-0.004878	4.12166	84.58
0.01585	0.04526482264407981	-6.868160248354392	0.04494	-0.005413	4.12166	84.58
0.01259	0.04599552544541697	-7.519323331387915	0.0456	-0.006019	4.12166	84.58
0.01	0.046821420407757816	-8.223380950595761	0.04634	-0.006697	4.12166	84.58

File: Warwick/Cell20_85SOH_25degC_05SOC_8458_160Cycles.txt
Freq(Hz)	Zmod(Ohm)	Zphz(Deg)	Zreal(Ohm)	Zimag(Ohm)	Capacity(Ah)	SOH
10000.0	0.041584468254385554	41.841786849309315	0.03098	0.02774	4.12166	84.58
7943.0	0.03722249454295077	38.57567001286035	0.0291	0.02321	4.12166	84.58
6310.0	0.033665724409256366	34.54446048903723	0.02773	0.01909	4.12166	84.58
5012.0	0.030778154590553344	30.49763598923682	0.02652	0.01562	4.12166	84.58
3981.0	0.028354611617865618	26.022836012131638	0.02548	0.01244	4.12166	84.58
3162.0	0.02718208417321968	21.789666943918927	0.02524	0.01009	4.12166	84.58
2512.0	0.026078850070507326	17.658879265670414	0.02485	0.007911	4.12166	84.58
1995.0	0.025045673798083375	14.389122060860464	0.02426	0.006224	4.12166	84.58
1585.0	0.024635222669990218	11.031697955802818	0.02418	0.004714	4.12166	84.58
1259.0	0.024482875648093302	8.077148783731209	0.02424	0.00344	4.12166	84.58
1000.0	0.02444070121743646	5.696597279152365	0.02432	0.002426	4.12166	84.58
794.3	0.024510912692105122	3.6935682012203985	0.02446	0.001579	4.12166	84.58
631.0	0.024863740713134862	1.904930061329934	0.02485	0.0008265	4.12166	84.58
501.2	0.025072131213959452	0.7470653724930412	0.02507	0.0003269	4.12166	84.58
398.1	0.025270079934056403	-0.14411207226793218	0.02527	-6.356e-05	4.12166	84.58
316.2	0.025462889642772282	-0.863197098978929	0.02546	-0.0003836	4.12166	84.58
251.2	0.025698605506914184	-1.4828021264510363	0.02569	-0.000665	4.12166	84.58
199.5	0.025924811020333397	-1.9368366662335252	0.02591	-0.0008762	4.12166	84.58
158.5	0.026131548385045996	-2.3269779613560475	0.02611	-0.001061	4.12166	84.58
125.9	0.026377904939551205	-2.635702069863025	0.02635	-0.001213	4.12166	84.58
100.0	0.026613604960621172	-2.87960674232598	0.02658	-0.001337	4.12166	84.58
79.43	0.026908987420562674	-3.084634089715448	0.02687	-0.001448	4.12166	84.58
63.1	0.027166803934213533	-3.363736031975266	0.02712	-0.001594	4.12166	84.58
52.0	0.027411775863668518	-3.522095297532328	0.02736	-0.001684	4.12166	84.58
39.81	0.02761832790014631	-3.724376461341956	0.02756	-0.001794	4.12166	84.58
31.62	0.027894578487584285	-3.899469115590914	0.02783	-0.001897	4.12166	84.58
25.12	0.02813485740145132	-4.1805072827773735	0.02806	-0.002051	4.12166	84.58
19.95	0.02842410640635867	-4.408754398128147	0.02834	-0.002185	4.12166	84.58
15.85	0.02874670826372995	-4.70107511367034	0.02865	-0.002356	4.12166	84.58
12.59	0.029139690732744573	-4.972977094531876	0.02903	-0.002526	4.12166	84.58
10.0	0.02949421156769579	-5.260206447144648	0.02937	-0.002704	4.12166	84.58
7.943	0.029948330988554272	-5.704882158322827	0.0298	-0.002977	4.12166	84.58
6.31	0.03041232552765408	-5.922425225957906	0.03025	-0.003138	4.12166	84.58
5.012	0.031010716679883425	-6.1885938325778245	0.03083	-0.003343	4.12166	84.58
3.981	0.03154856028410806	-6.4316454264439855	0.03135	-0.003534	4.12166	84.58
3.162	0.03225468778332849	-6.458283524219236	0.03205	-0.003628	4.12166	84.58
2.512	0.032874485866702156	-6.393890103615574	0.03267	-0.003661	4.12166	84.58
1.995	0.03356050013036159	-6.266098272674153	0.03336	-0.003663	4.12166	84.58
1.585	0.03412369991662686	-5.947837235310768	0.03394	-0.003536	4.12166	84.58
1.259	0.03472635346534387	-5.6104473190465445	0.03456	-0.003395	4.12166	84.58
1.0	0.035209022934469515	-5.273397368128075	0.03506	-0.003236	4.12166	84.58
0.7943	0.035616038297373837	-5.190350833387446	0.03547	-0.003222	4.12166	84.58
0.631	0.03602289173567275	-4.734054202638855	0.0359	-0.002973	4.12166	84.58
0.5012	0.036342080347718124	-4.5010014325142915	0.03623	-0.002852	4.12166	84.58
0.3981	0.03664146865233434	-4.264984064005654	0.03654	-0.002725	4.12166	84.58
0.3162	0.036937134823913996	-4.156126193608885	0.03684	-0.002677	4.12166	84.58
0.2512	0.03713553344170512	-4.110679875730162	0.03704	-0.002662	4.12166	84.58
0.1995	0.037408725666614205	-4.16353068126516	0.03731	-0.002716	4.12166	84.58
0.1585	0.03770665134959614	-4.310366943783622	0.0376	-0.002834	4.12166	84.58
0.1259	0.03798009905200354	-4.557680550831369	0.03786	-0.003018	4.12166	84.58
0.1	0.038263176148877136	-4.958130759521152	0.03812	-0.003307	4.12166	84.58
0.07943	0.038611391531515674	-5.400517313428106	0.03844	-0.003634	4.12166	84.58
0.0631	0.0390210572511817	-5.96189329032291	0.03881	-0.004053	4.12166	84.58
0.05012	0.039475654320099626	-6.650820939448177	0.03921	-0.004572	4.12166	84.58
0.03981	0.03995834636218071	-7.350177401639072	0.03963	-0.005112	4.12166	84.58
0.03162	0.04050902121750166	-8.346130662523224	0.04008	-0.00588	4.12166	84.58
0.02512	0.04110681876526083	-9.441240988086102	0.04055	-0.006743	4.12166	84.58
0.01995	0.041850336545839154	-10.793071635563264	0.04111	-0.007837	4.12166	84.58
0.01585	0.0427107968668345	-12.489958087831813	0.0417	-0.009237	4.12166	84.58
0.01259	0.0437416986409993	-14.280864938191506	0.04239	-0.01079	4.12166	84.58
0.01	0.0452081242698699	-16.39454689329243	0.04337	-0.01276	4.12166	84.58

File: Warwick/Cell20_85SOH_25degC_20SOC_8458_160Cycles.txt
Freq(Hz)	Zmod(Ohm)	Zphz(Deg)	Zreal(Ohm)	Zimag(Ohm)	Capacity(Ah)	SOH
10000.0	0.04147304184648143	42.16588898369349	0.03074	0.02784	4.12166	84.58
7943.0	0.0371116006122075	38.7321422385281	0.02895	0.02322	4.12166	84.58
6310.0	0.033515095106533714	34.74272700872545	0.02754	0.0191	4.12166	84.58
5012.0	0.030621601852287215	30.626820799795865	0.02635	0.0156	4.12166	84.58
3981.0	0.028197251639122563	26.246996984397356	0.02529	0.01247	4.12166	84.58
3162.0	0.027022503584975245	21.970713454768738	0.02506	0.01011	4.12166	84.58
2512.0	0.025894157642217287	17.833183329851146	0.02465	0.00793	4.12166	84.58
1995.0	0.024849597763344177	14.574216198038739	0.02405	0.006253	4.12166	84.58
1585.0	0.02444514094866299	11.195015624132628	0.02398	0.004746	4.12166	84.58
1259.0	0.02428196905112928	8.261245820489794	0.02403	0.003489	4.12166	84.58
1000.0	0.024235276375564607	5.828213977917974	0.02411	0.002461	4.12166	84.58
794.3	0.024305459901018126	3.8713092833222245	0.02425	0.001641	4.12166	84.58
631.0	0.024656079049394694	2.0693283723220537	0.02464	0.0008903	4.12166	84.58
501.2	0.024843343932731764	0.940083092694015	0.02484	0.0004076	4.12166	84.58
398.1	0.025040010453160757	0.052353317508821856	0.02504	2.288e-05	4.12166	84.58
316.2	0.025221477534038327	-0.6201878235204131	0.02522	-0.000273	4.12166	84.58
251.2	0.025415406462222866	-1.1818255799840827	0.02541	-0.0005242	4.12166	84.58
199.5	0.02565037847985873	-1.6299424077701916	0.02564	-0.0007296	4.12166	84.58
158.5	0.02584540770214314	-1.978501807422953	0.02583	-0.0008923	4.12166	84.58
125.9	0.02606984443758727	-2.235709440222363	0.02605	-0.001017	4.12166	84.58
100.0	0.0262834069519155	-2.4182515106332945	0.02626	-0.001109	4.12166	84.58
79.43	0.026537100463313618	-2.589621071620905	0.02651	-0.001199	4.12166	84.58
63.1	0.02679035694051126	-2.7278368875252585	0.02676	-0.001275	4.12166	84.58
52.0	0.027032394067118805	-2.8052494971399873	0.027	-0.001323	4.12166	84.58
39.81	0.02722679424757898	-2.9790532042321853	0.02719	-0.001415	4.12166	84.58
31.62	0.027467041631744762	-2.9759495274982855	0.02743	-0.001426	4.12166	84.58
25.12	0.027716965219879323	-2.9594412137396775	0.02768	-0.001431	4.12166	84.58
19.95	0.02793796585293926	-2.9873493507684135	0.0279	-0.001456	4.12166	84.58
15.85	0.028194186351090184	-2.821812248629669	0.02816	-0.001388	4.12166	84.58
12.59	0.028454856597776065	-2.8362615046484905	0.02842	-0.001408	4.12166	84.58
10.0	0.028669807271762396	-2.6129072346172135	0.02864	-0.001307	4.12166	84.58
7.943	0.028875447078789966	-2.4056040059788177	0.02885	-0.001212	4.12166	84.58
6.31	0.02908362398326591	-2.3095072746119008	0.02906	-0.001172	4.12166	84.58
5.012	0.029200053493101688	-2.123565597822298	0.02918	-0.001082	4.12166	84.58
3.981	0.029326335497126127	-1.9124719325502084	0.02931	-0.0009787	4.12166	84.58
3.162	0.029465894578138977	-1.8820096330726563	0.02945	-0.0009677	4.12166	84.58
2.512	0.029574837394143016	-1.8149865986406521	0.02956	-0.0009367	4.12166	84.58
1.995	0.029662181308865335	-1.6420936774087485	0.02965	-0.00085	4.12166	84.58
1.585	0.02984183593815903	-1.6137659955796304	0.02983	-0.0008404	4.12166	84.58
1.259	0.029891942994894127	-1.619689033594221	0.02988	-0.0008449	4.12166	84.58
1.0	0.029970990883853008	-1.5517318042654782	0.02996	-0.0008116	4.12166	84.58
0.7943	0.03005616093665324	-1.8789862501503987	0.03004	-0.0009855	4.12166	84.58
0.631	0.03019437494898677	-1.7680518453694196	0.03018	-0.0009316	4.12166	84.58
0.5012	0.030285035869881346	-1.8055346741983647	0.03027	-0.0009542	4.12166	84.58
0.3981	0.030374934827255187	-1.7967921886538514	0.03036	-0.0009524	4.12166	84.58
0.3162	0.03048666862745092	-1.8947519152317807	0.03047	-0.001008	4.12166	84.58
0.2512	0.03054892019368279	-2.016623874623098	0.03053	-0.001075	4.12166	84.58
0.1995	0.03064280541986977	-2.2106467145892723	0.03062	-0.001182	4.12166	84.58
0.1585	0.030776795739647752	-2.3910591437117263	0.03075	-0.001284	4.12166	84.58
0.1259	0.030863844948418206	-2.6834854144203613	0.03083	-0.001445	4.12166	84.58
0.1	0.031003089458955538	-3.0211408762648575	0.03096	-0.001634	4.12166	84.58
0.07943	0.03119784930087329	-3.4897272991210304	0.03114	-0.001899	4.12166	84.58
0.0631	0.03136398426539587	-3.9361995529200193	0.03129	-0.002153	4.12166	84.58
0.05012	0.03162761750432682	-4.502772526375833	0.03153	-0.002483	4.12166	84.58
0.03981	0.03191982888425312	-5.169402247524066	0.03179	-0.002876	4.12166	84.58
0.03162	0.03223195968289858	-5.9210791169551324	0.03206	-0.003325	4.12166	84.58
0.02512	0.03261139806877344	-6.829515895693142	0.03238	-0.003878	4.12166	84.58
0.01995	0.0330434656778008	-7.7711011065932905	0.03274	-0.004468	4.12166	84.58
0.01585	0.03356788180687009	-8.940948008253452	0.03316	-0.005217	4.12166	84.58
0.01259	0.03419761980021417	-10.172973798004358	0.03366	-0.00604	4.12166	84.58
0.01	0.0350503683860812	-11.717079013195594	0.03432	-0.007118	4.12166	84.58
