Repository: chrisw-17/rapid-SOH-prediction

# Rapid EIS-based SOH Estimation for Unknown LIBs

---

**This repository accompanies the paper:**

> **Fast state of health evaluation of lithium-ion batteries using EIS for second-life and recycling assessment**  
> *Authors: Christopher Wett, Jörg Lampe, Joey Danz, Thomas Seeger, Bugra Turan*

## Overview

This repository provides a complete workflow for rapid State of Health (SOH) estimation of lithium-ion batteries using Electrochemical Impedance Spectroscopy (EIS) and neural network models. The code and data enable reproducible analysis, model training, and evaluation for the fully connected neural network model as described in the associated publication.

File: Warwick/Cell20_85SOH_25degC_50SOC_8458_160Cycles.txt
Freq(Hz)	Zmod(Ohm)	Zphz(Deg)	Zreal(Ohm)	Zimag(Ohm)	Capacity(Ah)	SOH
10000.0	0.04137773314235568	42.061317795533334	0.03072	0.02772	4.12166	84.58
7943.0	0.03704756942094852	38.73226725708482	0.0289	0.02318	4.12166	84.58
6310.0	0.033461561529611855	34.91066010605896	0.02744	0.01915	4.12166	84.58
5012.0	0.030578348549259494	30.783804030528678	0.02627	0.01565	4.12166	84.58
3981.0	0.028120919259512128	26.391925143737165	0.02519	0.0125	4.12166	84.58
3162.0	0.026957865271567776	22.140830812852904	0.02497	0.01016	4.12166	84.58
2512.0	0.02588413686024705	18.05205399161027	0.02461	0.008021	4.12166	84.58
1995.0	0.02475303747017727	14.725654960581606	0.02394	0.006292	4.12166	84.58
1585.0	0.024340002054231633	11.397646514814674	0.02386	0.00481	4.12166	84.58
1259.0	0.024171810110126216	8.440516545341504	0.02391	0.003548	4.12166	84.58
1000.0	0.024113934643686833	6.0415903355096665	0.02398	0.002538	4.12166	84.58
794.3	0.024171274273401475	4.080550242862007	0.02411	0.00172	4.12166	84.58
631.0	0.024499780539629326	2.3025274959608555	0.02448	0.0009843	4.12166	84.58
501.2	0.024675320742798868	1.1898717788829483	0.02467	0.0005124	4.12166	84.58
398.1	0.02485041837957663	0.3324731860165517	0.02485	0.0001442	4.12166	84.58
316.2	0.025020472706166044	-0.35219743799286796	0.02502	-0.0001538	4.12166	84.58
251.2	0.025213025767646374	-0.8876612817842664	0.02521	-0.0003906	4.12166	84.58
199.5	0.025396863431534217	-1.332072990084906	0.02539	-0.0005904	4.12166	84.58
158.5	0.02558054997766858	-1.645596628248676	0.02557	-0.0007346	4.12166	84.58
125.9	0.02577419519771665	-1.9016725208210883	0.02576	-0.0008553	4.12166	84.58
100.0	0.025967233715010925	-2.0875566140626725	0.02595	-0.0009459	4.12166	84.58
79.43	0.026200648846927434	-2.274877608228481	0.02618	-0.00104	4.12166	84.58
63.1	0.026411360131579742	-2.30448286053976	0.02639	-0.001062	4.12166	84.58
52.0	0.026629695379406803	-2.2037558460435114	0.02661	-0.001024	4.12166	84.58
39.81	0.026835083379784755	-2.477496315018204	0.02681	-0.00116	4.12166	84.58
31.62	0.02701440363954015	-2.4355661956810613	0.02699	-0.001148	4.12166	84.58
25.12	0.027212770329387632	-2.3440463572010954	0.02719	-0.001113	4.12166	84.58
19.95	0.027411759593284048	-2.283091371973015	0.02739	-0.001092	4.12166	84.58
15.85	0.027551136836798586	-2.2444794565778126	0.02753	-0.001079	4.12166	84.58
12.59	0.027728583176931342	-2.0977707670959185	0.02771	-0.001015	4.12166	84.58
10.0	0.02788548236645728	-1.9093577870737177	0.02787	-0.0009291	4.12166	84.58
7.943	0.0280038804196847	-1.8040466432615525	0.02799	-0.0008816	4.12166	84.58
6.31	0.028151863452354268	-1.6634312430009865	0.02814	-0.0008172	4.12166	84.58
5.012	0.02822950766060223	-1.487082296052681	0.02822	-0.0007326	4.12166	84.58
3.981	0.028319195019632884	-1.4601089405370253	0.02831	-0.0007216	4.12166	84.58
3.162	0.028429466561298685	-1.4786366016313932	0.02842	-0.0007336	4.12166	84.58
2.512	0.028478043441219764	-1.361801238651154	0.02847	-0.0006768	4.12166	84.58
1.995	0.028569394511609798	-1.469386743403967	0.02856	-0.0007326	4.12166	84.58
1.585	0.02869803611416642	-1.3559532777361178	0.02869	-0.0006791	4.12166	84.58
1.259	0.028757531111171557	-1.31129630873675	0.02875	-0.0006581	4.12166	84.58
1.0	0.028869215859804714	-1.4477701561668175	0.02886	-0.0007294	4.12166	84.58
0.7943	0.02894286308988798	-1.708266495815224	0.02893	-0.0008628	4.12166	84.58
0.631	0.028993092098636184	-1.7219135391110896	0.02898	-0.0008712	4.12166	84.58
0.5012	0.029041418431095957	-1.606742074935185	0.02903	-0.0008143	4.12166	84.58
0.3981	0.02915534816821778	-1.8591988553224212	0.02914	-0.0009459	4.12166	84.58
0.3162	0.029257023163849052	-1.9546264086633558	0.02924	-0.0009979	4.12166	84.58
0.2512	0.02932985409101109	-2.1082989134099535	0.02931	-0.001079	4.12166	84.58
0.1995	0.029432671047664023	-2.2489845286258396	0.02941	-0.001155	4.12166	84.58
0.1585	0.029587140601957468	-2.4543080650329774	0.02956	-0.001267	4.12166	84.58
0.1259	0.029724417572090458	-2.757483885015991	0.02969	-0.00143	4.12166	84.58
0.1	0.029864297681345194	-3.1210855403081212	0.02982	-0.001626	4.12166	84.58
0.07943	0.03002847030735998	-3.5760963333992692	0.02997	-0.001873	4.12166	84.58
0.0631	0.030245306892144438	-4.044046564237015	0.03017	-0.002133	4.12166	84.58
0.05012	0.03050749201425774	-4.581784111949821	0.03041	-0.002437	4.12166	84.58
0.03981	0.030760366398988166	-5.276892114996869	0.03063	-0.002829	4.12166	84.58
0.03162	0.031068150636946512	-5.963830069700546	0.0309	-0.003228	4.12166	84.58
0.02512	0.03147867875245085	-6.757474464499214	0.03126	-0.003704	4.12166	84.58
0.01995	0.03187460744856319	-7.662350591812027	0.03159	-0.00425	4.12166	84.58
0.01585	0.03239766332623389	-8.640075024156959	0.03203	-0.004867	4.12166	84.58
0.01259	0.03307210691806616	-9.896381470616303	0.03258	-0.005684	4.12166	84.58
0.01	0.033772983004170656	-11.371483932610188	0.03311	-0.006659	4.12166	84.58

File: Warwick/Cell20_85SOH_25degC_70SOC_8458_160Cycles.txt
Freq(Hz)	Zmod(Ohm)	Zphz(Deg)	Zreal(Ohm)	Zimag(Ohm)	Capacity(Ah)	SOH
10000.0	0.0414359952215462	42.212299697812654	0.03069	0.02784	4.12166	84.58
7943.0	0.03703538848182911	38.90625058647238	0.02882	0.02326	4.12166	84.58
6310.0	0.03340746174135353	35.01731076390493	0.02736	0.01917	4.12166	84.58
5012.0	0.030514778386873467	30.87681307906041	0.02619	0.01566	4.12166	84.58
3981.0	0.028058198445374216	26.501125405613	0.02511	0.01252	4.12166	84.58
3162.0	0.026872835726807844	22.26068445506111	0.02487	0.01018	4.12166	84.58
2512.0	0.025723657127243785	18.10531014082026	0.02445	0.007994	4.12166	84.58
1995.0	0.024658633396845007	14.804942911794207	0.02384	0.006301	4.12166	84.58
1585.0	0.02424476388831205	11.476780515827162	0.02376	0.004824	4.12166	84.58
1259.0	0.024054297661748512	8.501320829166504	0.02379	0.003556	4.12166	84.58
1000.0	0.02401800243567312	6.1449836299667115	0.02388	0.002571	4.12166	84.58
794.3	0.024064373688089204	4.191808226854503	0.024	0.001759	4.12166	84.58
631.0	0.024390713909190932	2.3614956420379984	0.02437	0.001005	4.12166	84.58
501.2	0.024565739577712697	1.2385716492753447	0.02456	0.000531	4.12166	84.58
398.1	0.024730527987893828	0.3743981473627862	0.02473	0.0001616	4.12166	84.58
316.2	0.024890319934464483	-0.29050483780250685	0.02489	-0.0001262	4.12166	84.58
251.2	0.025072620649824382	-0.8284113586416968	0.02507	-0.0003625	4.12166	84.58
199.5	0.02526626221367142	-1.2756749928948201	0.02526	-0.0005625	4.12166	84.58
158.5	0.02542980489917294	-1.5911152464526572	0.02542	-0.0007061	4.12166	84.58
125.9	0.025633535113401742	-1.8620161326775737	0.02562	-0.0008329	4.12166	84.58
100.0	0.025836692860348825	-2.059718807796189	0.02582	-0.0009286	4.12166	84.58
79.43	0.02605934795807447	-2.2080062619450667	0.02604	-0.001004	4.12166	84.58
63.1	0.026251248275082083	-2.305439813224847	0.02623	-0.001056	4.12166	84.58
52.0	0.026483820136075538	-2.4302558151045752	0.02646	-0.001123	4.12166	84.58
39.81	0.02664569946539216	-2.516639590112798	0.02662	-0.00117	4.12166	84.58
31.62	0.026855585713218024	-2.501229635299831	0.02683	-0.001172	4.12166	84.58
25.12	0.0270733010362608	-2.377309880359091	0.02705	-0.001123	4.12166	84.58
19.95	0.027264137782075558	-2.4111402543352156	0.02724	-0.001147	4.12166	84.58
15.85	0.027451371350080127	-2.260995857071047	0.02743	-0.001083	4.12166	84.58
12.59	0.027580185369210267	-2.192218708639517	0.02756	-0.001055	4.12166	84.58
10.0	0.027736511273229732	-1.9770768089601214	0.02772	-0.0009569	4.12166	84.58
7.943	0.02785456947504305	-1.8532341259710037	0.02784	-0.0009008	4.12166	84.58
6.31	0.027984955941362494	-1.8732749983548755	0.02797	-0.0009148	4.12166	84.58
5.012	0.02807311461167072	-1.751406499760695	0.02806	-0.000858	4.12166	84.58
3.981	0.02820164906969094	-1.646876188523391	0.02819	-0.0008105	4.12166	84.58
3.162	0.02832256926357494	-1.7070344498830476	0.02831	-0.0008437	4.12166	84.58
2.512	0.028402438984178803	-1.6957745829723767	0.02839	-0.0008405	4.12166	84.58
1.995	0.028493075327349276	-1.7358446759472153	0.02848	-0.0008631	4.12166	84.58
1.585	0.02861330863007632	-1.7475801460981564	0.0286	-0.0008726	4.12166	84.58
1.259	0.02873494689206855	-1.8481052776476432	0.02872	-0.0009267	4.12166	84.58
1.0	0.028846842242436173	-1.9579859914270172	0.02883	-0.0009856	4.12166	84.58
0.7943	0.02898184302283069	-2.2246325149748736	0.02896	-0.001125	4.12166	84.58
0.631	0.029073955699216437	-2.3260541369045673	0.02905	-0.00118	4.12166	84.58
0.5012	0.029226444344120958	-2.4375233821811224	0.0292	-0.001243	4.12166	84.58
0.3981	0.02934933975407283	-2.5621401551892387	0.02932	-0.001312	4.12166	84.58
0.3162	0.02953512485160677	-2.7945927228452816	0.0295	-0.00144	4.12166	84.58
0.2512	0.029691115573517946	-3.015627383359305	0.02965	-0.001562	4.12166	84.58
0.1995	0.029858948089308168	-3.2811614218726817	0.02981	-0.001709	4.12166	84.58
0.1585	0.030108688795761267	-3.57799622668959	0.03005	-0.001879	4.12166	84.58
0.1259	0.03028985863288239	-3.8920871177479657	0.03022	-0.002056	4.12166	84.58
0.1	0.030596344699980096	-4.305492992587382	0.03051	-0.002297	4.12166	84.58
0.07943	0.030817766385641904	-4.792977028459754	0.03071	-0.002575	4.12166	84.58
0.0631	0.031141423602655035	-5.265722112264317	0.03101	-0.002858	4.12166	84.58
0.05012	0.03152457278061037	-5.857079848394039	0.03136	-0.003217	4.12166	84.58
0.03981	0.03189071965321573	-6.590182133305869	0.03168	-0.00366	4.12166	84.58
0.03162	0.0323520011900346	-7.296796194437831	0.03209	-0.004109	4.12166	84.58
0.02512	0.0328572788891594	-8.093604462219462	0.03253	-0.004626	4.12166	84.58
0.01995	0.033480850362558004	-8.985170856402847	0.03307	-0.005229	4.12166	84.58
0.01585	0.03412171648671854	-10.223143882791335	0.03358	-0.006056	4.12166	84.58
0.01259	0.03487455054907518	-11.287378379800266	0.0342	-0.006826	4.12166	84.58
0.01	0.035875151567624074	-12.754005380540654	0.03499	-0.00792	4.12166	84.58

File: Warwick/Cell20_85SOH_25degC_95SOC_8458_160Cycles.txt
Freq(Hz)	Zmod(Ohm)	Zphz(Deg)	Zreal(Ohm)	Zimag(Ohm)	Capacity(Ah)	SOH
10000.0	0.04139090359004017	42.28765631864122	0.03062	0.02785	4.12166	84.58
7943.0	0.03703538848182911	38.90625058647238	0.02882	0.02326	4.12166	84.58
6310.0	0.03339195112598244	35.098852244601254	0.02732	0.0192	4.12166	84.58
5012.0	0.030497614660822243	30.896095799324858	0.02617	0.01566	4.12166	84.58
3981.0	0.028040301353587482	26.519360772478436	0.02509	0.01252	4.12166	84.58
3162.0	0.02683371200560966	22.225668057995815	0.02484	0.01015	4.12166	84.58
2512.0	0.025711355954130464	18.093172505756076	0.02444	0.007985	4.12166	84.58
1995.0	0.02465812241432831	14.800449979528265	0.02384	0.006299	4.12166	84.58
1585.0	0.024229603979429793	11.41891522509721	0.02375	0.004797	4.12166	84.58
1259.0	0.02406182869193445	8.46012023925482	0.0238	0.00354	4.12166	84.58
1000.0	0.0240030722200305	6.035993487335869	0.02387	0.002524	4.12166	84.58
794.3	0.024061268794475493	4.08968854058438	0.024	0.001716	4.12166	84.58
631.0	0.024389161846197174	2.271361739071712	0.02437	0.0009666	4.12166	84.58
501.2	0.024574903515782114	1.1445973336236623	0.02457	0.0004909	4.12166	84.58
398.1	0.02475026300486522	0.2641374597778219	0.02475	0.0001141	4.12166	84.58
316.2	0.024910669255561967	-0.4199928523038292	0.02491	-0.0001826	4.12166	84.58
251.2	0.02508369794288713	-0.9838463626966282	0.02508	-0.0004307	4.12166	84.58
199.5	0.02528814812535706	-1.4545197737874649	0.02528	-0.0006419	4.12166	84.58
158.5	0.025462905811395525	-1.8242932474969529	0.02545	-0.0008106	4.12166	84.58
125.9	0.025657456687871463	-2.11366608054484	0.02564	-0.0009463	4.12166	84.58
100.0	0.025861855482544167	-2.3556923913896854	0.02584	-0.001063	4.12166	84.58
79.43	0.02609696334825184	-2.6047554339677963	0.02607	-0.001186	4.12166	84.58
63.1	0.0263010195429759	-2.782990533121124	0.02627	-0.001277	4.12166	84.58
52.0	0.026488789874209055	-3.1011214071314677	0.02645	-0.001433	4.12166	84.58
39.81	0.026702108549700714	-3.2181559260409762	0.02666	-0.001499	4.12166	84.58
31.62	0.02694861636522365	-3.4421195441092527	0.0269	-0.001618	4.12166	84.58
25.12	0.027165334325202035	-3.6576416933020486	0.02711	-0.001733	4.12166	84.58
19.95	0.027411355110610637	-3.834235548725364	0.02735	-0.001833	4.12166	84.58
15.85	0.02771075677422037	-4.09533943934194	0.02764	-0.001979	4.12166	84.58
12.59	0.028090264932890897	-4.332375615742704	0.02801	-0.002122	4.12166	84.58
10.0	0.028451275911635314	-4.331827179073003	0.02837	-0.002149	4.12166	84.58
7.943	0.028831168568061893	-4.557677411367101	0.02874	-0.002291	4.12166	84.58
6.31	0.029233322698591753	-4.57939163579524	0.02914	-0.002334	4.12166	84.58
5.012	0.029671781611490738	-4.507706892577034	0.02958	-0.002332	4.12166	84.58
3.981	0.03011871511203624	-4.398705354995531	0.03003	-0.00231	4.12166	84.58
3.162	0.03044193528670607	-4.204694507871383	0.03036	-0.002232	4.12166	84.58
2.512	0.030839616421090583	-3.850531881480357	0.03077	-0.002071	4.12166	84.58
1.995	0.03117307209756523	-3.6453540743280652	0.03111	-0.001982	4.12166	84.58
1.585	0.03138581751364778	-3.417594528940142	0.03133	-0.001871	4.12166	84.58
1.259	0.03162806426261335	-3.1591298708807423	0.03158	-0.001743	4.12166	84.58
1.0	0.03233257492065858	-2.572146119071147	0.0323	-0.001451	4.12166	84.58
0.7943	0.031690770722719884	-2.9066450885496184	0.03165	-0.001607	4.12166	84.58
0.631	0.032322808804310314	-2.9491548487796244	0.03228	-0.001663	4.12166	84.58
0.5012	0.03225871665147267	-2.8074137830480486	0.03222	-0.00158	4.12166	84.58
0.3981	0.03241454019417829	-2.6452617792462325	0.03238	-0.001496	4.12166	84.58
0.3162	0.03270731942547417	-2.7373096716915173	0.03267	-0.001562	4.12166	84.58
0.2512	0.032948338668284935	-2.7642766311418963	0.03291	-0.001589	4.12166	84.58
0.1995	0.033088706532592056	-2.771610601706297	0.03305	-0.0016	4.12166	84.58
0.1585	0.03319615941641443	-3.0218590334794646	0.03315	-0.00175	4.12166	84.58
0.1259	0.033486185524780214	-3.319538839716064	0.03343	-0.001939	4.12166	84.58
0.1	0.033700773418424694	-3.441436932683411	0.03364	-0.002023	4.12166	84.58
0.07943	0.0339323713436005	-3.7427520909908107	0.03386	-0.002215	4.12166	84.58
0.0631	0.034230247676579846	-4.161463485282217	0.03414	-0.002484	4.12166	84.58
0.05012	0.03456491112385507	-4.465196607446526	0.03446	-0.002691	4.12166	84.58
0.03981	0.03494555372289871	-5.048215401221546	0.03481	-0.003075	4.12166	84.58
0.03162	0.03536787163514366	-5.415603997162595	0.03521	-0.003338	4.12166	84.58
0.02512	0.03585164436954043	-5.926861407090731	0.03566	-0.003702	4.12166	84.58
0.01995	0.03636166255824945	-6.471046706857539	0.03613	-0.004098	4.12166	84.58
0.01585	0.03693784081399453	-7.0318969848010315	0.03666	-0.004522	4.12166	84.58
0.01259	0.03758687192358524	-7.6767402130374105	0.03725	-0.005021	4.12166	84.58
0.01	0.038240046090453395	-8.398149589904559	0.03783	-0.005585	4.12166	84.58

File: Warwick/Cell20_85SOH_35degC_05SOC_8458_160Cycles.txt
Freq(Hz)	Zmod(Ohm)	Zphz(Deg)	Zreal(Ohm)	Zimag(Ohm)	Capacity(Ah)	SOH
10000.0	0.041952088148267425	42.43997363193747	0.03096	0.02831	4.12166	84.58
7943.0	0.03757401362644135	38.831273560617554	0.02927	0.02356	4.12166	84.58
6310.0	0.03393750874769685	35.029363553644885	0.02779	0.01948	4.12166	84.58
5012.0	0.030994943135937512	30.99228870564694	0.02657	0.01596	4.12166	84.58
3981.0	0.028532236154917828	26.609953816406385	0.02551	0.01278	4.12166	84.58
3162.0	0.02731554319430606	22.424630859358974	0.02525	0.01042	4.12166	84.58
2512.0	0.026161546208127686	18.35876688127636	0.02483	0.00824	4.12166	84.58
1995.0	0.025056943967690874	15.20317622344327	0.02418	0.006571	4.12166	84.58
1585.0	0.02458858761702266	11.901739158001611	0.02406	0.005071	4.12166	84.58
1259.0	0.02436230440660325	9.03547101878112	0.02406	0.003826	4.12166	84.58
1000.0	0.024252870675447884	6.643865717131799	0.02409	0.002806	4.12166	84.58
794.3	0.024262078146770526	4.714220724877672	0.02418	0.001994	4.12166	84.58
631.0	0.024531460698458216	2.90206095979052	0.0245	0.001242	4.12166	84.58
501.2	0.024661544360603208	1.7531915971270764	0.02465	0.0007545	4.12166	84.58
398.1	0.024782642546952092	0.8367178598414163	0.02478	0.0003619	4.12166	84.58
316.2	0.02491005046200429	0.11532743898101414	0.02491	5.014e-05	4.12166	84.58
251.2	0.02508097897929824	-0.5062366165769735	0.02508	-0.0002216	4.12166	84.58
199.5	0.025233768708022984	-0.9902576878047279	0.02523	-0.0004361	4.12166	84.58
158.5	0.02537718175231442	-1.3631429109360809	0.02537	-0.0006037	4.12166	84.58
125.9	0.025541182088736614	-1.695486931934687	0.02553	-0.0007557	4.12166	84.58
100.0	0.02571497289051653	-1.9553229351294956	0.0257	-0.0008774	4.12166	84.58
79.43	0.025929600151178574	-2.227905633269601	0.02591	-0.001008	4.12166	84.58
63.1	0.026102893498614287	-2.3998336280771992	0.02608	-0.001093	4.12166	84.58
52.0	0.02630296943312675	-2.394649679935483	0.02628	-0.001099	4.12166	84.58
39.81	0.026513933714181304	-2.8990958609875723	0.02648	-0.001341	4.12166	84.58
31.62	0.02669773700147636	-3.0467391176302314	0.02666	-0.001419	4.12166	84.58
25.12	0.02692413565929276	-3.281110820219318	0.02688	-0.001541	4.12166	84.58
19.95	0.027159078113956663	-3.4450019485661887	0.02711	-0.001632	4.12166	84.58
15.85	0.027422930350347315	-3.56043419479487	0.02737	-0.001703	4.12166	84.58
12.59	0.027720470775223136	-3.7852021525077277	0.02766	-0.00183	4.12166	84.58
10.0	0.028051335369283226	-3.789618723639223	0.02799	-0.001854	4.12166	84.58
7.943	0.028386575154463422	-3.9248416405647064	0.02832	-0.001943	4.12166	84.58
6.31	0.028674822213921397	-3.85328419205673	0.02861	-0.001927	4.12166	84.58
5.012	0.029024772936235003	-3.8285189936643333	0.02896	-0.001938	4.12166	84.58
3.981	0.029393103357760644	-3.755077220791735	0.02933	-0.001925	4.12166	84.58
3.162	0.029688072285010355	-3.584279816030648	0.02963	-0.001856	4.12166	84.58
2.512	0.029952225693594126	-3.3839840942769674	0.0299	-0.001768	4.12166	84.58
1.995	0.030219731782396744	-3.287523884519582	0.03017	-0.001733	4.12166	84.58
1.585	0.0304727730277374	-3.0361096434943358	0.03043	-0.001614	4.12166	84.58
1.259	0.03065870186423424	-2.879203675499063	0.03062	-0.00154	4.12166	84.58
1.0	0.03081647937386748	-2.788127682423515	0.03078	-0.001499	4.12166	84.58
0.7943	0.030970738512344196	-2.9390843437411593	0.03093	-0.001588	4.12166	84.58
0.631	0.031108389945479337	-2.8467693637556355	0.03107	-0.001545	4.12166	84.58
0.5012	0.031259955214299334	-2.8971865187098205	0.03122	-0.00158	4.12166	84.58
0.3981	0.03139070091603563	-2.918005807933547	0.03135	-0.001598	4.12166	84.58
0.3162	0.03158524497293	-3.0671324322617277	0.03154	-0.00169	4.12166	84.58
0.2512	0.03175370397292259	-3.332766367429851	0.0317	-0.001846	4.12166	84.58
0.1995	0.03194355327761769	-3.6148229048138005	0.03188	-0.002014	4.12166	84.58
0.1585	0.0321463325435422	-3.949232982815235	0.03207	-0.002214	4.12166	84.58
0.1259	0.032424750253471496	-4.381222544540126	0.03233	-0.002477	4.12166	84.58
0.1	0.03267227381129143	-4.958498784927214	0.03255	-0.002824	4.12166	84.58
0.07943	0.03298020066646047	-5.470309208309762	0.03283	-0.003144	4.12166	84.58
0.0631	0.03332307944953467	-6.17082191087845	0.03313	-0.003582	4.12166	84.58
0.05012	0.033743805372245736	-6.891663634176102	0.0335	-0.004049	4.12166	84.58
0.03981	0.03417712136795608	-7.811222798673328	0.03386	-0.004645	4.12166	84.58
0.03162	0.03463788244105	-8.801497399734815	0.03423	-0.0053	4.12166	84.58
0.02512	0.03521631640305385	-10.105337680386086	0.03467	-0.006179	4.12166	84.58
0.01995	0.03578156800644712	-11.685205717389453	0.03504	-0.007247	4.12166	84.58
0.01585	0.036646872022043024	-13.528875494825217	0.03563	-0.008573	4.12166	84.58
0.01259	0.0376881015706549	-15.655129282195908	0.03629	-0.01017	4.12166	84.58
0.01	0.03900741596158351	-18.086579912531295	0.03708	-0.01211	4.12166	84.58

File: Warwick/Cell20_85SOH_35degC_20SOC_8458_160Cycles.txt
Freq(Hz)	Zmod(Ohm)	Zphz(Deg)	Zreal(Ohm)	Zimag(Ohm)	Capacity(Ah)	SOH
10000.0	0.041861211162602545	42.40534817996846	0.03091	0.02823	4.12166	84.58
7943.0	0.0374917017485203	38.99155966418737	0.02914	0.02359	4.12166	84.58
6310.0	0.03382538248120781	35.14188893054472	0.02766	0.01947	4.12166	84.58
5012.0	0.030916204488908403	31.144920816122404	0.02646	0.01599	4.12166	84.58
3981.0	0.028411634940636556	26.7544431159272	0.02537	0.01279	4.12166	84.58
3162.0	0.02721616064032545	22.57938010449612	0.02513	0.01045	4.12166	84.58
2512.0	0.026022438394585547	18.55331397860003	0.02467	0.00828	4.12166	84.58
1995.0	0.024931916913867654	15.371819588008666	0.02404	0.006609	4.12166	84.58
1585.0	0.024449326146133352	12.056784783894965	0.02391	0.005107	4.12166	84.58
1259.0	0.024223409256337144	9.226676056073591	0.02391	0.003884	4.12166	84.58
1000.0	0.024090490260681705	6.820576108202792	0.02392	0.002861	4.12166	84.58
794.3	0.02408798972517217	4.898753894681435	0.024	0.002057	4.12166	84.58
631.0	0.024345216799198974	3.082180824528144	0.02431	0.001309	4.12166	84.58
501.2	0.02447418345134317	1.9507223610624946	0.02446	0.0008331	4.12166	84.58
398.1	0.024594276040574972	1.0684342709836914	0.02459	0.0004586	4.12166	84.58
316.2	0.024710503218064984	0.3656585090510498	0.02471	0.0001577	4.12166	84.58
251.2	0.024830178080746824	-0.21699836259616487	0.02483	-9.404e-05	4.12166	84.58
199.5	0.02499172347498267	-0.6728906822207154	0.02499	-0.0002935	4.12166	84.58
158.5	0.02512387600849041	-1.006450113045735	0.02512	-0.0004413	4.12166	84.58
125.9	0.025276450324363188	-1.2944330750767097	0.02527	-0.000571	4.12166	84.58
100.0	0.0254387379578862	-1.5017832463902916	0.02543	-0.0006667	4.12166	84.58
79.43	0.025631066298732092	-1.683724824180335	0.02562	-0.0007531	4.12166	84.58
63.1	0.025812702572377035	-1.7975647464061317	0.0258	-0.0008097	4.12166	84.58
52.0	0.02590218775026542	-1.7577139948897762	0.02589	-0.0007945	4.12166	84.58
39.81	0.026165745503615983	-1.9877928886398142	0.02615	-0.0009076	4.12166	84.58
31.62	0.026315846017371358	-1.9884323525732135	0.0263	-0.0009131	4.12166	84.58
25.12	0.0265052775884351	-1.9454484061876485	0.02649	-0.0008998	4.12166	84.58
19.95	0.026634717120517726	-1.9047808172286869	0.02662	-0.0008853	4.12166	84.58
15.85	0.026782227402514524	-1.7314019909385272	0.02677	-0.0008092	4.12166	84.58
12.59	0.026861338837816703	-1.6648432619720321	0.02685	-0.0007804	4.12166	84.58
10.0	0.02701903295752829	-1.4815960584139864	0.02701	-0.0006986	4.12166	84.58
7.943	0.027097840195115182	-1.3783014047551319	0.02709	-0.0006518	4.12166	84.58
6.31	0.027137711392267404	-1.3659276703826193	0.02713	-0.0006469	4.12166	84.58
5.012	0.02725556200778109	-1.1575326272335615	0.02725	-0.0005506	4.12166	84.58
3.981	0.02731676040986559	-1.274730872283177	0.02731	-0.0006077	4.12166	84.58
3.162	0.027385888892091856	-1.1882252860454547	0.02738	-0.0005679	4.12166	84.58
2.512	0.02747574419811045	-1.1716156643633404	0.02747	-0.0005618	4.12166	84.58
1.995	0.027524897250307764	-1.0808299423792056	0.02752	-0.0005192	4.12166	84.58
1.585	0.02754552345772358	-1.1474265371464372	0.02754	-0.0005516	4.12166	84.58
1.259	0.027625513454232847	-1.1447260371054726	0.02762	-0.0005519	4.12166	84.58
1.0	0.027665565492322762	-1.1492828584160675	0.02766	-0.0005549	4.12166	84.58
0.7943	0.027759500471730397	-1.4990522782532676	0.02775	-0.0007262	4.12166	84.58
0.631	0.027759396118071444	-1.4907990481850748	0.02775	-0.0007222	4.12166	84.58
0.5012	0.027850146371069577	-1.54665142436064	0.02784	-0.0007517	4.12166	84.58
0.3981	0.027891111197655784	-1.617333481007234	0.02788	-0.0007872	4.12166	84.58
0.3162	0.027983104718561875	-1.7535593958283238	0.02797	-0.0008563	4.12166	84.58
0.2512	0.028097836233418404	-2.0416239038232544	0.02808	-0.001001	4.12166	84.58
0.1995	0.028219281511051977	-2.118165639347056	0.0282	-0.001043	4.12166	84.58
0.1585	0.028315736773038416	-2.443057247647823	0.02829	-0.001207	4.12166	84.58
0.1259	0.028463134560339626	-2.7648973573652404	0.02843	-0.001373	4.12166	84.58
0.1	0.02857250888529042	-3.1257710076554868	0.02853	-0.001558	4.12166	84.58
0.07943	0.028773999443942443	-3.5107515896927644	0.02872	-0.001762	4.12166	84.58
0.0631	0.0289433305098083	-4.079411038308721	0.02887	-0.002059	4.12166	84.58
0.05012	0.02915567183242396	-4.642874873901711	0.02906	-0.00236	4.12166	84.58
0.03981	0.02943816631517663	-5.348437133658934	0.02931	-0.002744	4.12166	84.58
0.03162	0.029798346749442328	-6.093244267439164	0.02963	-0.003163	4.12166	84.58
0.02512	0.03015453247855121	-6.996337738473463	0.02993	-0.003673	4.12166	84.58
0.01995	0.03056357269692141	-7.947703257652412	0.03027	-0.004226	4.12166	84.58
0.01585	0.03102933450784918	-9.08590097025702	0.03064	-0.0049	4.12166	84.58
0.01259	0.03168832851382351	-10.377297809040758	0.03117	-0.005708	4.12166	84.58
0.01	0.032489725776004945	-11.826987781009786	0.0318	-0.006659	4.12166	84.58

File: Warwick/Cell20_85SOH_35degC_50SOC_8458_160Cycles.txt
Freq(Hz)	Zmod(Ohm)	Zphz(Deg)	Zreal(Ohm)	Zimag(Ohm)	Capacity(Ah)	SOH
10000.0	0.041818189822133624	42.42207319510624	0.03087	0.02821	4.12166	84.58
7943.0	0.037454779401299376	39.11611975910269	0.02906	0.02363	4.12166	84.58
6310.0	0.033737531029996846	35.37184387151329	0.02751	0.01953	4.12166	84.58
5012.0	0.030793117737572467	31.30519768135268	0.02631	0.016	4.12166	84.58
3981.0	0.028286975801594626	26.972682256373623	0.02521	0.01283	4.12166	84.58
3162.0	0.027065524195921276	22.803875203129206	0.02495	0.01049	4.12166	84.58
2512.0	0.02587384318186999	18.754971054266026	0.0245	0.008319	4.12166	84.58
1995.0	0.024771258526768477	15.58923598901815	0.02386	0.006657	4.12166	84.58
1585.0	0.02426925009142227	12.323952163709622	0.02371	0.00518	4.12166	84.58
1259.0	0.02403628317772945	9.451349533620471	0.02371	0.003947	4.12166	84.58
1000.0	0.023900768941605206	7.051275882287564	0.02372	0.002934	4.12166	84.58
794.3	0.023875828132234492	5.135116302860518	0.02378	0.002137	4.12166	84.58
631.0	0.024131053623909587	3.342618620169573	0.02409	0.001407	4.12166	84.58
501.2	0.02423822262646335	2.221876647379919	0.02422	0.0009397	4.12166	84.58
398.1	0.024346790856291513	1.353284578317969	0.02434	0.000575	4.12166	84.58
316.2	0.024441586737566776	0.6528716846100292	0.02444	0.0002785	4.12166	84.58
251.2	0.0245600632521091	0.13003506786365962	0.02456	5.574e-05	4.12166	84.58
199.5	0.024690417012476724	-0.3330033123729742	0.02469	-0.0001435	4.12166	84.58
158.5	0.0247915914134208	-0.6492011174580288	0.02479	-0.0002809	4.12166	84.58
125.9	0.024933080146865128	-0.9006163916949688	0.02493	-0.0003919	4.12166	84.58
100.0	0.025064386431947618	-1.0719415948150965	0.02506	-0.0004689	4.12166	84.58
79.43	0.025245629237751234	-1.209977783561729	0.02524	-0.0005331	4.12166	84.58
63.1	0.02536705664617005	-1.3514868677136236	0.02536	-0.0005983	4.12166	84.58
52.0	0.025419524732771853	-1.5685337898262783	0.02541	-0.0006958	4.12166	84.58
39.81	0.025606876489724397	-1.3278604793591946	0.0256	-0.0005934	4.12166	84.58
31.62	0.025726725000279376	-1.310089579791994	0.02572	-0.0005882	4.12166	84.58
25.12	0.025826113366319754	-1.2466854215872338	0.02582	-0.0005619	4.12166	84.58
19.95	0.025916142105645277	-1.2474400194022528	0.02591	-0.0005642	4.12166	84.58
15.85	0.025975201482182964	-1.1466449768385565	0.02597	-0.0005198	4.12166	84.58
12.59	0.026085399028767033	-1.165746713312213	0.02608	-0.0005307	4.12166	84.58
10.0	0.026124151210900615	-1.0214325324007412	0.02612	-0.0004657	4.12166	84.58
7.943	0.02619347414070917	-0.9331889345828757	0.02619	-0.0004266	4.12166	84.58
6.31	0.026223651419281794	-0.9561520055103747	0.02622	-0.0004376	4.12166	84.58
5.012	0.02633323415932802	-0.8979883043983404	0.02633	-0.0004127	4.12166	84.58
3.981	0.026323196311238497	-0.892888530808145	0.02632	-0.0004102	4.12166	84.58
3.162	0.026403679755670418	-0.9565770065843044	0.0264	-0.0004408	4.12166	84.58
2.512	0.026433181458348897	-0.8889562517727435	0.02643	-0.0004101	4.12166	84.58
1.995	0.026444029090893093	-1.0001908193546152	0.02644	-0.0004616	4.12166	84.58
1.585	0.02647371679534251	-0.9601068677489317	0.02647	-0.0004436	4.12166	84.58
1.259	0.026583839512756616	-0.9738051381180532	0.02658	-0.0004518	4.12166	84.58
1.0	0.026644731269239705	-1.0797599533399278	0.02664	-0.0005021	4.12166	84.58
0.7943	0.026687694254843373	-1.3758649953476736	0.02668	-0.0006408	4.12166	84.58
0.631	0.026768396219422633	-1.4350918450005814	0.02676	-0.0006704	4.12166	84.58
0.5012	0.02681979828428991	-1.548809905721923	0.02681	-0.0007249	4.12166	84.58
0.3981	0.026900658948062962	-1.6129751823320073	0.02689	-0.0007572	4.12166	84.58
0.3162	0.026972915251414705	-1.7731376414329194	0.02696	-0.0008346	4.12166	84.58
0.2512	0.027026268587431745	-1.9881140601965421	0.02701	-0.0009376	4.12166	84.58
0.1995	0.027159424312750077	-2.167085610290904	0.02714	-0.001027	4.12166	84.58
0.1585	0.02724595604855884	-2.5011536800692813	0.02722	-0.001189	4.12166	84.58
0.1259	0.027361330029806664	-2.742147939437733	0.02733	-0.001309	4.12166	84.58
0.1	0.027561012481402056	-3.1260933243603035	0.02752	-0.001503	4.12166	84.58
0.07943	0.027730754209000518	-3.4670418386127038	0.02768	-0.001677	4.12166	84.58
0.0631	0.027898512791903442	-4.0162603205976755	0.02783	-0.001954	4.12166	84.58
0.05012	0.028127744310555723	-4.52681371761576	0.02804	-0.00222	4.12166	84.58
0.03981	0.028397171144323514	-5.206667809366172	0.02828	-0.002577	4.12166	84.58
0.03162	0.028706755319959098	-5.795990892593184	0.02856	-0.002899	4.12166	84.58
0.02512	0.029055727490462185	-6.481737794783426	0.02887	-0.00328	4.12166	84.58
0.01995	0.029398583724390533	-7.4561951508730395	0.02915	-0.003815	4.12166	84.58
0.01585	0.029819694565840205	-8.527915385621153	0.02949	-0.004422	4.12166	84.58
0.01259	0.03047286537232756	-9.668805958505928	0.03004	-0.005118	4.12166	84.58
0.01	0.03105878659896423	-10.884830301191311	0.0305	-0.005865	4.12166	84.58

File: Warwick/Cell20_85SOH_35degC_70SOC_8458_160Cycles.txt
Freq(Hz)	Zmod(Ohm)	Zphz(Deg)	Zreal(Ohm)	Zimag(Ohm)	Capacity(Ah)	SOH
10000.0	0.041759169053035526	42.49611870848353	0.03079	0.02821	4.12166	84.58
7943.0	0.03738499431590167	39.20314083890976	0.02897	0.02363	4.12166	84.58
6310.0	0.03370022255119393	35.45862192008334	0.02745	0.01955	4.12166	84.58
5012.0	0.030752282842091576	31.39512032053887	0.02625	0.01602	4.12166	84.58
3981.0	0.028238061194069256	27.045983232163994	0.02515	0.01284	4.12166	84.58
3162.0	0.02699036309500115	22.917061583514876	0.02486	0.01051	4.12166	84.58
2512.0	0.02580124539629822	18.90123746439901	0.02441	0.008358	4.12166	84.58
1995.0	0.02467072818138938	15.70262944091822	0.02375	0.006677	4.12166	84.58
1585.0	0.02418691456139042	12.429628595987591	0.02362	0.005206	4.12166	84.58
1259.0	0.023918415499359486	9.505641573930642	0.02359	0.00395	4.12166	84.58
1000.0	0.023806492307771845	7.176361454189044	0.02362	0.002974	4.12166	84.58
794.3	0.02376880571253003	5.226073782454906	0.02367	0.002165	4.12166	84.58
631.0	0.0240124390472938	3.406954156051431	0.02397	0.001427	4.12166	84.58
501.2	0.024108910221949064	2.269475740529341	0.02409	0.0009547	4.12166	84.58
398.1	0.024207188643252237	1.3963672896756774	0.0242	0.0005899	4.12166	84.58
316.2	0.024301824722435965	0.7021328810447055	0.0243	0.0002978	4.12166	84.58
251.2	0.02442005877995383	0.12571265110792224	0.02442	5.358e-05	4.12166	84.58
199.5	0.024550402610955282	-0.32813435950830516	0.02455	-0.0001406	4.12166	84.58
158.5	0.024651600451289158	-0.6528879454968093	0.02465	-0.0002809	4.12166	84.58
125.9	0.02479319792281746	-0.9202588731738315	0.02479	-0.0003982	4.12166	84.58
100.0	0.024914807090563637	-1.1255298073500979	0.02491	-0.0004894	4.12166	84.58
79.43	0.02509601224278471	-1.2541867175496206	0.02509	-0.0005493	4.12166	84.58
63.1	0.025236599303590807	-1.3103301451828966	0.02523	-0.0005771	4.12166	84.58
52.0	0.02540846460611109	-1.4789852865657576	0.0254	-0.0006558	4.12166	84.58
39.81	0.025487819437723578	-1.4192867739108748	0.02548	-0.0006313	4.12166	84.58
31.62	0.025607864361558933	-1.4200178411226492	0.0256	-0.0006346	4.12166	84.58
25.12	0.025717503561582335	-1.384100136670367	0.02571	-0.0006212	4.12166	84.58
19.95	0.025797272263749126	-1.3604912412946861	0.02579	-0.0006125	4.12166	84.58
15.85	0.02590596718904739	-1.229790007227703	0.0259	-0.000556	4.12166	84.58
12.59	0.025965940559894995	-1.2256248862309003	0.02596	-0.0005554	4.12166	84.58
10.0	0.02602500936330283	-1.1241918032292872	0.02602	-0.0005106	4.12166	84.58
7.943	0.026085110037912432	-1.1341237491410194	0.02608	-0.0005163	4.12166	84.58
6.31	0.026125558620056336	-1.1819416399053821	0.02612	-0.0005389	4.12166	84.58
5.012	0.02619514986328576	-1.1361407887807362	0.02619	-0.0005194	4.12166	84.58
3.981	0.026244866720179776	-1.1034187106696212	0.02624	-0.0005054	4.12166	84.58
3.162	0.026365126512307883	-1.129901902751928	0.02636	-0.0005199	4.12166	84.58
2.512	0.026376320644851133	-1.2543533403522105	0.02637	-0.0005774	4.12166	84.58
1.995	0.026456909138446238	-1.3094516782921248	0.02645	-0.0006046	4.12166	84.58
1.585	0.026557383652009096	-1.3511098471854575	0.02655	-0.0006262	4.12166	84.58
1.259	0.026628671019222873	-1.462209981354443	0.02662	-0.0006795	4.12166	84.58
1.0	0.02672026272793739	-1.5880441691643166	0.02671	-0.0007405	4.12166	84.58
0.7943	0.026755835553389097	-1.9713621590876234	0.02674	-0.0009204	4.12166	84.58
0.631	0.026897352211695487	-2.0581813314584676	0.02688	-0.000966	4.12166	84.58
0.5012	0.027029593800129516	-2.181742270506977	0.02701	-0.001029	4.12166	84.58
0.3981	0.027081623363454415	-2.2897644508207287	0.02706	-0.001082	4.12166	84.58
0.3162	0.027257946657809718	-2.5947356143765696	0.02723	-0.001234	4.12166	84.58
0.2512	0.02737233092010982	-2.7850534097895507	0.02734	-0.00133	4.12166	84.58
0.1995	0.027570022216168052	-3.0876082315749827	0.02753	-0.001485	4.12166	84.58
0.1585	0.02784021012851735	-3.7688986143752037	0.02778	-0.00183	4.12166	84.58
0.1259	0.02743839282829809	-3.03133547439978	0.0274	-0.001451	4.12166	84.58
0.1	0.027970192276779222	-3.7595702517331477	0.02791	-0.001834	4.12166	84.58
0.07943	0.02831362055619168	-3.8416696109292574	0.02825	-0.001897	4.12166	84.58
0.0631	0.028445978626160853	-4.455863626685894	0.02836	-0.00221	4.12166	84.58
0.05012	0.028898195808735188	-5.183838223934911	0.02878	-0.002611	4.12166	84.58
0.03981	0.029164838573186035	-5.712547937671966	0.02902	-0.002903	4.12166	84.58
0.03162	0.029649858347047798	-6.4874374564752015	0.02946	-0.00335	4.12166	84.58
0.02512	0.03001994910055645	-7.249063738274681	0.02978	-0.003788	4.12166	84.58
0.01995	0.03055240488079457	-8.068042868496242	0.03025	-0.004288	4.12166	84.58
0.01585	0.031123759557611288	-9.238971578676265	0.03072	-0.004997	4.12166	84.58
0.01259	0.03171088576498613	-10.399224800489359	0.03119	-0.005724	4.12166	84.58
0.01	0.03256953945022864	-11.63768822050033	0.0319	-0.00657	4.12166	84.58

File: Warwick/Cell20_85SOH_35degC_95SOC_8458_160Cycles.txt
Freq(Hz)	Zmod(Ohm)	Zphz(Deg)	Zreal(Ohm)	Zimag(Ohm)	Capacity(Ah)	SOH
10000.0	0.04183168416404006	42.44229494278506	0.03087	0.02823	4.12166	84.58
7943.0	0.03737440434307951	39.255969317304455	0.02894	0.02365	4.12166	84.58
6310.0	0.03369097802082925	35.40719973970353	0.02746	0.01952	4.12166	84.58
5012.0	0.030718146102914477	31.433986585471185	0.02621	0.01602	4.12166	84.58
3981.0	0.028211345235560816	27.073687728369503	0.02512	0.01284	4.12166	84.58
3162.0	0.026968047760266223	22.914038879511068	0.02484	0.0105	4.12166	84.58
2512.0	0.025768975843055927	18.8976025734976	0.02438	0.008346	4.12166	84.58
1995.0	0.02464930954408257	15.697309867835077	0.02373	0.006669	4.12166	84.58
1585.0	0.024157187667441755	12.44031134837681	0.02359	0.005204	4.12166	84.58
1259.0	0.02389984830495792	9.53011057536003	0.02357	0.003957	4.12166	84.58
1000.0	0.02376580644539545	7.169272654453329	0.02358	0.002966	4.12166	84.58
794.3	0.023737748503175275	5.201421740984161	0.02364	0.002152	4.12166	84.58
631.0	0.023981663182523434	3.377824614525202	0.02394	0.001413	4.12166	84.58
501.2	0.02407792850309179	2.2111949659137045	0.02406	0.000929	4.12166	84.58
398.1	0.02417629796391499	1.3078328531344394	0.02417	0.0005518	4.12166	84.58
316.2	0.024271249734819998	0.5814365911496187	0.02427	0.0002463	4.12166	84.58
251.2	0.024390000018963902	-0.002259412903120858	0.02439	-9.618e-07	4.12166	84.58
199.5	0.024520959312596236	-0.5068160867362532	0.02452	-0.0002169	4.12166	84.58
158.5	0.02462310461741167	-0.9098605450150278	0.02462	-0.000391	4.12166	84.58
125.9	0.024755635625852958	-1.2225873701147865	0.02475	-0.0005282	4.12166	84.58
100.0	0.024908581943579203	-1.5040713055328032	0.0249	-0.0006538	4.12166	84.58
79.43	0.02507167986075125	-1.7489669686542322	0.02506	-0.0007652	4.12166	84.58
63.1	0.025224382904047424	-1.9349568517053004	0.02521	-0.0008517	4.12166	84.58
52.0	0.02536482529823535	-1.959045700272246	0.02535	-0.0008671	4.12166	84.58
39.81	0.02556359137523521	-2.461709097934691	0.02554	-0.001098	4.12166	84.58
31.62	0.02572625592658209	-2.5888086753234103	0.0257	-0.001162	4.12166	84.58
25.12	0.025901597267350137	-2.8303704332487403	0.02587	-0.001279	4.12166	84.58
19.95	0.026204437582211144	-2.937745087870208	0.02617	-0.001343	4.12166	84.58
15.85	0.026406819876690947	-3.0260159930800126	0.02637	-0.001394	4.12166	84.58
12.59	0.026637238295288797	-3.029971444107069	0.0266	-0.001408	4.12166	84.58
10.0	0.026897826603649595	-3.0389854373631895	0.02686	-0.001426	4.12166	84.58
7.943	0.02717801628154638	-3.0308483549546725	0.02714	-0.001437	4.12166	84.58
6.31	0.027384541716085006	-2.878077652302975	0.02735	-0.001375	4.12166	84.58
5.012	0.027610809767190818	-2.7069651164009447	0.02758	-0.001304	4.12166	84.58
3.981	0.027808969074742774	-2.615472788770188	0.02778	-0.001269	4.12166	84.58
3.162	0.027982946395974817	-2.320480021096436	0.02796	-0.001133	4.12166	84.58
2.512	0.028141545817527508	-2.242192300446141	0.02812	-0.001101	4.12166	84.58
1.995	0.028249334947923997	-2.119970381512407	0.02823	-0.001045	4.12166	84.58
1.585	0.028367701775082167	-2.0242145834761245	0.02835	-0.001002	4.12166	84.58
1.259	0.028506562517427458	-1.953212111368675	0.02849	-0.0009716	4.12166	84.58
1.0	0.02862598790539813	-1.9150203292447416	0.02861	-0.0009566	4.12166	84.58
0.7943	0.02869094135785719	-2.189243504324119	0.02867	-0.001096	4.12166	84.58
0.631	0.028830839668660364	-2.1786153185753387	0.02881	-0.001096	4.12166	84.58
0.5012	0.02889034364627738	-2.1503104343696604	0.02887	-0.001084	4.12166	84.58
0.3981	0.02905276923117657	-2.268539857647195	0.02903	-0.00115	4.12166	84.58
0.3162	0.029185719538842962	-2.405558454937123	0.02916	-0.001225	4.12166	84.58
0.2512	0.02929749581448899	-2.48250222112399	0.02927	-0.001269	4.12166	84.58
0.1995	0.029451003395470247	-2.6292405316201	0.02942	-0.001351	4.12166	84.58
0.1585	0.029648988178351047	-2.9386425755400483	0.02961	-0.00152	4.12166	84.58
0.1259	0.029815524630634964	-3.166612289150243	0.02977	-0.001647	4.12166	84.58
0.1	0.030025089908275047	-3.471346152644271	0.02997	-0.001818	4.12166	84.58
0.07943	0.030211645784366	-3.660800010828961	0.03015	-0.001929	4.12166	84.58
0.0631	0.030518176370812194	-4.101935676073519	0.03044	-0.002183	4.12166	84.58
0.05012	0.030804496765894425	-4.489005395088881	0.03071	-0.002411	4.12166	84.58
0.03981	0.0311238766865569	-4.902760792313585	0.03101	-0.00266	4.12166	84.58
0.03162	0.03154239795893775	-5.2514949241381395	0.03141	-0.002887	4.12166	84.58
0.02512	0.03193296390878867	-5.7909337931191605	0.03177	-0.003222	4.12166	84.58
0.01995	0.03235972652851071	-6.207427532604354	0.03217	-0.003499	4.12166	84.58
0.01585	0.03285459062292513	-6.703214549405344	0.03263	-0.003835	4.12166	84.58
0.01259	0.03336283357270482	-7.33248999109249	0.03309	-0.004258	4.12166	84.58
0.01	0.033902567292168305	-8.031871690494778	0.03357	-0.004737	4.12166	84.58
