Repository: chrisw-17/rapid-SOH-prediction

# Rapid EIS-based SOH Estimation for Unknown LIBs

---

**This repository accompanies the paper:**

> **Fast state of health evaluation of lithium-ion batteries using EIS for second-life and recycling assessment**  
> *Authors: Christopher Wett, Jörg Lampe, Joey Danz, Thomas Seeger, Bugra Turan*

## Overview

This repository provides a complete workflow for rapid State of Health (SOH) estimation of lithium-ion batteries using Electrochemical Impedance Spectroscopy (EIS) and neural network models. The code and data enable reproducible analysis, model training, and evaluation for the fully connected neural network model as described in the associated publication.

File: Warwick/Cell21_85SOH_15degC_05SOC_8375_160Cycles.txt
Freq(Hz)	Zmod(Ohm)	Zphz(Deg)	Zreal(Ohm)	Zimag(Ohm)	Capacity(Ah)	SOH
10000.0	0.041078467595566416	41.57562388119859	0.03073	0.02726	4.08719	83.75
7943.0	0.036909241390199285	37.83550031238985	0.02915	0.02264	4.08719	83.75
6310.0	0.03344581438685564	33.870615864561266	0.02777	0.01864	4.08719	83.75
5012.0	0.030727461658913515	29.47659478143904	0.02675	0.01512	4.08719	83.75
3981.0	0.028408238241749522	25.031514721278658	0.02574	0.01202	4.08719	83.75
3162.0	0.02732946900325727	20.73075236804946	0.02556	0.009674	4.08719	83.75
2512.0	0.02628052822909007	16.563510106325047	0.02519	0.007492	4.08719	83.75
1995.0	0.025318359761248355	13.194259938523365	0.02465	0.005779	4.08719	83.75
1585.0	0.024994157337265843	9.79245584793373	0.02463	0.004251	4.08719	83.75
1259.0	0.024934526765110262	6.782998596054042	0.02476	0.002945	4.08719	83.75
1000.0	0.024979419949230208	4.2725704370984605	0.02491	0.001861	4.08719	83.75
794.3	0.02515929295528791	2.2439622657293725	0.02514	0.0009851	4.08719	83.75
631.0	0.025620488427038235	0.3537891147123285	0.02562	0.0001582	4.08719	83.75
501.2	0.02594277587788169	-0.8381725991092743	0.02594	-0.0003795	4.08719	83.75
398.1	0.026282318793439823	-1.7543120320890202	0.02627	-0.0008046	4.08719	83.75
316.2	0.026604736589562392	-2.470937245712316	0.02658	-0.001147	4.08719	83.75
251.2	0.026968418956253258	-3.058681379253988	0.02693	-0.001439	4.08719	83.75
199.5	0.027331007317696873	-3.5010121672833763	0.02728	-0.001669	4.08719	83.75
158.5	0.027661398446210197	-3.818208311386007	0.0276	-0.001842	4.08719	83.75
125.9	0.02803208306565889	-4.1097904310321205	0.02796	-0.002009	4.08719	83.75
100.0	0.02840036311387585	-4.311282920711756	0.02832	-0.002135	4.08719	83.75
79.43	0.028809885039687334	-4.5271361295018595	0.02872	-0.002274	4.08719	83.75
63.1	0.029176173309740264	-4.653397106188144	0.02908	-0.002367	4.08719	83.75
52.0	0.029507438316465222	-4.657537322157214	0.02941	-0.002396	4.08719	83.75
39.81	0.029891464350212085	-4.949565515537247	0.02978	-0.002579	4.08719	83.75
31.62	0.030297788054575864	-5.053864493657051	0.03018	-0.002669	4.08719	83.75
25.12	0.030621147284189076	-5.304710369858906	0.03049	-0.002831	4.08719	83.75
19.95	0.030976005488119348	-5.56519324334489	0.03083	-0.003004	4.08719	83.75
15.85	0.03141660848977815	-5.723295973440776	0.03126	-0.003133	4.08719	83.75
12.59	0.03179115318764011	-6.119471564306212	0.03161	-0.003389	4.08719	83.75
10.0	0.03224497635291426	-6.463813394187679	0.03204	-0.00363	4.08719	83.75
7.943	0.032794123497968355	-6.995426351687047	0.03255	-0.003994	4.08719	83.75
6.31	0.03336335296399329	-7.472647817394224	0.03308	-0.004339	4.08719	83.75
5.012	0.03409798269692798	-7.953302228657148	0.03377	-0.004718	4.08719	83.75
3.981	0.034876373507003275	-8.536451882850855	0.03449	-0.005177	4.08719	83.75
3.162	0.03583706948119503	-9.059650031562333	0.03539	-0.005643	4.08719	83.75
2.512	0.03682178117636353	-9.27865054185985	0.03634	-0.005937	4.08719	83.75
1.995	0.03796318402083787	-9.431555513022783	0.03745	-0.006221	4.08719	83.75
1.585	0.039074703121073105	-9.400128582473403	0.03855	-0.006382	4.08719	83.75
1.259	0.04027036728166258	-9.131581233888461	0.03976	-0.006391	4.08719	83.75
1.0	0.041401826094992475	-8.74973959252846	0.04092	-0.006298	4.08719	83.75
0.7943	0.04238557095286083	-8.500018748328493	0.04192	-0.006265	4.08719	83.75
0.631	0.043350627446439575	-7.79552407608236	0.04295	-0.00588	4.08719	83.75
0.5012	0.044198199838907465	-7.196729093631944	0.04385	-0.005537	4.08719	83.75
0.3981	0.0449121074544493	-6.538270756318723	0.04462	-0.005114	4.08719	83.75
0.3162	0.0455032409395199	-6.047627669313592	0.04525	-0.004794	4.08719	83.75
0.2512	0.046028540059402274	-5.5854933810251	0.04581	-0.00448	4.08719	83.75
0.1995	0.04647850127747236	-5.2972188127323045	0.04628	-0.004291	4.08719	83.75
0.1585	0.04692582640721418	-5.1006885010387695	0.04674	-0.004172	4.08719	83.75
0.1259	0.04726045150017084	-5.008494819270646	0.04708	-0.004126	4.08719	83.75
0.1	0.047647422637536234	-5.083600434029222	0.04746	-0.004222	4.08719	83.75
0.07943	0.04801637126022748	-5.314020684238263	0.04781	-0.004447	4.08719	83.75
0.0631	0.04843943415235154	-5.578773142735626	0.04821	-0.004709	4.08719	83.75
0.05012	0.04888638441324946	-6.095442908591111	0.04861	-0.005191	4.08719	83.75
0.03981	0.04942235712711404	-6.648475635436136	0.04909	-0.005722	4.08719	83.75
0.03162	0.05002342275374608	-7.371360911676646	0.04961	-0.006418	4.08719	83.75
0.02512	0.05072154399266647	-8.223557070500815	0.0502	-0.007255	4.08719	83.75
0.01995	0.05147034467535651	-9.32616581490346	0.05079	-0.008341	4.08719	83.75
0.01585	0.052344211294086763	-10.605803729802993	0.05145	-0.009634	4.08719	83.75
0.01259	0.05344249245684561	-12.075288583193544	0.05226	-0.01118	4.08719	83.75
0.01	0.05487399475161253	-13.843781020856863	0.05328	-0.01313	4.08719	83.75

File: Warwick/Cell21_85SOH_15degC_20SOC_8375_160Cycles.txt
Freq(Hz)	Zmod(Ohm)	Zphz(Deg)	Zreal(Ohm)	Zimag(Ohm)	Capacity(Ah)	SOH
10000.0	0.04088433073929424	41.81742148566802	0.03047	0.02726	4.08719	83.75
7943.0	0.03676210684930884	38.0731908534976	0.02894	0.02267	4.08719	83.75
6310.0	0.03333525761112399	34.018993838904855	0.02763	0.01865	4.08719	83.75
5012.0	0.030577096003381352	29.85179362854498	0.02652	0.01522	4.08719	83.75
3981.0	0.028221851463006462	25.27568245950023	0.02552	0.01205	4.08719	83.75
3162.0	0.027139947475999286	20.925197709179134	0.02535	0.009693	4.08719	83.75
2512.0	0.026092913520724355	16.718173306112817	0.02499	0.007506	4.08719	83.75
1995.0	0.025108829144346815	13.353280502001153	0.02443	0.005799	4.08719	83.75
1585.0	0.02476960171258311	9.910295850742605	0.0244	0.004263	4.08719	83.75
1259.0	0.02469765675119808	6.876402504710798	0.02452	0.002957	4.08719	83.75
1000.0	0.024752874661339845	4.397640173092443	0.02468	0.001898	4.08719	83.75
794.3	0.024931244273000096	2.3654699429107335	0.02491	0.001029	4.08719	83.75
631.0	0.025390900992481535	0.48268126467366224	0.02539	0.0002139	4.08719	83.75
501.2	0.025711876095687765	-0.6921510472373507	0.02571	-0.0003106	4.08719	83.75
398.1	0.026040200641316114	-1.6037747943631169	0.02603	-0.0007288	4.08719	83.75
316.2	0.0263511676401635	-2.2966932643153317	0.02633	-0.001056	4.08719	83.75
251.2	0.026702893569798762	-2.844189728072451	0.02667	-0.001325	4.08719	83.75
199.5	0.02705392357866045	-3.2653529833612347	0.02701	-0.001541	4.08719	83.75
158.5	0.027373151535765843	-3.571111720923003	0.02732	-0.001705	4.08719	83.75
125.9	0.027720272888267172	-3.7790148982836103	0.02766	-0.001827	4.08719	83.75
100.0	0.028076757736604847	-3.951855385856276	0.02801	-0.001935	4.08719	83.75
79.43	0.028442463694272335	-4.090783617538358	0.02837	-0.002029	4.08719	83.75
63.1	0.028807964593146804	-4.216266427427028	0.02873	-0.002118	4.08719	83.75
52.0	0.02905570167798396	-4.401730155938404	0.02897	-0.00223	4.08719	83.75
39.81	0.029482945917937032	-4.298842881589855	0.0294	-0.00221	4.08719	83.75
31.62	0.02984698190772394	-4.375295706869824	0.02976	-0.002277	4.08719	83.75
25.12	0.030169335425229375	-4.410357943712866	0.03008	-0.00232	4.08719	83.75
19.95	0.030510712889082088	-4.419301306634545	0.03042	-0.002351	4.08719	83.75
15.85	0.030925460125922136	-4.503003912376716	0.03083	-0.002428	4.08719	83.75
12.59	0.03131779253076436	-4.529058981399822	0.03122	-0.002473	4.08719	83.75
10.0	0.03178780144961271	-4.259496270336207	0.0317	-0.002361	4.08719	83.75
7.943	0.03211290832360096	-4.35943177756226	0.03202	-0.002441	4.08719	83.75
6.31	0.0325007450529984	-4.282560943957202	0.03241	-0.002427	4.08719	83.75
5.012	0.03290804043087343	-3.94668360985243	0.03283	-0.002265	4.08719	83.75
3.981	0.033254184699072084	-3.827828021619364	0.03318	-0.00222	4.08719	83.75
3.162	0.03364088181067791	-3.4475711975954284	0.03358	-0.002023	4.08719	83.75
2.512	0.033893465579665945	-3.218650997455714	0.03384	-0.001903	4.08719	83.75
1.995	0.03410821849642692	-3.046955562645301	0.03406	-0.001813	4.08719	83.75
1.585	0.03433899381170042	-2.7307553818385726	0.0343	-0.001636	4.08719	83.75
1.259	0.034622943260214034	-2.4996164150605114	0.03459	-0.00151	4.08719	83.75
1.0	0.034762854039908746	-2.491199556113618	0.03473	-0.001511	4.08719	83.75
0.7943	0.03491504684229996	-2.567391490526387	0.03488	-0.001564	4.08719	83.75
0.631	0.035061335171382164	-2.4225446620485904	0.03503	-0.001482	4.08719	83.75
0.5012	0.03517993605736088	-2.3638407216007353	0.03515	-0.001451	4.08719	83.75
0.3981	0.035377043248411816	-2.240443324444286	0.03535	-0.001383	4.08719	83.75
0.3162	0.03551823694948836	-2.2848073899675065	0.03549	-0.001416	4.08719	83.75
0.2512	0.03571891752279176	-2.305676288287439	0.03569	-0.001437	4.08719	83.75
0.1995	0.035821335876820674	-2.3967312113685346	0.03579	-0.001498	4.08719	83.75
0.1585	0.03599382169206265	-2.4840213735018524	0.03596	-0.00156	4.08719	83.75
0.1259	0.036109475820066954	-2.6793669231297557	0.03607	-0.001688	4.08719	83.75
0.1	0.036269590788979136	-2.996513974191591	0.03622	-0.001896	4.08719	83.75
0.07943	0.03643867298626557	-3.2518742432115086	0.03638	-0.002067	4.08719	83.75
0.0631	0.03665527934690991	-3.6726677301425568	0.03658	-0.002348	4.08719	83.75
0.05012	0.03685770915290314	-4.172891319502776	0.03676	-0.002682	4.08719	83.75
0.03981	0.03715449395429845	-4.6916696676550504	0.03703	-0.003039	4.08719	83.75
0.03162	0.03747303575906281	-5.508246677113432	0.0373	-0.003597	4.08719	83.75
0.02512	0.03785117870027299	-6.33567838500509	0.03762	-0.004177	4.08719	83.75
0.01995	0.038332849894053014	-7.206960368387181	0.03803	-0.004809	4.08719	83.75
0.01585	0.03883147491404364	-8.348368549779929	0.03842	-0.005638	4.08719	83.75
0.01259	0.039548030557791373	-9.54949443927352	0.039	-0.006561	4.08719	83.75
0.01	0.04040638490387379	-10.955364979424992	0.03967	-0.007679	4.08719	83.75

File: Warwick/Cell21_85SOH_15degC_50SOC_8375_160Cycles.txt
Freq(Hz)	Zmod(Ohm)	Zphz(Deg)	Zreal(Ohm)	Zimag(Ohm)	Capacity(Ah)	SOH
10000.0	0.04079422140450777	41.94962986063551	0.03034	0.02727	4.08719	83.75
7943.0	0.03665154839839649	38.3082449037654	0.02876	0.02272	4.08719	83.75
6310.0	0.03321171028417537	34.28817277808654	0.02744	0.01871	4.08719	83.75
5012.0	0.030453441513234595	30.050586571092808	0.02636	0.01525	4.08719	83.75
3981.0	0.02808541614432658	25.49755149333778	0.02535	0.01209	4.08719	83.75
3162.0	0.026964098371723835	21.19571419227461	0.02514	0.009749	4.08719	83.75
2512.0	0.025887269767204114	16.9705972963395	0.02476	0.007556	4.08719	83.75
1995.0	0.024915070459462882	13.56550099476668	0.02422	0.005844	4.08719	83.75
1585.0	0.024582035900226003	10.114510286682618	0.0242	0.004317	4.08719	83.75
1259.0	0.024484975311402705	7.0472303897745245	0.0243	0.003004	4.08719	83.75
1000.0	0.024528914692664248	4.597205335328536	0.02445	0.001966	4.08719	83.75
794.3	0.024703619168049043	2.5056721449563812	0.02468	0.00108	4.08719	83.75
631.0	0.025151637501363604	0.6538041743533026	0.02515	0.000287	4.08719	83.75
501.2	0.025461056097695556	-0.5218587528295742	0.02546	-0.0002319	4.08719	83.75
398.1	0.02577781495957328	-1.410876239971099	0.02577	-0.0006347	4.08719	83.75
316.2	0.02607711751881331	-2.076117860071636	0.02606	-0.0009447	4.08719	83.75
251.2	0.026417816790946222	-2.6295461459467617	0.02639	-0.001212	4.08719	83.75
199.5	0.02674708514960088	-3.0175161978195613	0.02671	-0.001408	4.08719	83.75
158.5	0.027045029118120765	-3.3067464802425244	0.027	-0.00156	4.08719	83.75
125.9	0.027371544366367052	-3.5167926120196666	0.02732	-0.001679	4.08719	83.75
100.0	0.027705957843034413	-3.6421233580432615	0.02765	-0.00176	4.08719	83.75
79.43	0.028060720322187028	-3.769932733145308	0.028	-0.001845	4.08719	83.75
63.1	0.028404424725735955	-3.859695474735275	0.02834	-0.001912	4.08719	83.75
52.0	0.028775943233888962	-3.8796356183018017	0.02871	-0.001947	4.08719	83.75
39.81	0.02898831697425706	-3.934375165908199	0.02892	-0.001989	4.08719	83.75
31.62	0.029309760166197196	-3.953861273815285	0.02924	-0.002021	4.08719	83.75
25.12	0.02968731048781617	-3.8590078582306444	0.02962	-0.001998	4.08719	83.75
19.95	0.02998737202557103	-3.841400357208809	0.02992	-0.002009	4.08719	83.75
15.85	0.030277859501622633	-3.8367325310378853	0.03021	-0.002026	4.08719	83.75
12.59	0.030636270921899095	-3.7692895787689915	0.03057	-0.002014	4.08719	83.75
10.0	0.03096153098604783	-3.612811512909785	0.0309	-0.001951	4.08719	83.75
7.943	0.03125840846876245	-3.5031582680533924	0.0312	-0.00191	4.08719	83.75
6.31	0.031582024064331284	-3.2891177680840102	0.03153	-0.001812	4.08719	83.75
5.012	0.031785600576361615	-3.069442626333615	0.03174	-0.001702	4.08719	83.75
3.981	0.03204818553366165	-2.7972318897992063	0.03201	-0.001564	4.08719	83.75
3.162	0.03229388550484441	-2.624958502119729	0.03226	-0.001479	4.08719	83.75
2.512	0.03250086085013749	-2.4970573208842173	0.03247	-0.001416	4.08719	83.75
1.995	0.03263694801907801	-2.3284996162078384	0.03261	-0.001326	4.08719	83.75
1.585	0.03277512149481677	-2.2434477425401274	0.03275	-0.001283	4.08719	83.75
1.259	0.032923927848906485	-2.1845397135500315	0.0329	-0.001255	4.08719	83.75
1.0	0.03306127940658075	-2.0557999695131297	0.03304	-0.001186	4.08719	83.75
0.7943	0.03323662136860485	-2.293366038668683	0.03321	-0.00133	4.08719	83.75
0.631	0.033324629945432255	-2.2029946353098837	0.0333	-0.001281	4.08719	83.75
0.5012	0.03347463451630204	-2.198256495970997	0.03345	-0.001284	4.08719	83.75
0.3981	0.03366373859214095	-2.1518374468134303	0.03364	-0.001264	4.08719	83.75
0.3162	0.033755351634963016	-2.220733700646784	0.03373	-0.001308	4.08719	83.75
0.2512	0.03389633897635554	-2.2588573505597944	0.03387	-0.001336	4.08719	83.75
0.1995	0.03403056514370574	-2.428559686937001	0.034	-0.001442	4.08719	83.75
0.1585	0.034195693354573176	-2.618082874531236	0.03416	-0.001562	4.08719	83.75
0.1259	0.03435027902361202	-2.774945191537896	0.03431	-0.001663	4.08719	83.75
0.1	0.034541527123160026	-3.1299601898266562	0.03449	-0.001886	4.08719	83.75
0.07943	0.034700783982498144	-3.3917667429354506	0.03464	-0.002053	4.08719	83.75
0.0631	0.03492806974340265	-3.8315336112448306	0.03485	-0.002334	4.08719	83.75
0.05012	0.03513290294012153	-4.386322541443485	0.03503	-0.002687	4.08719	83.75
0.03981	0.03542345669185886	-4.975065263066246	0.03529	-0.003072	4.08719	83.75
0.03162	0.03575775609570601	-5.715376275851883	0.03558	-0.003561	4.08719	83.75
0.02512	0.036166013396557825	-6.549257999272616	0.03593	-0.004125	4.08719	83.75
0.01995	0.03666699089099077	-7.539399578058634	0.03635	-0.004811	4.08719	83.75
0.01585	0.03725303509782794	-8.539891612055161	0.03684	-0.005532	4.08719	83.75
0.01259	0.0379152548323231	-9.728642427663244	0.03737	-0.006407	4.08719	83.75
0.01	0.03873707526388641	-11.118483133489184	0.03801	-0.00747	4.08719	83.75

File: Warwick/Cell21_85SOH_15degC_70SOC_8375_160Cycles.txt
Freq(Hz)	Zmod(Ohm)	Zphz(Deg)	Zreal(Ohm)	Zimag(Ohm)	Capacity(Ah)	SOH
10000.0	0.04080684868989518	41.99034341272682	0.03033	0.0273	4.08719	83.75
7943.0	0.03662932704814545	38.41551972195653	0.0287	0.02276	4.08719	83.75
6310.0	0.03313738975839829	34.375838449249	0.02735	0.01871	4.08719	83.75
5012.0	0.03037782908635836	30.06772372451326	0.02629	0.01522	4.08719	83.75
3981.0	0.027999892856937866	25.55835993327569	0.02526	0.01208	4.08719	83.75
3162.0	0.026897033962874045	21.239696397956795	0.02507	0.009744	4.08719	83.75
2512.0	0.025830180971104327	17.011565401901397	0.0247	0.007557	4.08719	83.75
1995.0	0.024851504360903387	13.645938328668926	0.02415	0.005863	4.08719	83.75
1585.0	0.024505930384296777	10.181883570819709	0.02412	0.004332	4.08719	83.75
1259.0	0.024406444251467683	7.086580594846391	0.02422	0.003011	4.08719	83.75
1000.0	0.02445954294339941	4.622022497698341	0.02438	0.001971	4.08719	83.75
794.3	0.02461423498709639	2.542737309461209	0.02459	0.001092	4.08719	83.75
631.0	0.02507184187908818	0.6945087592876175	0.02507	0.0003039	4.08719	83.75
501.2	0.025380867125454953	-0.47361626289774805	0.02538	-0.0002098	4.08719	83.75
398.1	0.025687329658024016	-1.3687695468997656	0.02568	-0.0006136	4.08719	83.75
316.2	0.02598640055124988	-2.0357133868190145	0.02597	-0.0009231	4.08719	83.75
251.2	0.026316963749642548	-2.5938626151180975	0.02629	-0.001191	4.08719	83.75
199.5	0.026635980477542027	-2.9784179998525104	0.0266	-0.001384	4.08719	83.75
158.5	0.026933719683697607	-3.265026663029066	0.02689	-0.001534	4.08719	83.75
125.9	0.02725042474898327	-3.4861001250831483	0.0272	-0.001657	4.08719	83.75
100.0	0.027565795997939187	-3.646088182079146	0.02751	-0.001753	4.08719	83.75
79.43	0.02795095928586352	-3.7847584656512776	0.02789	-0.001845	4.08719	83.75
63.1	0.028246287472869776	-3.9260664233604055	0.02818	-0.001934	4.08719	83.75
52.0	0.02848214837402544	-4.079023908530157	0.02841	-0.002026	4.08719	83.75
39.81	0.028860358556331206	-4.001598381765415	0.02879	-0.002014	4.08719	83.75
31.62	0.029173247265259997	-4.060989444437164	0.0291	-0.002066	4.08719	83.75
25.12	0.02952343240546397	-4.041923988035834	0.02945	-0.002081	4.08719	83.75
19.95	0.029836341749618033	-4.099572238886422	0.02976	-0.002133	4.08719	83.75
15.85	0.030213278686696682	-3.991309052152388	0.03014	-0.002103	4.08719	83.75
12.59	0.030505365905033822	-4.028342831820485	0.03043	-0.002143	4.08719	83.75
10.0	0.03090905732952721	-3.830721084850724	0.03084	-0.002065	4.08719	83.75
7.943	0.031216141033125797	-3.7304414012470537	0.03115	-0.002031	4.08719	83.75
6.31	0.03153304534928398	-3.623711258238866	0.03147	-0.001993	4.08719	83.75
5.012	0.03181400963412188	-3.33906984520261	0.03176	-0.001853	4.08719	83.75
3.981	0.03208802931000905	-3.1352593163202718	0.03204	-0.001755	4.08719	83.75
3.162	0.032353181311889564	-2.9605702204247697	0.03231	-0.001671	4.08719	83.75
2.512	0.03256937366606856	-2.817601796500704	0.03253	-0.001601	4.08719	83.75
1.995	0.0327358675461641	-2.682354645396263	0.0327	-0.001532	4.08719	83.75
1.585	0.03286479946690684	-2.6369188304549223	0.03283	-0.001512	4.08719	83.75
1.259	0.0330653244956102	-2.648670239911646	0.03303	-0.001528	4.08719	83.75
1.0	0.03321411484595066	-2.5970790904525143	0.03318	-0.001505	4.08719	83.75
0.7943	0.03340323638511694	-2.9155124562391186	0.03336	-0.001699	4.08719	83.75
0.631	0.033601425922124194	-2.845374908775882	0.03356	-0.001668	4.08719	83.75
0.5012	0.03379513302237469	-2.961461585870094	0.03375	-0.001746	4.08719	83.75
0.3981	0.033994559858895074	-2.933947058934766	0.03395	-0.00174	4.08719	83.75
0.3162	0.034230299808795134	-3.106480569004235	0.03418	-0.001855	4.08719	83.75
0.2512	0.034403952912419815	-3.2092065992259666	0.03435	-0.001926	4.08719	83.75
0.1995	0.03468159102463438	-3.4151605994091563	0.03462	-0.002066	4.08719	83.75
0.1585	0.034912771431096674	-3.699997158305963	0.03484	-0.002253	4.08719	83.75
0.1259	0.03513316888639566	-3.9431665634979614	0.03505	-0.002416	4.08719	83.75
0.1	0.03546300891069454	-4.368098439500334	0.03536	-0.002701	4.08719	83.75
0.07943	0.035742361771433064	-4.742341897978151	0.03562	-0.002955	4.08719	83.75
0.0631	0.036134969890675155	-5.308267231677361	0.03598	-0.003343	4.08719	83.75
0.05012	0.03648696645379004	-5.802781560771326	0.0363	-0.003689	4.08719	83.75
0.03981	0.03697871854188568	-6.513864046152506	0.03674	-0.004195	4.08719	83.75
0.03162	0.03745881583819755	-7.241883625388143	0.03716	-0.004722	4.08719	83.75
0.02512	0.0380624266698801	-8.128825055640617	0.03768	-0.005382	4.08719	83.75
0.01995	0.038704198854904615	-9.072443470280675	0.03822	-0.006103	4.08719	83.75
0.01585	0.03949918206748084	-10.240235097517422	0.03887	-0.007022	4.08719	83.75
0.01259	0.04038875151573765	-11.34192683148391	0.0396	-0.007943	4.08719	83.75
0.01	0.04145379640032985	-12.760279108347126	0.04043	-0.009156	4.08719	83.75

File: Warwick/Cell21_85SOH_15degC_95SOC_8375_160Cycles.txt
Freq(Hz)	Zmod(Ohm)	Zphz(Deg)	Zreal(Ohm)	Zimag(Ohm)	Capacity(Ah)	SOH
10000.0	0.04074312825495853	41.80638028244459	0.03037	0.02716	4.08719	83.75
7943.0	0.036620169305998575	38.34704013183513	0.02872	0.02272	4.08719	83.75
6310.0	0.03314223438454324	34.26545144194698	0.02739	0.01866	4.08719	83.75
5012.0	0.03034321835270609	30.105566147093203	0.02625	0.01522	4.08719	83.75
3981.0	0.02796851444034881	25.566393329821476	0.02523	0.01207	4.08719	83.75
3162.0	0.026865725022786936	21.185575257854293	0.02505	0.009709	4.08719	83.75
2512.0	0.02579937381023036	16.93961405261253	0.02468	0.007517	4.08719	83.75
1995.0	0.024821014403122205	13.551399808707657	0.02413	0.005816	4.08719	83.75
1585.0	0.02447727437849239	10.07265978719005	0.0241	0.004281	4.08719	83.75
1259.0	0.024401298346604424	6.98871527366848	0.02422	0.002969	4.08719	83.75
1000.0	0.024453613557100306	4.446865742445985	0.02438	0.001896	4.08719	83.75
794.3	0.024641998315883394	2.42117788949136	0.02462	0.001041	4.08719	83.75
631.0	0.025101186920343032	0.5571895970807382	0.0251	0.0002441	4.08719	83.75
501.2	0.025411528361946274	-0.6284019467859671	0.02541	-0.0002787	4.08719	83.75
398.1	0.02573892602343773	-1.5089817328759894	0.02573	-0.0006778	4.08719	83.75
316.2	0.026039285781295923	-2.2053042952095248	0.02602	-0.001002	4.08719	83.75
251.2	0.026380443305600455	-2.752860872977635	0.02635	-0.001267	4.08719	83.75
199.5	0.026710316153127054	-3.148417376080608	0.02667	-0.001467	4.08719	83.75
158.5	0.027019211683541027	-3.458608016911728	0.02697	-0.00163	4.08719	83.75
125.9	0.027336458000260383	-3.683019590384042	0.02728	-0.001756	4.08719	83.75
100.0	0.027662468508793645	-3.851274691681142	0.0276	-0.001858	4.08719	83.75
79.43	0.028020398373327957	-4.062307159174869	0.02795	-0.001985	4.08719	83.75
63.1	0.028325226724600108	-4.176698953490634	0.02825	-0.002063	4.08719	83.75
52.0	0.02855382818467604	-4.12107173068391	0.02848	-0.002052	4.08719	83.75
39.81	0.028946722111493038	-4.436202289488225	0.02886	-0.002239	4.08719	83.75
31.62	0.02923268506312754	-4.563761768746724	0.02914	-0.002326	4.08719	83.75
25.12	0.029582960568543506	-4.781655892648601	0.02948	-0.002466	4.08719	83.75
19.95	0.02993097099995254	-4.935330595638741	0.02982	-0.002575	4.08719	83.75
15.85	0.03022856637354805	-5.286236613397758	0.0301	-0.002785	4.08719	83.75
12.59	0.030581572572384173	-5.706864654841474	0.03043	-0.003041	4.08719	83.75
10.0	0.031061337125114236	-6.020785159959729	0.03089	-0.003258	4.08719	83.75
7.943	0.03159156642206904	-6.475783606442302	0.03139	-0.003563	4.08719	83.75
6.31	0.032166931917731914	-6.958434272196148	0.03193	-0.003897	4.08719	83.75
5.012	0.032834213086352475	-7.2734949761189425	0.03257	-0.004157	4.08719	83.75
3.981	0.03363263190712258	-7.563685093712491	0.03334	-0.004427	4.08719	83.75
3.162	0.03448400134845143	-7.737927535253636	0.03417	-0.004643	4.08719	83.75
2.512	0.03541115440083816	-7.601058655110548	0.0351	-0.004684	4.08719	83.75
1.995	0.03623777167542177	-7.350153660317451	0.03594	-0.004636	4.08719	83.75
1.585	0.037071275456881714	-7.062521228103806	0.03679	-0.004558	4.08719	83.75
1.259	0.03785150539938933	-6.475758690824568	0.03761	-0.004269	4.08719	83.75
1.0	0.03840439882357228	-5.913970426319399	0.0382	-0.003957	4.08719	83.75
0.7943	0.038941778336383154	-5.688632879665124	0.03875	-0.00386	4.08719	83.75
0.631	0.03943937327088249	-5.152603530116701	0.03928	-0.003542	4.08719	83.75
0.5012	0.03978792027739072	-4.772012846697411	0.03965	-0.00331	4.08719	83.75
0.3981	0.04019249214716599	-4.287731786915455	0.04008	-0.003005	4.08719	83.75
0.3162	0.04047210186041738	-4.070688991236739	0.04037	-0.002873	4.08719	83.75
0.2512	0.040782754946177925	-3.8650065624610934	0.04069	-0.002749	4.08719	83.75
0.1995	0.041033856557725595	-3.6636077204793835	0.04095	-0.002622	4.08719	83.75
0.1585	0.04131430677138369	-3.6609390990673933	0.04123	-0.002638	4.08719	83.75
0.1259	0.0415677158501643	-3.7228452876958693	0.04148	-0.002699	4.08719	83.75
0.1	0.041872320702344645	-3.8054278436641082	0.04178	-0.002779	4.08719	83.75
0.07943	0.04215794093643569	-3.906287246080008	0.04206	-0.002872	4.08719	83.75
0.0631	0.04248413167289641	-4.2007285901338065	0.04237	-0.003112	4.08719	83.75
0.05012	0.04285901572598232	-4.446792486616047	0.04273	-0.003323	4.08719	83.75
0.03981	0.04325630908896412	-4.872320876611648	0.0431	-0.003674	4.08719	83.75
0.03162	0.04373542075937992	-5.277809482851777	0.04355	-0.004023	4.08719	83.75
0.02512	0.04422900660200271	-5.833048750408254	0.044	-0.004495	4.08719	83.75
0.01995	0.04484139132542611	-6.306891406935583	0.04457	-0.004926	4.08719	83.75
0.01585	0.04554891542067715	-6.889733388533211	0.04522	-0.005464	4.08719	83.75
0.01259	0.046214033409777165	-7.487317955955254	0.04582	-0.006022	4.08719	83.75
0.01	0.04710555079818089	-8.233655255541976	0.04662	-0.006746	4.08719	83.75

File: Warwick/Cell21_85SOH_25degC_05SOC_8375_160Cycles.txt
Freq(Hz)	Zmod(Ohm)	Zphz(Deg)	Zreal(Ohm)	Zimag(Ohm)	Capacity(Ah)	SOH
10000.0	0.04147659822116563	42.06832866859886	0.03079	0.02779	4.08719	83.75
7943.0	0.03719615302689244	38.45051612465192	0.02913	0.02313	4.08719	83.75
6310.0	0.033636923164879394	34.41289998130599	0.02775	0.01901	4.08719	83.75
5012.0	0.030856352668453865	30.30455454000906	0.02664	0.01557	4.08719	83.75
3981.0	0.028454034863266756	25.835609586589904	0.02561	0.0124	4.08719	83.75
3162.0	0.02732895351088292	21.598965500745507	0.02541	0.01006	4.08719	83.75
2512.0	0.026229546793644757	17.540368668511107	0.02501	0.007905	4.08719	83.75
1995.0	0.02519353935039696	14.234812883503245	0.02442	0.006195	4.08719	83.75
1585.0	0.02479038555569477	10.938252146159448	0.02434	0.004704	4.08719	83.75
1259.0	0.024628056277343525	7.972835957981418	0.02439	0.003416	4.08719	83.75
1000.0	0.02460712303378841	5.592432836462038	0.02449	0.002398	4.08719	83.75
794.3	0.024679924250288938	3.6449764959075726	0.02463	0.001569	4.08719	83.75
631.0	0.02502284281531577	1.8357688724333463	0.02501	0.0008016	4.08719	83.75
501.2	0.025231800212430343	0.684428320899032	0.02523	0.0003014	4.08719	83.75
398.1	0.025440160935813673	-0.20380004804739482	0.02544	-9.049e-05	4.08719	83.75
316.2	0.025643184217448503	-0.9029371194910307	0.02564	-0.0004041	4.08719	83.75
251.2	0.025868538674613997	-1.4721730427512987	0.02586	-0.0006646	4.08719	83.75
199.5	0.02610544282022429	-1.9708647287800358	0.02609	-0.0008978	4.08719	83.75
158.5	0.02631201010945382	-2.343699872753819	0.02629	-0.001076	4.08719	83.75
125.9	0.02655863680613145	-2.6609459970923646	0.02653	-0.001233	4.08719	83.75
100.0	0.02680462542174391	-2.9125745925886712	0.02677	-0.001362	4.08719	83.75
79.43	0.027101487062521128	-3.1706830407551188	0.02706	-0.001499	4.08719	83.75
63.1	0.02734667089427889	-3.347882784673274	0.0273	-0.001597	4.08719	83.75
52.0	0.027491747780015733	-3.5160129238651994	0.02744	-0.001686	4.08719	83.75
39.81	0.027828793793479443	-3.7250548401312678	0.02777	-0.001808	4.08719	83.75
31.62	0.028107723137956227	-3.9781446573059154	0.02804	-0.00195	4.08719	83.75
25.12	0.02839431649115717	-4.146286310271793	0.02832	-0.002053	4.08719	83.75
19.95	0.028676992938591037	-4.463984469606711	0.02859	-0.002232	4.08719	83.75
15.85	0.028989020956217196	-4.737051581996352	0.02889	-0.002394	4.08719	83.75
12.59	0.02934154113198555	-4.997483507451968	0.02923	-0.002556	4.08719	83.75
10.0	0.029773588967405323	-5.222304976574917	0.02965	-0.00271	4.08719	83.75
7.943	0.03017808966783683	-5.6784773078961575	0.03003	-0.002986	4.08719	83.75
6.31	0.03069156113657303	-5.881488956315723	0.03053	-0.003145	4.08719	83.75
5.012	0.031268466479825965	-6.12448319840167	0.03109	-0.003336	4.08719	83.75
3.981	0.03186259411912345	-6.302858783341078	0.03167	-0.003498	4.08719	83.75
3.162	0.03249933593167713	-6.349147435921047	0.0323	-0.003594	4.08719	83.75
2.512	0.03316628572813061	-6.236601483181352	0.03297	-0.003603	4.08719	83.75
1.995	0.033778335423759416	-6.053220724628374	0.03359	-0.003562	4.08719	83.75
1.585	0.03438242023185686	-5.740439954731496	0.03421	-0.003439	4.08719	83.75
1.259	0.03487355389116515	-5.37872603456498	0.03472	-0.003269	4.08719	83.75
1.0	0.0353711683295873	-5.120662027415598	0.03523	-0.003157	4.08719	83.75
0.7943	0.035704483135875244	-4.974467288276422	0.03557	-0.003096	4.08719	83.75
0.631	0.0361673391473578	-4.61655805613365	0.03605	-0.002911	4.08719	83.75
0.5012	0.03648859231321483	-4.421466959774276	0.03638	-0.002813	4.08719	83.75
0.3981	0.03676642246670187	-4.1504579862955735	0.03667	-0.002661	4.08719	83.75
0.3162	0.037049800053441585	-3.9899803011799073	0.03696	-0.002578	4.08719	83.75
0.2512	0.03727233939532103	-4.033922210255755	0.03718	-0.002622	4.08719	83.75
0.1995	0.037515561784411545	-4.090404522005558	0.03742	-0.002676	4.08719	83.75
0.1585	0.037774437772123096	-4.261549490297456	0.03767	-0.002807	4.08719	83.75
0.1259	0.038073892117827926	-4.623423407102331	0.03795	-0.003069	4.08719	83.75
0.1	0.03837388825751178	-4.963273424906918	0.03823	-0.00332	4.08719	83.75
0.07943	0.03866523540598195	-5.456980347381819	0.03849	-0.003677	4.08719	83.75
0.0631	0.039084797095545985	-6.009619801933075	0.03887	-0.004092	4.08719	83.75
0.05012	0.039556158319533505	-6.650348704922668	0.03929	-0.004581	4.08719	83.75
0.03981	0.04005751016975468	-7.442939560098758	0.03972	-0.005189	4.08719	83.75
0.03162	0.04059151400231334	-8.36186091434264	0.04016	-0.005903	4.08719	83.75
0.02512	0.041272750138559945	-9.556349899371359	0.0407	-0.006852	4.08719	83.75
0.01995	0.04188336185169476	-10.955795623239108	0.04112	-0.00796	4.08719	83.75
0.01585	0.042797808226590295	-12.458672050412776	0.04179	-0.009233	4.08719	83.75
0.01259	0.0439410798683874	-14.403093365884283	0.04256	-0.01093	4.08719	83.75
0.01	0.04532167913923755	-16.523665435175065	0.04345	-0.01289	4.08719	83.75

File: Warwick/Cell21_85SOH_25degC_20SOC_8375_160Cycles.txt
Freq(Hz)	Zmod(Ohm)	Zphz(Deg)	Zreal(Ohm)	Zimag(Ohm)	Capacity(Ah)	SOH
10000.0	0.041220719304738	42.296128971465315	0.03049	0.02774	4.08719	83.75
7943.0	0.037135111417632774	38.80197513329513	0.02894	0.02327	4.08719	83.75
6310.0	0.033528365602874234	34.685426445223676	0.02757	0.01908	4.08719	83.75
5012.0	0.030692464873320294	30.483528231180387	0.02645	0.01557	4.08719	83.75
3981.0	0.028291921108330557	26.039748916584436	0.02542	0.01242	4.08719	83.75
3162.0	0.027154229873078705	21.813164074064847	0.02521	0.01009	4.08719	83.75
2512.0	0.026042257121839496	17.696057503269827	0.02481	0.007916	4.08719	83.75
1995.0	0.025000235918886844	14.444237485350488	0.02421	0.006236	4.08719	83.75
1585.0	0.024590954048186092	11.111162533272918	0.02413	0.004739	4.08719	83.75
1259.0	0.024440319576470356	8.207350275609745	0.02419	0.003489	4.08719	83.75
1000.0	0.0243839009389392	5.778397378597588	0.02426	0.002455	4.08719	83.75
794.3	0.024464762332792038	3.834326967396294	0.02441	0.001636	4.08719	83.75
631.0	0.02481532910138409	2.013994674120508	0.0248	0.0008721	4.08719	83.75
501.2	0.025012995550513336	0.8867423191647618	0.02501	0.0003871	4.08719	83.75
398.1	0.02520000048028571	0.011186318715183032	0.0252	4.92e-06	4.08719	83.75
316.2	0.025391707903368768	-0.6645470820598324	0.02539	-0.0002945	4.08719	83.75
251.2	0.025615913806850618	-1.2311887182027506	0.02561	-0.0005504	4.08719	83.75
199.5	0.025820854012987254	-1.661356029652896	0.02581	-0.0007486	4.08719	83.75
158.5	0.02601583977675908	-1.9994717449441661	0.026	-0.0009077	4.08719	83.75
125.9	0.02625041190153023	-2.2596410044504656	0.02623	-0.001035	4.08719	83.75
100.0	0.026474298026576647	-2.4549583398631643	0.02645	-0.001134	4.08719	83.75
79.43	0.026727448830743274	-2.596916444603669	0.0267	-0.001211	4.08719	83.75
63.1	0.026971444232743634	-2.7669303827795564	0.02694	-0.001302	4.08719	83.75
52.0	0.02721685977477931	-2.9822495855214677	0.02718	-0.001416	4.08719	83.75
39.81	0.02742642282544335	-2.953166527250039	0.02739	-0.001413	4.08719	83.75
31.62	0.027667707458334887	-2.9916722209227786	0.02763	-0.001444	4.08719	83.75
25.12	0.027919043250082907	-3.0304768458605955	0.02788	-0.001476	4.08719	83.75
19.95	0.028168592013091458	-2.9995311256571346	0.02813	-0.001474	4.08719	83.75
15.85	0.028415803279161402	-2.8765019615332896	0.02838	-0.001426	4.08719	83.75
12.59	0.028644576257993416	-2.8154584309285675	0.02861	-0.001407	4.08719	83.75
10.0	0.02887037540455614	-2.6285154575456815	0.02884	-0.001324	4.08719	83.75
7.943	0.029085346757430963	-2.392176699529501	0.02906	-0.001214	4.08719	83.75
6.31	0.029253127508011855	-2.2784762976554993	0.02923	-0.001163	4.08719	83.75
5.012	0.029431242311530107	-2.177009603083412	0.02941	-0.001118	4.08719	83.75
3.981	0.029537170632949937	-1.9537427417605708	0.02952	-0.001007	4.08719	83.75
3.162	0.029694444955412114	-1.78721060987617	0.02968	-0.0009261	4.08719	83.75
2.512	0.02981352418634872	-1.7258496706400257	0.0298	-0.0008979	4.08719	83.75
1.995	0.029893103301597848	-1.6965175735615106	0.02988	-0.000885	4.08719	83.75
1.585	0.03003221590642289	-1.634261359456054	0.03002	-0.0008565	4.08719	83.75
1.259	0.030130760810839145	-1.5313272326118161	0.03012	-0.0008052	4.08719	83.75
1.0	0.03025127618481574	-1.5644452313806847	0.03024	-0.0008259	4.08719	83.75
0.7943	0.030295760832334286	-1.8482261155135955	0.03028	-0.0009771	4.08719	83.75
0.631	0.03040526030541426	-1.8153611876245288	0.03039	-0.0009632	4.08719	83.75
0.5012	0.030485521896303498	-1.8284438609406477	0.03047	-0.0009727	4.08719	83.75
0.3981	0.030554607804552165	-1.7717769700901627	0.03054	-0.0009447	4.08719	83.75
0.3162	0.03067716212429044	-1.9166190917382542	0.03066	-0.001026	4.08719	83.75
0.2512	0.030769811764130114	-2.0561750740925717	0.03075	-0.001104	4.08719	83.75
0.1995	0.030882399129601314	-2.1823476680677523	0.03086	-0.001176	4.08719	83.75
0.1585	0.030936698676491	-2.3805469510898343	0.03091	-0.001285	4.08719	83.75
0.1259	0.031094483369240918	-2.6986151086152916	0.03106	-0.001464	4.08719	83.75
0.1	0.031218807232179773	-3.2042630695530496	0.03117	-0.001745	4.08719	83.75
0.07943	0.03143632550092329	-3.4303555756254696	0.03138	-0.001881	4.08719	83.75
0.0631	0.031625708988100174	-3.9653168206692646	0.03155	-0.002187	4.08719	83.75
0.05012	0.031845091065971214	-4.656062347706036	0.03174	-0.002585	4.08719	83.75
0.03981	0.03216391649037785	-5.230232515765715	0.03203	-0.002932	4.08719	83.75
0.03162	0.03246955805058024	-6.028402267906905	0.03229	-0.00341	4.08719	83.75
0.02512	0.032825743388383455	-6.870848329174474	0.03259	-0.003927	4.08719	83.75
0.01995	0.03329594834210313	-7.899398020782033	0.03298	-0.004576	4.08719	83.75
0.01585	0.03384110051401993	-9.048147088719388	0.03342	-0.005322	4.08719	83.75
0.01259	0.03446103958095286	-10.352879702382605	0.0339	-0.006193	4.08719	83.75
0.01	0.035292244190473346	-11.771600061207499	0.03455	-0.0072	4.08719	83.75

File: Warwick/Cell21_85SOH_25degC_50SOC_8375_160Cycles.txt
Freq(Hz)	Zmod(Ohm)	Zphz(Deg)	Zreal(Ohm)	Zimag(Ohm)	Capacity(Ah)	SOH
10000.0	0.04121399034308617	42.285845971647156	0.03049	0.02773	4.08719	83.75
7943.0	0.03693048875928939	38.778533216152766	0.02879	0.02313	4.08719	83.75
6310.0	0.03340763086481889	34.80796170528485	0.02743	0.01907	4.08719	83.75
5012.0	0.030612997239734627	30.636355641229127	0.02634	0.0156	4.08719	83.75
3981.0	0.02819297075513682	26.183327329518008	0.0253	0.01244	4.08719	83.75
3162.0	0.02703551922933976	21.98243820311864	0.02507	0.01012	4.08719	83.75
2512.0	0.025911648654610923	17.88114043373762	0.02466	0.007956	4.08719	83.75
1995.0	0.02487348670773762	14.602752104288227	0.02407	0.006271	4.08719	83.75
1585.0	0.02446274506264577	11.282372294876684	0.02399	0.004786	4.08719	83.75
1259.0	0.024289349517844235	8.380300674353533	0.02403	0.00354	4.08719	83.75
1000.0	0.024232226146188054	5.988214153228729	0.0241	0.002528	4.08719	83.75
794.3	0.024300593099757874	4.046980036471197	0.02424	0.001715	4.08719	83.75
631.0	0.024619065369952613	2.255030908752653	0.0246	0.0009687	4.08719	83.75
501.2	0.02480492955543313	1.1422987490894645	0.0248	0.0004945	4.08719	83.75
398.1	0.024980300363486422	0.2809718465940559	0.02498	0.0001225	4.08719	83.75
316.2	0.02515053145064732	-0.37247427366544783	0.02515	-0.0001635	4.08719	83.75
251.2	0.025343122239376903	-0.8993839398851953	0.02534	-0.0003978	4.08719	83.75
199.5	0.025537023734374373	-1.3438366591038502	0.02553	-0.0005989	4.08719	83.75
158.5	0.02572078299916237	-1.6591303086838571	0.02571	-0.0007447	4.08719	83.75
125.9	0.02591448389781282	-1.9157079610535925	0.0259	-0.0008663	4.08719	83.75
100.0	0.026127375246855548	-2.089677667632869	0.02611	-0.0009527	4.08719	83.75
79.43	0.026360366006563718	-2.2523859892954756	0.02634	-0.001036	4.08719	83.75
63.1	0.026571713832570152	-2.316464603676105	0.02655	-0.001074	4.08719	83.75
52.0	0.02672020810173454	-2.2284754119543573	0.0267	-0.001039	4.08719	83.75
39.81	0.026985419044365425	-2.4870628076236794	0.02696	-0.001171	4.08719	83.75
31.62	0.027184505071823545	-2.432974372048526	0.02716	-0.001154	4.08719	83.75
25.12	0.02737420868262679	-2.409819049479256	0.02735	-0.001151	4.08719	83.75
19.95	0.027551927355450107	-2.286038674773293	0.02753	-0.001099	4.08719	83.75
15.85	0.027740489469365893	-2.2022806395112173	0.02772	-0.001066	4.08719	83.75
12.59	0.027909533066678132	-2.143738924325929	0.02789	-0.001044	4.08719	83.75
10.0	0.028064711898752853	-1.8552851719019734	0.02805	-0.0009086	4.08719	83.75
7.943	0.02815435988989982	-1.830032561503361	0.02814	-0.0008991	4.08719	83.75
6.31	0.028282601960215755	-1.7104608126043046	0.02827	-0.0008442	4.08719	83.75
5.012	0.028391043433449215	-1.5981336310581291	0.02838	-0.0007918	4.08719	83.75
3.981	0.02852928227786321	-1.4616091914916485	0.02852	-0.0007277	4.08719	83.75
3.162	0.028578973025810427	-1.4358039480326406	0.02857	-0.0007161	4.08719	83.75
2.512	0.02870007770459864	-1.5184119565821192	0.02869	-0.0007605	4.08719	83.75
1.995	0.028798765776505076	-1.4136988531577026	0.02879	-0.0007105	4.08719	83.75
1.585	0.028828458559035028	-1.387988063540032	0.02882	-0.0006983	4.08719	83.75
1.259	0.02889843323798022	-1.3842298855576678	0.02889	-0.0006981	4.08719	83.75
1.0	0.029057945905552236	-1.3399443785263714	0.02905	-0.0006795	4.08719	83.75
0.7943	0.02909313107934586	-1.7215076118462889	0.02908	-0.000874	4.08719	83.75
0.631	0.02915264348648335	-1.6875155409864777	0.02914	-0.0008585	4.08719	83.75
0.5012	0.029303579371810537	-1.7443511132832548	0.02929	-0.000892	4.08719	83.75
0.3981	0.029333601999072666	-1.7449102203574782	0.02932	-0.0008932	4.08719	83.75
0.3162	0.029435256848887866	-1.8448238225234637	0.02942	-0.0009476	4.08719	83.75
0.2512	0.0295286386580892	-2.0358514474932052	0.02951	-0.001049	4.08719	83.75
0.1995	0.029603726539069366	-2.294091023183453	0.02958	-0.001185	4.08719	83.75
0.1585	0.029749033530519945	-2.5315496632458285	0.02972	-0.001314	4.08719	83.75
0.1259	0.02986614908219672	-2.8192946553995233	0.02983	-0.001469	4.08719	83.75
0.1	0.03000403681173585	-3.1046228651873515	0.02996	-0.001625	4.08719	83.75
0.07943	0.030218973658944805	-3.580119030370905	0.03016	-0.001887	4.08719	83.75
0.0631	0.030385170659385806	-4.031071906511923	0.03031	-0.002136	4.08719	83.75
0.05012	0.030647444656936734	-4.570194142740271	0.03055	-0.002442	4.08719	83.75
0.03981	0.030928463524721044	-5.223947596268426	0.0308	-0.002816	4.08719	83.75
0.03162	0.031282012019689526	-6.011306831107113	0.03111	-0.003276	4.08719	83.75
0.02512	0.03169299463603905	-6.8007713487306845	0.03147	-0.003753	4.08719	83.75
0.01995	0.03211980580576414	-7.702501608987508	0.03183	-0.004305	4.08719	83.75
0.01585	0.03262888695619267	-8.740021035506679	0.03225	-0.004958	4.08719	83.75
0.01259	0.033283429645996516	-9.97796379260029	0.03278	-0.005767	4.08719	83.75
0.01	0.0339380936559495	-11.301655177281901	0.03328	-0.006651	4.08719	83.75
