Repository: chrisw-17/rapid-SOH-prediction

# Rapid EIS-based SOH Estimation for Unknown LIBs

---

**This repository accompanies the paper:**

> **Fast state of health evaluation of lithium-ion batteries using EIS for second-life and recycling assessment**  
> *Authors: Christopher Wett, Jörg Lampe, Joey Danz, Thomas Seeger, Bugra Turan*

## Overview

This repository provides a complete workflow for rapid State of Health (SOH) estimation of lithium-ion batteries using Electrochemical Impedance Spectroscopy (EIS) and neural network models. The code and data enable reproducible analysis, model training, and evaluation for the fully connected neural network model as described in the associated publication.

File: Warwick/Cell21_85SOH_25degC_70SOC_8375_160Cycles.txt
Freq(Hz)	Zmod(Ohm)	Zphz(Deg)	Zreal(Ohm)	Zimag(Ohm)	Capacity(Ah)	SOH
10000.0	0.04113203739179473	42.40861920704427	0.03037	0.02774	4.08719	83.75
7943.0	0.03693202404418149	38.75672253837702	0.0288	0.02312	4.08719	83.75
6310.0	0.03338126720183043	34.923119620777996	0.02737	0.01911	4.08719	83.75
5012.0	0.030468688846092475	30.731556062626673	0.02619	0.01557	4.08719	83.75
3981.0	0.028130055101261354	26.29178244067315	0.02522	0.01246	4.08719	83.75
3162.0	0.026965107083043446	22.065770755280727	0.02499	0.01013	4.08719	83.75
2512.0	0.025836140656065487	17.93983494661211	0.02458	0.007958	4.08719	83.75
1995.0	0.024800891113022534	14.69182426541332	0.02399	0.00629	4.08719	83.75
1585.0	0.024377046601259965	11.353722834312023	0.0239	0.004799	4.08719	83.75
1259.0	0.024201925563888508	8.437117021027941	0.02394	0.003551	4.08719	83.75
1000.0	0.024143243133431764	6.022297163024494	0.02401	0.002533	4.08719	83.75
794.3	0.024201625482599305	4.0896649265161695	0.02414	0.001726	4.08719	83.75
631.0	0.024530391354399547	2.3363533029179027	0.02451	0.001	4.08719	83.75
501.2	0.024705593708510627	1.2192649601547292	0.0247	0.0005257	4.08719	83.75
398.1	0.024880451563627216	0.3451982889769396	0.02488	0.0001499	4.08719	83.75
316.2	0.025040383582525246	-0.31713713824727346	0.02504	-0.0001386	4.08719	83.75
251.2	0.025232853985429394	-0.8617561912400964	0.02523	-0.0003795	4.08719	83.75
199.5	0.025416614016032894	-1.3071361432012487	0.02541	-0.0005798	4.08719	83.75
158.5	0.02559042848898783	-1.6357777415439338	0.02558	-0.0007305	4.08719	83.75
125.9	0.025784149914433868	-1.8982700312013043	0.02577	-0.0008541	4.08719	83.75
100.0	0.025987089665639743	-2.078018423598972	0.02597	-0.0009423	4.08719	83.75
79.43	0.026249515119331254	-2.2094770913835733	0.02623	-0.001012	4.08719	83.75
63.1	0.02643285646690497	-2.3828759301436198	0.02641	-0.001099	4.08719	83.75
52.0	0.026566263587490056	-2.5479165582433354	0.02654	-0.001181	4.08719	83.75
39.81	0.026825092730501418	-2.4784196014229596	0.0268	-0.00116	4.08719	83.75
31.62	0.027046060138216064	-2.5154104511451005	0.02702	-0.001187	4.08719	83.75
25.12	0.027243445083175513	-2.3771886967192297	0.02722	-0.00113	4.08719	83.75
19.95	0.02742353908597503	-2.3741149730683277	0.0274	-0.001136	4.08719	83.75
15.85	0.02760224744472812	-2.300565753363534	0.02758	-0.001108	4.08719	83.75
12.59	0.027801651191970592	-2.2613689735119746	0.02778	-0.001097	4.08719	83.75
10.0	0.027936619914549432	-1.9764536175392096	0.02792	-0.0009635	4.08719	83.75
7.943	0.028035559013688312	-1.9089481781962567	0.02802	-0.0009339	4.08719	83.75
6.31	0.02813443408369893	-1.8354041833656656	0.02812	-0.0009011	4.08719	83.75
5.012	0.028293635519141047	-1.7788795182340689	0.02828	-0.0008783	4.08719	83.75
3.981	0.0283724699173336	-1.698778488616295	0.02836	-0.0008411	4.08719	83.75
3.162	0.028523255954571527	-1.7468692708758458	0.02851	-0.0008695	4.08719	83.75
2.512	0.02858398390707636	-1.792289756677059	0.02857	-0.000894	4.08719	83.75
1.995	0.028722253623453712	-1.6736940816188595	0.02871	-0.0008389	4.08719	83.75
1.585	0.028804444559998026	-1.814588635975105	0.02879	-0.0009121	4.08719	83.75
1.259	0.028954907027997863	-1.8386146266339631	0.02894	-0.000929	4.08719	83.75
1.0	0.029055306726999113	-1.8598808983489152	0.02904	-0.000943	4.08719	83.75
0.7943	0.02918447575338642	-2.3467135071360716	0.02916	-0.001195	4.08719	83.75
0.631	0.02929309592719759	-2.2753658366530747	0.02927	-0.001163	4.08719	83.75
0.5012	0.029455359172822868	-2.377684210519675	0.02943	-0.001222	4.08719	83.75
0.3981	0.029607293712867442	-2.460384329101651	0.02958	-0.001271	4.08719	83.75
0.3162	0.029743392224156277	-2.7152241898357743	0.02971	-0.001409	4.08719	83.75
0.2512	0.029880593183536364	-2.9868867583273104	0.02984	-0.001557	4.08719	83.75
0.1995	0.030066916054028555	-3.2011823600643914	0.03002	-0.001679	4.08719	83.75
0.1585	0.030287721290978627	-3.5378657110424943	0.03023	-0.001869	4.08719	83.75
0.1259	0.030491780548206754	-3.932193285426803	0.03042	-0.002091	4.08719	83.75
0.1	0.030742301540385684	-4.193439287308919	0.03066	-0.002248	4.08719	83.75
0.07943	0.031058097510955174	-4.781719499854767	0.03095	-0.002589	4.08719	83.75
0.0631	0.031349360838779476	-5.206839008080729	0.03122	-0.002845	4.08719	83.75
0.05012	0.03170659420372992	-5.876017999832848	0.03154	-0.003246	4.08719	83.75
0.03981	0.03214776510116994	-6.5175250901264095	0.03194	-0.003649	4.08719	83.75
0.03162	0.0325668362602203	-7.200519766137304	0.03231	-0.004082	4.08719	83.75
0.02512	0.033144358735688335	-8.145259579380387	0.03281	-0.004696	4.08719	83.75
0.01995	0.033742348525258294	-9.074851175675944	0.03332	-0.005322	4.08719	83.75
0.01585	0.03441383216092041	-10.105003908025699	0.03388	-0.006038	4.08719	83.75
0.01259	0.03517637452893632	-11.337084598983504	0.03449	-0.006915	4.08719	83.75
0.01	0.03614529741197325	-12.778972243545113	0.03525	-0.007995	4.08719	83.75

File: Warwick/Cell21_85SOH_25degC_95SOC_8375_160Cycles.txt
Freq(Hz)	Zmod(Ohm)	Zphz(Deg)	Zreal(Ohm)	Zimag(Ohm)	Capacity(Ah)	SOH
10000.0	0.04119787615885071	42.34385279604289	0.03045	0.02775	4.08719	83.75
7943.0	0.0368478235449531	38.84193799003089	0.0287	0.02311	4.08719	83.75
6310.0	0.033319851440245046	34.89200062211301	0.02733	0.01906	4.08719	83.75
5012.0	0.030547684036600877	30.687122872187167	0.02627	0.01559	4.08719	83.75
3981.0	0.028094300133657005	26.282314031647374	0.02519	0.01244	4.08719	83.75
3162.0	0.02693906085965136	22.042329176984847	0.02497	0.01011	4.08719	83.75
2512.0	0.02581588108122595	17.94506128164099	0.02456	0.007954	4.08719	83.75
1995.0	0.024768575433399474	14.680335872978702	0.02396	0.006277	4.08719	83.75
1585.0	0.02434507539524164	11.337625862747725	0.02387	0.004786	4.08719	83.75
1259.0	0.024177609476538412	8.37140275982462	0.02392	0.00352	4.08719	83.75
1000.0	0.02413131152672809	5.979924836055598	0.024	0.002514	4.08719	83.75
794.3	0.02418995047535236	4.034653010765295	0.02413	0.001702	4.08719	83.75
631.0	0.024518824448982054	2.245312190952236	0.0245	0.0009606	4.08719	83.75
501.2	0.024704599630230802	1.1056480863705844	0.0247	0.0004767	4.08719	83.75
398.1	0.024880208672959318	0.2346626723160249	0.02488	0.0001019	4.08719	83.75
316.2	0.025040813150534868	-0.4617427314341694	0.02504	-0.0002018	4.08719	83.75
251.2	0.025223885174373913	-1.0056398445564252	0.02522	-0.0004427	4.08719	83.75
199.5	0.0254284321781741	-1.4755696960059166	0.02542	-0.0006548	4.08719	83.75
158.5	0.025603295198079485	-1.8465280087741756	0.02559	-0.000825	4.08719	83.75
125.9	0.02579771217840838	-2.1232829579048405	0.02578	-0.0009558	4.08719	83.75
100.0	0.026012388221768486	-2.377324524830422	0.02599	-0.001079	4.08719	83.75
79.43	0.026256259748867507	-2.5627290213769047	0.02623	-0.001174	4.08719	83.75
63.1	0.026431206101878893	-2.7844642042721657	0.0264	-0.001284	4.08719	83.75
52.0	0.026583492170894327	-2.876397289719618	0.02655	-0.001334	4.08719	83.75
39.81	0.02688244222536338	-3.2200268923264628	0.02684	-0.00151	4.08719	83.75
31.62	0.027098766115821585	-3.4378514346972793	0.02705	-0.001625	4.08719	83.75
25.12	0.02734650158612615	-3.683764570840765	0.02729	-0.001757	4.08719	83.75
19.95	0.02760260429742092	-3.85963993546527	0.02754	-0.001858	4.08719	83.75
15.85	0.02786023382888234	-4.069206243043618	0.02779	-0.001977	4.08719	83.75
12.59	0.028202989983333326	-4.396523976364948	0.02812	-0.002162	4.08719	83.75
10.0	0.028565231051052256	-4.4271651768166596	0.02848	-0.002205	4.08719	83.75
7.943	0.028986232939104038	-4.670074863741886	0.02889	-0.00236	4.08719	83.75
6.31	0.029418552581661796	-4.691182169553089	0.02932	-0.002406	4.08719	83.75
5.012	0.029854379645204487	-4.557086305456977	0.02976	-0.002372	4.08719	83.75
3.981	0.03029933538875069	-4.400880841174123	0.03021	-0.002325	4.08719	83.75
3.162	0.030702775265438142	-4.208203418974291	0.03062	-0.002253	4.08719	83.75
2.512	0.031001547138812282	-3.893369669002385	0.03093	-0.002105	4.08719	83.75
1.995	0.03129378387156146	-3.658792857742346	0.03123	-0.001997	4.08719	83.75
1.585	0.03159444438504972	-3.3641178613976153	0.03154	-0.001854	4.08719	83.75
1.259	0.031836604467185246	-3.10056632681293	0.03179	-0.001722	4.08719	83.75
1.0	0.0320716009734469	-2.9186096402653883	0.03203	-0.001633	4.08719	83.75
0.7943	0.032192569406619284	-2.946839460137003	0.03215	-0.001655	4.08719	83.75
0.631	0.032390988577071865	-2.8827219691739407	0.03235	-0.001629	4.08719	83.75
0.5012	0.032560275812713875	-2.8501028100647314	0.03252	-0.001619	4.08719	83.75
0.3981	0.03268777357055693	-2.754741235721418	0.03265	-0.001571	4.08719	83.75
0.3162	0.032868916942911275	-2.7884133398999946	0.03283	-0.001599	4.08719	83.75
0.2512	0.03307073904526477	-2.8442364427014057	0.03303	-0.001641	4.08719	83.75
0.1995	0.03324499121672316	-2.9811743686260708	0.0332	-0.001729	4.08719	83.75
0.1585	0.03339106641004447	-3.169169838002107	0.03334	-0.001846	4.08719	83.75
0.1259	0.03365659520807177	-3.32317526776735	0.0336	-0.001951	4.08719	83.75
0.1	0.03387496876751328	-3.5491138254008825	0.03381	-0.002097	4.08719	83.75
0.07943	0.03416210018426853	-3.973053655504409	0.03408	-0.002367	4.08719	83.75
0.0631	0.03445530903939189	-4.262621422799382	0.03436	-0.002561	4.08719	83.75
0.05012	0.034752095203023366	-4.603174659674418	0.03464	-0.002789	4.08719	83.75
0.03981	0.03514963726697617	-5.108833586810758	0.03501	-0.00313	4.08719	83.75
0.03162	0.035595257774035015	-5.523198810560051	0.03543	-0.003426	4.08719	83.75
0.02512	0.03610013318534989	-6.035922075408942	0.0359	-0.003796	4.08719	83.75
0.01995	0.036660687882253386	-6.569046414042749	0.03642	-0.004194	4.08719	83.75
0.01585	0.037211551983221555	-7.176962949695261	0.03692	-0.004649	4.08719	83.75
0.01259	0.03780436325346586	-7.739364274555742	0.03746	-0.005091	4.08719	83.75
0.01	0.03857509586507855	-8.513873581401464	0.03815	-0.005711	4.08719	83.75

File: Warwick/Cell21_85SOH_35degC_05SOC_8375_160Cycles.txt
Freq(Hz)	Zmod(Ohm)	Zphz(Deg)	Zreal(Ohm)	Zimag(Ohm)	Capacity(Ah)	SOH
10000.0	0.041836218758391636	42.306853745973925	0.03094	0.02816	4.08719	83.75
7943.0	0.03749270995807052	38.774366247668844	0.02923	0.02348	4.08719	83.75
6310.0	0.03393266273076724	34.870291057784016	0.02784	0.0194	4.08719	83.75
5012.0	0.031079192396199745	30.748763996969	0.02671	0.01589	4.08719	83.75
3981.0	0.02861292714840619	26.35012584751207	0.02564	0.0127	4.08719	83.75
3162.0	0.027448360606783056	22.220043819025015	0.02541	0.01038	4.08719	83.75
2512.0	0.0262976957165452	18.214475531069493	0.02498	0.00822	4.08719	83.75
1995.0	0.025205134576113654	15.055149207809555	0.02434	0.006547	4.08719	83.75
1585.0	0.024743327262112504	11.804937672387677	0.02422	0.005062	4.08719	83.75
1259.0	0.024516133483891783	8.91442897389974	0.02422	0.003799	4.08719	83.75
1000.0	0.024421507242592545	6.593060092916978	0.02426	0.002804	4.08719	83.75
794.3	0.024421703789866914	4.688046437963438	0.02434	0.001996	4.08719	83.75
631.0	0.02469055657533868	2.850816930397948	0.02466	0.001228	4.08719	83.75
501.2	0.02482081685380237	1.6915928799357425	0.02481	0.0007327	4.08719	83.75
398.1	0.024952376867945866	0.7908382093369891	0.02495	0.0003444	4.08719	83.75
316.2	0.025080019369388456	0.07120847399972369	0.02508	3.117e-05	4.08719	83.75
251.2	0.02522111073862529	-0.5377285022780673	0.02522	-0.0002367	4.08719	83.75
199.5	0.02540408751539799	-1.0278301532053373	0.0254	-0.0004557	4.08719	83.75
158.5	0.02554790769045481	-1.4255944438662365	0.02554	-0.0006356	4.08719	83.75
125.9	0.02572174449449337	-1.7314944778563424	0.02571	-0.0007772	4.08719	83.75
100.0	0.025905530869102064	-1.984088141382801	0.02589	-0.0008969	4.08719	83.75
79.43	0.026110323628787138	-2.260790419696521	0.02609	-0.00103	4.08719	83.75
63.1	0.026304671087090215	-2.4817000247391654	0.02628	-0.001139	4.08719	83.75
52.0	0.02654083534857183	-2.762147228030153	0.02651	-0.001279	4.08719	83.75
39.81	0.026684628178035383	-2.9192336002649943	0.02665	-0.001359	4.08719	83.75
31.62	0.02693808872210499	-3.0472187162164435	0.0269	-0.001432	4.08719	83.75
25.12	0.02711428223280122	-3.2750086664333162	0.02707	-0.001549	4.08719	83.75
19.95	0.027379221701867275	-3.4361370629860915	0.02733	-0.001641	4.08719	83.75
15.85	0.027653916106041836	-3.578402226808008	0.0276	-0.001726	4.08719	83.75
12.59	0.027972175389125532	-3.820887423079678	0.02791	-0.001864	4.08719	83.75
10.0	0.028255445209729044	-3.900401784137679	0.02819	-0.001922	4.08719	83.75
7.943	0.02859629024891166	-3.902038399358235	0.02853	-0.001946	4.08719	83.75
6.31	0.028959907130375953	-3.9818710081116664	0.02889	-0.002011	4.08719	83.75
5.012	0.02925492785839678	-3.817983158981978	0.02919	-0.001948	4.08719	83.75
3.981	0.029643418223949815	-3.748504046353254	0.02958	-0.001938	4.08719	83.75
3.162	0.0299292302607334	-3.6052329153669067	0.02987	-0.001882	4.08719	83.75
2.512	0.03021354669680473	-3.4116720683839334	0.03016	-0.001798	4.08719	83.75
1.995	0.030449755335634474	-3.275855309864859	0.0304	-0.00174	4.08719	83.75
1.585	0.0307154869894651	-3.1185745850493323	0.03067	-0.001671	4.08719	83.75
1.259	0.030901761050140815	-2.979069548073414	0.03086	-0.001606	4.08719	83.75
1.0	0.0310978577397222	-2.827442636125352	0.03106	-0.001534	4.08719	83.75
0.7943	0.031242497355365172	-2.988786911573779	0.0312	-0.001629	4.08719	83.75
0.631	0.03141123654044839	-2.9361872479148587	0.03137	-0.001609	4.08719	83.75
0.5012	0.03154116866890002	-2.927719071786481	0.0315	-0.001611	4.08719	83.75
0.3981	0.031702292803518176	-2.95987809265517	0.03166	-0.001637	4.08719	83.75
0.3162	0.03185592880454124	-3.0770691635165397	0.03181	-0.00171	4.08719	83.75
0.2512	0.03203656986944763	-3.4054235896595495	0.03198	-0.001903	4.08719	83.75
0.1995	0.032236786068093076	-3.6887541125926595	0.03217	-0.002074	4.08719	83.75
0.1585	0.03248981803580931	-4.017015062787509	0.03241	-0.002276	4.08719	83.75
0.1259	0.03274062957549839	-4.493329171323209	0.03264	-0.002565	4.08719	83.75
0.1	0.032997328922202175	-5.035023721717152	0.03287	-0.002896	4.08719	83.75
0.07943	0.03334942501753216	-5.604602981312477	0.03319	-0.003257	4.08719	83.75
0.0631	0.03369869012291131	-6.224907131761714	0.0335	-0.003654	4.08719	83.75
0.05012	0.03410442000679677	-7.002905786706992	0.03385	-0.004158	4.08719	83.75
0.03981	0.03451893126966708	-7.916022333550392	0.03419	-0.004754	4.08719	83.75
0.03162	0.03505479162682328	-9.033466373803211	0.03462	-0.005504	4.08719	83.75
0.02512	0.0355572548996685	-10.248061198940945	0.03499	-0.006326	4.08719	83.75
0.01995	0.03626163880742292	-11.76390618016957	0.0355	-0.007393	4.08719	83.75
0.01585	0.037082933756648756	-13.686238939254006	0.03603	-0.008774	4.08719	83.75
0.01259	0.038117570751557604	-15.89584280667204	0.03666	-0.01044	4.08719	83.75
0.01	0.03951942433791261	-18.164449833094547	0.03755	-0.01232	4.08719	83.75

File: Warwick/Cell21_85SOH_35degC_20SOC_8375_160Cycles.txt
Freq(Hz)	Zmod(Ohm)	Zphz(Deg)	Zreal(Ohm)	Zimag(Ohm)	Capacity(Ah)	SOH
10000.0	0.041729937694657535	42.30970898008676	0.03086	0.02809	4.08719	83.75
7943.0	0.037397728540648024	38.91104095651685	0.0291	0.02349	4.08719	83.75
6310.0	0.03382363227094334	35.01977507298958	0.0277	0.01941	4.08719	83.75
5012.0	0.03090923001305597	30.871564545616888	0.02653	0.01586	4.08719	83.75
3981.0	0.028487506033347317	26.565051177077994	0.02548	0.01274	4.08719	83.75
3162.0	0.02730792009655807	22.385841234543342	0.02525	0.0104	4.08719	83.75
2512.0	0.02615646986884889	18.39477237556006	0.02482	0.008254	4.08719	83.75
1995.0	0.025059830885303277	15.2274459782865	0.02418	0.006582	4.08719	83.75
1585.0	0.024584802216003284	11.972678186082922	0.02405	0.0051	4.08719	83.75
1259.0	0.02435811043574604	9.122794491296846	0.02405	0.003862	4.08719	83.75
1000.0	0.024236965569146646	6.729171560395953	0.02407	0.00284	4.08719	83.75
794.3	0.024236429708189285	4.84020747293564	0.02415	0.002045	4.08719	83.75
631.0	0.02450482678983877	3.0550616841607448	0.02447	0.001306	4.08719	83.75
501.2	0.024624026092416325	1.9339581146666773	0.02461	0.000831	4.08719	83.75
398.1	0.024744070429903002	1.0392694292115914	0.02474	0.0004488	4.08719	83.75
316.2	0.024860460407844422	0.3487025104645201	0.02486	0.0001513	4.08719	83.75
251.2	0.024990210208199526	-0.23500538082145597	0.02499	-0.0001025	4.08719	83.75
199.5	0.025151839647230577	-0.692983150441196	0.02515	-0.0003042	4.08719	83.75
158.5	0.025274150114296623	-1.0383298077218053	0.02527	-0.000458	4.08719	83.75
125.9	0.025436778566477324	-1.3227724780075998	0.02543	-0.0005872	4.08719	83.75
100.0	0.02560913084116679	-1.5300601686522792	0.0256	-0.0006838	4.08719	83.75
79.43	0.025801889509103785	-1.739444253622263	0.02579	-0.0007832	4.08719	83.75
63.1	0.02596210456203426	-1.749681896625841	0.02595	-0.0007927	4.08719	83.75
52.0	0.02617445609826496	-1.90433931501861	0.02616	-0.0008698	4.08719	83.75
39.81	0.02628546370620081	-1.9654314322655833	0.02627	-0.0009015	4.08719	83.75
31.62	0.026485937961303163	-1.9877790819161378	0.02647	-0.0009187	4.08719	83.75
25.12	0.02665424802841003	-1.8734889978172622	0.02664	-0.0008714	4.08719	83.75
19.95	0.02679313630783078	-1.794238856400019	0.02678	-0.0008389	4.08719	83.75
15.85	0.026892243676569644	-1.7290060559459985	0.02688	-0.0008114	4.08719	83.75
12.59	0.02703086980195051	-1.624923763445558	0.02702	-0.0007665	4.08719	83.75
10.0	0.027128667208139803	-1.4483535145158768	0.02712	-0.0006857	4.08719	83.75
7.943	0.02725814231454521	-1.4004714251282497	0.02725	-0.0006662	4.08719	83.75
6.31	0.02730728442174359	-1.323443999263371	0.0273	-0.0006307	4.08719	83.75
5.012	0.027396045339610604	-1.203682732074864	0.02739	-0.0005755	4.08719	83.75
3.981	0.027506115683607526	-1.2082409457406653	0.0275	-0.00058	4.08719	83.75
3.162	0.02752556561180896	-1.1522143460801684	0.02752	-0.0005535	4.08719	83.75
2.512	0.02760499465694569	-1.0899414705936434	0.0276	-0.0005251	4.08719	83.75
1.995	0.02770511402773863	-1.1008949501696907	0.0277	-0.0005323	4.08719	83.75
1.585	0.027734884536446156	-1.0753318280603263	0.02773	-0.0005205	4.08719	83.75
1.259	0.027765126008177956	-1.100991928348906	0.02776	-0.0005335	4.08719	83.75
1.0	0.027835477808724605	-1.1367078103622572	0.02783	-0.0005522	4.08719	83.75
0.7943	0.027828363172130697	-1.4047213842966362	0.02782	-0.0006822	4.08719	83.75
0.631	0.027929533868111728	-1.497106552341111	0.02792	-0.0007297	4.08719	83.75
0.5012	0.028019839511496135	-1.5184632552884203	0.02801	-0.0007425	4.08719	83.75
0.3981	0.0280328926443562	-1.7377661001501057	0.02802	-0.0008501	4.08719	83.75
0.3162	0.028184434065810157	-1.8337741557054168	0.02817	-0.0009019	4.08719	83.75
0.2512	0.02823701811523306	-1.989325082325072	0.02822	-0.0009802	4.08719	83.75
0.1995	0.028350884360104186	-2.1993359588005834	0.02833	-0.001088	4.08719	83.75
0.1585	0.028457159889911713	-2.503458539276429	0.02843	-0.001243	4.08719	83.75
0.1259	0.028573151313777065	-2.7602659661706554	0.02854	-0.001376	4.08719	83.75
0.1	0.028732761597173355	-3.126293739194741	0.02869	-0.001567	4.08719	83.75
0.07943	0.02890735027635705	-3.6097163151771214	0.02885	-0.00182	4.08719	83.75
0.0631	0.02908533245469269	-4.1246343588085965	0.02901	-0.002092	4.08719	83.75
0.05012	0.02935002114138932	-4.731542400766907	0.02925	-0.002421	4.08719	83.75
0.03981	0.02963324567103644	-5.435474234976436	0.0295	-0.002807	4.08719	83.75
0.03162	0.029970892812860948	-6.121477618735063	0.0298	-0.003196	4.08719	83.75
0.02512	0.030364199248457055	-7.120803492782711	0.03013	-0.003764	4.08719	83.75
0.01995	0.030797449569728984	-7.96961039432136	0.0305	-0.00427	4.08719	83.75
0.01585	0.03127358815358417	-9.099684096604822	0.03088	-0.004946	4.08719	83.75
0.01259	0.03192927066188641	-10.347379324337632	0.03141	-0.005735	4.08719	83.75
0.01	0.0326259882455689	-11.855826221696562	0.03193	-0.006703	4.08719	83.75

File: Warwick/Cell21_85SOH_35degC_50SOC_8375_160Cycles.txt
Freq(Hz)	Zmod(Ohm)	Zphz(Deg)	Zreal(Ohm)	Zimag(Ohm)	Capacity(Ah)	SOH
10000.0	0.04168177179535438	42.48173712648209	0.03074	0.02815	4.08719	83.75
7943.0	0.03730149728898292	39.07001638062359	0.02896	0.02351	4.08719	83.75
6310.0	0.03371242204292062	35.19390724010291	0.02755	0.01943	4.08719	83.75
5012.0	0.030818491202523203	31.167814093837894	0.02637	0.01595	4.08719	83.75
3981.0	0.028349056421687124	26.772938406290358	0.02531	0.01277	4.08719	83.75
3162.0	0.02715692361074796	22.6085044661875	0.02507	0.01044	4.08719	83.75
2512.0	0.025988027647361005	18.60436552319498	0.02463	0.008291	4.08719	83.75
1995.0	0.02489276097583392	15.477785003221783	0.02399	0.006643	4.08719	83.75
1585.0	0.024399692621014716	12.184960748678375	0.02385	0.00515	4.08719	83.75
1259.0	0.024161756972538233	9.360962154048856	0.02384	0.00393	4.08719	83.75
1000.0	0.024019011823969778	6.999564512871786	0.02384	0.002927	4.08719	83.75
794.3	0.02401420465058129	5.076703197953071	0.02392	0.002125	4.08719	83.75
631.0	0.024270469731754268	3.3092080157551567	0.02423	0.001401	4.08719	83.75
501.2	0.024377646948793068	2.1802322212050105	0.02436	0.0009274	4.08719	83.75
398.1	0.024476436784997932	1.3140368740594102	0.02447	0.0005613	4.08719	83.75
316.2	0.024581439258106918	0.6200196273172344	0.02458	0.000266	4.08719	83.75
251.2	0.02471001400679692	0.06100572194763395	0.02471	2.631e-05	4.08719	83.75
199.5	0.024830512283277605	-0.36804474977752416	0.02483	-0.0001595	4.08719	83.75
158.5	0.024941860018049978	-0.699736437860413	0.02494	-0.0003046	4.08719	83.75
125.9	0.025083328207397042	-0.9333725895733977	0.02508	-0.0004086	4.08719	83.75
100.0	0.025214779055347677	-1.115547164260229	0.02521	-0.0004909	4.08719	83.75
79.43	0.025406006096197017	-1.2458740190105435	0.0254	-0.0005524	4.08719	83.75
63.1	0.025526779994546903	-1.320577513120589	0.02552	-0.0005883	4.08719	83.75
52.0	0.025568486182994878	-1.47622763559339	0.02556	-0.0006587	4.08719	83.75
39.81	0.0257570079908362	-1.3365848493920944	0.02575	-0.0006008	4.08719	83.75
31.62	0.025876738400540358	-1.3075873143443595	0.02587	-0.0005905	4.08719	83.75
25.12	0.02601640366845502	-1.2712686194147613	0.02601	-0.0005772	4.08719	83.75
19.95	0.026055958470952476	-1.2253489793062573	0.02605	-0.0005572	4.08719	83.75
15.85	0.026145233477825363	-1.1464201395204168	0.02614	-0.0005231	4.08719	83.75
12.59	0.02621450545022736	-1.0622876054565398	0.02621	-0.000486	4.08719	83.75
10.0	0.0262737467767732	-0.967633055883965	0.02627	-0.0004437	4.08719	83.75
7.943	0.02631354803917556	-0.9409076682919462	0.02631	-0.0004321	4.08719	83.75
6.31	0.02633429143075621	-1.0343886919216663	0.02633	-0.0004754	4.08719	83.75
5.012	0.02647398278763511	-0.9938641128009666	0.02647	-0.0004592	4.08719	83.75
3.981	0.02650313448933918	-0.8812044648852103	0.0265	-0.0004076	4.08719	83.75
3.162	0.02655368891058265	-0.9550569972425974	0.02655	-0.0004426	4.08719	83.75
2.512	0.02660337584668532	-0.9127780864817792	0.0266	-0.0004238	4.08719	83.75
1.995	0.026674090095259107	-1.0033791781126942	0.02667	-0.0004671	4.08719	83.75
1.585	0.02665356465484495	-0.937073298477727	0.02665	-0.0004359	4.08719	83.75
1.259	0.026754069140226128	-0.9993084056271879	0.02675	-0.0004666	4.08719	83.75
1.0	0.026774874767400873	-1.0933455573880388	0.02677	-0.0005109	4.08719	83.75
0.7943	0.026878136425169067	-1.4098270103408304	0.02687	-0.0006613	4.08719	83.75
0.631	0.026907486766511658	-1.3516314158728553	0.0269	-0.0006347	4.08719	83.75
0.5012	0.02696977876142109	-1.542957581402131	0.02696	-0.0007262	4.08719	83.75
0.3981	0.027000474143984956	-1.5959719171860556	0.02699	-0.000752	4.08719	83.75
0.3162	0.02713275004289097	-1.7565622870672122	0.02712	-0.0008317	4.08719	83.75
0.2512	0.027235698727221962	-1.945456184364791	0.02722	-0.0009246	4.08719	83.75
0.1995	0.027319461213574474	-2.1627798216501186	0.0273	-0.001031	4.08719	83.75
0.1585	0.02743560323739939	-2.4754923856815383	0.02741	-0.001185	4.08719	83.75
0.1259	0.027502323338219992	-2.778136537033884	0.02747	-0.001333	4.08719	83.75
0.1	0.02767057830982215	-3.1033344108706435	0.02763	-0.001498	4.08719	83.75
0.07943	0.02786295370200367	-3.5329787292418096	0.02781	-0.001717	4.08719	83.75
0.0631	0.02807689564392759	-3.955927028880258	0.02801	-0.001937	4.08719	83.75
0.05012	0.028291537179870593	-4.610258614560558	0.0282	-0.002274	4.08719	83.75
0.03981	0.0286022922857592	-5.078721050619756	0.02849	-0.002532	4.08719	83.75
0.03162	0.028878614509702503	-5.81522445718011	0.02873	-0.002926	4.08719	83.75
0.02512	0.02920106718940251	-6.557954745431055	0.02901	-0.003335	4.08719	83.75
0.01995	0.029619449623515964	-7.441248909715691	0.02937	-0.003836	4.08719	83.75
0.01585	0.03007890616362237	-8.480845576908894	0.02975	-0.004436	4.08719	83.75
0.01259	0.030587827709727934	-9.59412277761558	0.03016	-0.005098	4.08719	83.75
0.01	0.03127786100423109	-10.934511691050345	0.03071	-0.005933	4.08719	83.75

File: Warwick/Cell21_85SOH_35degC_70SOC_8375_160Cycles.txt
Freq(Hz)	Zmod(Ohm)	Zphz(Deg)	Zreal(Ohm)	Zimag(Ohm)	Capacity(Ah)	SOH
10000.0	0.04163693672690151	42.5569396596115	0.03067	0.02816	4.08719	83.75
7943.0	0.037261245282464724	39.14010364719627	0.0289	0.02352	4.08719	83.75
6310.0	0.03364707713903245	35.27242144859839	0.02747	0.01943	4.08719	83.75
5012.0	0.030787646873380887	31.180784961953574	0.02634	0.01594	4.08719	83.75
3981.0	0.028300015901055606	26.84573306020649	0.02525	0.01278	4.08719	83.75
3162.0	0.02708158045609598	22.720766347162066	0.02498	0.01046	4.08719	83.75
2512.0	0.025908682347815376	18.775520732691312	0.02453	0.008339	4.08719	83.75
1995.0	0.024798278166034027	15.555030209066365	0.02389	0.00665	4.08719	83.75
1585.0	0.02429919934894975	12.315764739235794	0.02374	0.005183	4.08719	83.75
1259.0	0.024057325807329458	9.462322208025618	0.02373	0.003955	4.08719	83.75
1000.0	0.023924068299517955	7.11194610774479	0.02374	0.002962	4.08719	83.75
794.3	0.023897004017240323	5.16425621425718	0.0238	0.002151	4.08719	83.75
631.0	0.02415225215171455	3.3895852565052365	0.02411	0.001428	4.08719	83.75
501.2	0.024248915393476882	2.26322325072531	0.02423	0.0009576	4.08719	83.75
398.1	0.024347055534704808	1.3793988566540576	0.02434	0.0005861	4.08719	83.75
316.2	0.024441708635036134	0.6774839838719957	0.02444	0.000289	4.08719	83.75
251.2	0.02455007065590647	0.137462930276003	0.02455	5.89e-05	4.08719	83.75
199.5	0.024690419923524994	-0.33416357639417876	0.02469	-0.000144	4.08719	83.75
158.5	0.024791695020913756	-0.6699995713477597	0.02479	-0.0002899	4.08719	83.75
125.9	0.02492332502717083	-0.935916421240577	0.02492	-0.0004071	4.08719	83.75
100.0	0.02506495169035839	-1.138906532449304	0.02506	-0.0004982	4.08719	83.75
79.43	0.025246316287529946	-1.2816770909415165	0.02524	-0.0005647	4.08719	83.75
63.1	0.02538714804305517	-1.3596729040920528	0.02538	-0.0006024	4.08719	83.75
52.0	0.025576624883084164	-1.3041108167059678	0.02557	-0.0005821	4.08719	83.75
39.81	0.025628062584596597	-1.4372366090631006	0.02562	-0.0006428	4.08719	83.75
31.62	0.02576874287659373	-1.4925554278842381	0.02576	-0.0006712	4.08719	83.75
25.12	0.025887061269290492	-1.338281621829588	0.02588	-0.0006046	4.08719	83.75
19.95	0.025927318719836803	-1.3614026913313502	0.02592	-0.000616	4.08719	83.75
15.85	0.0260167066803237	-1.3009919306821314	0.02601	-0.0005907	4.08719	83.75
12.59	0.02610612336521836	-1.2409949322926586	0.0261	-0.0005654	4.08719	83.75
10.0	0.026134796737108938	-1.0977606726919638	0.02613	-0.0005007	4.08719	83.75
7.943	0.026254830278636346	-1.0990710617719608	0.02625	-0.0005036	4.08719	83.75
6.31	0.026266004541231618	-1.2251487245963273	0.02626	-0.0005616	4.08719	83.75
5.012	0.026374846565620055	-1.098414756064662	0.02637	-0.0005056	4.08719	83.75
3.981	0.026435172108575346	-1.1334110877566617	0.02643	-0.0005229	4.08719	83.75
3.162	0.026515899315127895	-1.2086298047853408	0.02651	-0.0005593	4.08719	83.75
2.512	0.026556115792976957	-1.2296742433494356	0.02655	-0.0005699	4.08719	83.75
1.995	0.026606642596351763	-1.280325984031594	0.0266	-0.0005945	4.08719	83.75
1.585	0.026729130961555783	-1.4976689708007829	0.02672	-0.0006986	4.08719	83.75
1.259	0.026790175193342803	-1.5791920000321047	0.02678	-0.0007383	4.08719	83.75
1.0	0.02684049739404991	-1.6024971134163597	0.02683	-0.0007506	4.08719	83.75
0.7943	0.026986435460986693	-1.9997599071213417	0.02697	-0.0009417	4.08719	83.75
0.631	0.027038572521492325	-2.1237629873599193	0.02702	-0.001002	4.08719	83.75
0.5012	0.027180404871892546	-2.2202597142800253	0.02716	-0.001053	4.08719	83.75
0.3981	0.02728353512651907	-2.3799991516817127	0.02726	-0.001133	4.08719	83.75
0.3162	0.02738634698166223	-2.5134533871010616	0.02736	-0.001201	4.08719	83.75
0.2512	0.027551830719572883	-2.7544027826478814	0.02752	-0.001324	4.08719	83.75
0.1995	0.02770058845945335	-3.102040475844094	0.02766	-0.001499	4.08719	83.75
0.1585	0.027931234863500038	-3.4708972899119495	0.02788	-0.001691	4.08719	83.75
0.1259	0.028121645062122523	-3.7944233344982177	0.02806	-0.001861	4.08719	83.75
0.1	0.028363817179639275	-4.134550001858827	0.02829	-0.002045	4.08719	83.75
0.07943	0.02861347796056956	-4.632604498732115	0.02852	-0.002311	4.08719	83.75
0.0631	0.02890770374830903	-5.172177841944916	0.02879	-0.002606	4.08719	83.75
0.05012	0.029188784644106028	-5.589494865504094	0.02905	-0.002843	4.08719	83.75
0.03981	0.029591674099313812	-6.352165606600235	0.02941	-0.003274	4.08719	83.75
0.03162	0.03001906727398438	-6.92615566988881	0.0298	-0.00362	4.08719	83.75
0.02512	0.03045547518920038	-7.712125447769638	0.03018	-0.004087	4.08719	83.75
0.01995	0.030950091502288002	-8.625964652421212	0.0306	-0.004642	4.08719	83.75
0.01585	0.03153752090764269	-9.55491050624191	0.0311	-0.005235	4.08719	83.75
0.01259	0.03221172711917199	-10.811089946159587	0.03164	-0.006042	4.08719	83.75
0.01	0.03303715484117844	-12.12625025102833	0.0323	-0.00694	4.08719	83.75

File: Warwick/Cell21_85SOH_35degC_95SOC_8375_160Cycles.txt
Freq(Hz)	Zmod(Ohm)	Zphz(Deg)	Zreal(Ohm)	Zimag(Ohm)	Capacity(Ah)	SOH
10000.0	0.04156218112659633	42.68913060817193	0.03055	0.02818	4.08719	83.75
7943.0	0.037221049152327775	39.210342397753095	0.02884	0.02353	4.08719	83.75
6310.0	0.03368518517093234	35.3933363123139	0.02746	0.01951	4.08719	83.75
5012.0	0.030693590536136368	31.287096326370254	0.02623	0.01594	4.08719	83.75
3981.0	0.02826899538363541	26.945748428504753	0.0252	0.01281	4.08719	83.75
3162.0	0.02705243057471916	22.792559847855955	0.02494	0.01048	4.08719	83.75
2512.0	0.025879636183686973	18.792705862296753	0.0245	0.008337	4.08719	83.75
1995.0	0.024752801861607505	15.608365791065047	0.02384	0.00666	4.08719	83.75
1585.0	0.024261617835585492	12.352064314723465	0.0237	0.00519	4.08719	83.75
1259.0	0.02400504882311219	9.439563522139837	0.02368	0.003937	4.08719	83.75
1000.0	0.023874453794799157	7.126802358383033	0.02369	0.002962	4.08719	83.75
794.3	0.023846217729442964	5.1487471766584	0.02375	0.00214	4.08719	83.75
631.0	0.024090597834009846	3.326796853289657	0.02405	0.001398	4.08719	83.75
501.2	0.024197385652379885	2.1720754629941488	0.02418	0.0009171	4.08719	83.75
398.1	0.024296006174678173	1.2740254750366835	0.02429	0.0005402	4.08719	83.75
316.2	0.02439119756982014	0.5677710788047585	0.02439	0.0002417	4.08719	83.75
251.2	0.02451000344227026	-0.03036605900405896	0.02451	-1.299e-05	4.08719	83.75
199.5	0.024641026358696992	-0.5229489850174427	0.02464	-0.0002249	4.08719	83.75
158.5	0.024743103799038633	-0.9075318566973727	0.02474	-0.0003919	4.08719	83.75
125.9	0.024885803156820156	-1.237378007038961	0.02488	-0.0005374	4.08719	83.75
100.0	0.025028632469433883	-1.504870322761111	0.02502	-0.0006573	4.08719	83.75
79.43	0.025192177401725323	-1.7815564573177753	0.02518	-0.0007832	4.08719	83.75
63.1	0.025355154352714956	-1.9810472303222373	0.02534	-0.0008765	4.08719	83.75
52.0	0.025441061789948944	-2.3315654892964064	0.02542	-0.001035	4.08719	83.75
39.81	0.025702658247737726	-2.4059892327132353	0.02568	-0.001079	4.08719	83.75
31.62	0.02587769906695725	-2.6512221368688507	0.02585	-0.001197	4.08719	83.75
25.12	0.02605190820266339	-2.8360466367739416	0.02602	-0.001289	4.08719	83.75
19.95	0.026286249256978447	-3.009350650998506	0.02625	-0.00138	4.08719	83.75
15.85	0.026556141003541908	-2.98954102133636	0.02652	-0.001385	4.08719	83.75
12.59	0.0268182591530472	-3.0608472626562877	0.02678	-0.001432	4.08719	83.75
10.0	0.027036583290053498	-2.9809321384755236	0.027	-0.001406	4.08719	83.75
7.943	0.027316828586056618	-2.9755264789258113	0.02728	-0.001418	4.08719	83.75
6.31	0.027541172814533516	-2.7263109939062655	0.02751	-0.00131	4.08719	83.75
5.012	0.02774935271317153	-2.635564303832792	0.02772	-0.001276	4.08719	83.75
3.981	0.02792830193549189	-2.5796460158559062	0.0279	-0.001257	4.08719	83.75
3.162	0.028093999733039082	-2.3684540879978067	0.02807	-0.001161	4.08719	83.75
2.512	0.028251384054591027	-2.229411261736928	0.02823	-0.001099	4.08719	83.75
1.995	0.02840799572303544	-2.0395056481843903	0.02839	-0.001011	4.08719	83.75
1.585	0.028527955482298414	-2.0329356185497396	0.02851	-0.001012	4.08719	83.75
1.259	0.028645473184431777	-1.8832979429216044	0.02863	-0.0009414	4.08719	83.75
1.0	0.028746454672707034	-1.93870096956801	0.02873	-0.0009725	4.08719	83.75
0.7943	0.02885253021833614	-2.26441823235958	0.02883	-0.00114	4.08719	83.75
0.631	0.02897036237260418	-2.148326559033116	0.02895	-0.001086	4.08719	83.75
0.5012	0.029070517092064256	-2.152755469868602	0.02905	-0.001092	4.08719	83.75
0.3981	0.029213518856858037	-2.299232762571515	0.02919	-0.001172	4.08719	83.75
0.3162	0.02930405038556957	-2.3214777894999385	0.02928	-0.001187	4.08719	83.75
0.2512	0.02944915109133029	-2.549555560143579	0.02942	-0.00131	4.08719	83.75
0.1995	0.029611708832824896	-2.65176347930136	0.02958	-0.00137	4.08719	83.75
0.1585	0.029759151130366604	-2.9393218165531696	0.02972	-0.001526	4.08719	83.75
0.1259	0.029984174642634403	-3.1105088184460046	0.02994	-0.001627	4.08719	83.75
0.1	0.030213784999566007	-3.419244007594378	0.03016	-0.001802	4.08719	83.75
0.07943	0.030413286915425632	-3.6969046892912902	0.03035	-0.001961	4.08719	83.75
0.0631	0.030680279073046254	-4.145757514521006	0.0306	-0.002218	4.08719	83.75
0.05012	0.03101541811744604	-4.495475511100454	0.03092	-0.002431	4.08719	83.75
0.03981	0.031323149586208604	-4.871494586971924	0.03121	-0.00266	4.08719	83.75
0.03162	0.031686037761133844	-5.311154103748221	0.03155	-0.002933	4.08719	83.75
0.02512	0.0320969235285876	-5.667963678635672	0.03194	-0.00317	4.08719	83.75
0.01995	0.03256397243887791	-6.256835955671615	0.03237	-0.003549	4.08719	83.75
0.01585	0.033019465410572595	-6.758698204267468	0.03279	-0.003886	4.08719	83.75
0.01259	0.03354289492575142	-7.31357922899832	0.03327	-0.00427	4.08719	83.75
0.01	0.034135900881623146	-8.044411667045857	0.0338	-0.004777	4.08719	83.75

File: Warwick/Cell22_85SOH_15degC_05SOC_8100_200Cycles.txt
Freq(Hz)	Zmod(Ohm)	Zphz(Deg)	Zreal(Ohm)	Zimag(Ohm)	Capacity(Ah)	SOH
10000.0	0.04412347221151119	45.036728058759756	0.03118	0.03122	3.9339	81.0
7943.0	0.03929768059313425	41.151636030917146	0.02959	0.02586	3.9339	81.0
6310.0	0.03527601451411426	36.81792280625035	0.02824	0.02114	3.9339	81.0
5012.0	0.03214462474504874	32.2018790929335	0.0272	0.01713	3.9339	81.0
3981.0	0.029505365613732022	27.33798054501478	0.02621	0.01355	3.9339	81.0
3162.0	0.028216183299659792	22.70265097352955	0.02603	0.01089	3.9339	81.0
2512.0	0.027016584332590972	18.166019499820614	0.02567	0.008423	3.9339	81.0
1995.0	0.025955518411312845	14.489186257799318	0.02513	0.006494	3.9339	81.0
1585.0	0.025572799631639866	10.79802745718394	0.02512	0.004791	3.9339	81.0
1259.0	0.025480383356613772	7.541149809062959	0.02526	0.003344	3.9339	81.0
1000.0	0.02552097782217602	4.839336740882182	0.02543	0.002153	3.9339	81.0
794.3	0.025707975435650315	2.6732003692299178	0.02568	0.001199	3.9339	81.0
631.0	0.026161874822726295	0.6859396331066534	0.02616	0.0003132	3.9339	81.0
501.2	0.026511441911936814	-0.5975748247036379	0.02651	-0.0002765	3.9339	81.0
398.1	0.026860403128955455	-1.5946940579841085	0.02685	-0.0007475	3.9339	81.0
316.2	0.02720331369521	-2.3722655605011194	0.02718	-0.001126	3.9339	81.0
251.2	0.02757746487623545	-2.986907617656226	0.02754	-0.001437	3.9339	81.0
199.5	0.027961059010702723	-3.463084831687173	0.02791	-0.001689	3.9339	81.0
158.5	0.0283128856883222	-3.819459320503401	0.02825	-0.001886	3.9339	81.0
125.9	0.028693754302983775	-4.108948459588215	0.02862	-0.002056	3.9339	81.0
100.0	0.02907426772938572	-4.363337780953011	0.02899	-0.002212	3.9339	81.0
79.43	0.029493531646786555	-4.564238915078597	0.0294	-0.002347	3.9339	81.0
63.1	0.029882505400317425	-4.747081895200364	0.02978	-0.002473	3.9339	81.0
52.0	0.03022674054541773	-4.816533284305705	0.03012	-0.002538	3.9339	81.0
39.81	0.030655969989546897	-4.985284098627276	0.03054	-0.002664	3.9339	81.0
31.62	0.031014753602116526	-5.1407406293419795	0.03089	-0.002779	3.9339	81.0
25.12	0.03143600230627298	-5.331553971799761	0.0313	-0.002921	3.9339	81.0
19.95	0.03181729504530515	-5.515282440754792	0.03167	-0.003058	3.9339	81.0
15.85	0.03220481510581919	-5.799107004055612	0.03204	-0.003254	3.9339	81.0
12.59	0.0326511620620155	-6.202992812100795	0.03246	-0.003528	3.9339	81.0
10.0	0.03313007734672529	-6.45573615221974	0.03292	-0.003725	3.9339	81.0
7.943	0.03365131535319236	-7.006752435739481	0.0334	-0.004105	3.9339	81.0
6.31	0.034288691371937775	-7.568142187007721	0.03399	-0.004516	3.9339	81.0
5.012	0.03500786774426572	-7.966692869465567	0.03467	-0.004852	3.9339	81.0
3.981	0.03581049393683366	-8.469057058232918	0.03542	-0.005274	3.9339	81.0
3.162	0.036753765793453054	-8.811349191385824	0.03632	-0.00563	3.9339	81.0
2.512	0.03780847677439545	-9.124993142823236	0.03733	-0.005996	3.9339	81.0
1.995	0.038877300575014206	-9.266071362665977	0.03837	-0.00626	3.9339	81.0
1.585	0.04009154344746532	-9.162529096018043	0.03958	-0.006384	3.9339	81.0
1.259	0.0412524378067527	-8.861790625397102	0.04076	-0.006355	3.9339	81.0
1.0	0.04238320895118726	-8.478626716987876	0.04192	-0.006249	3.9339	81.0
0.7943	0.04330325622860249	-8.204949835437647	0.04286	-0.00618	3.9339	81.0
0.631	0.044307227683528114	-7.58054352604522	0.04392	-0.005845	3.9339	81.0
0.5012	0.045068704496579445	-7.028828343593842	0.04473	-0.005515	3.9339	81.0
0.3981	0.045738641005171984	-6.327603249934011	0.04546	-0.005041	3.9339	81.0
0.3162	0.04632029084537359	-5.838597381334432	0.04608	-0.004712	3.9339	81.0
0.2512	0.04683180544245545	-5.45129336807585	0.04662	-0.004449	3.9339	81.0
0.1995	0.047275596410833357	-5.2137405130411425	0.04708	-0.004296	3.9339	81.0
0.1585	0.04764328100582495	-5.027300586522223	0.04746	-0.004175	3.9339	81.0
0.1259	0.04806368279688938	-5.010738714088678	0.04788	-0.004198	3.9339	81.0
0.1	0.04839044865466738	-5.08498059405814	0.0482	-0.004289	3.9339	81.0
0.07943	0.048820064276893366	-5.317045858109133	0.04861	-0.004524	3.9339	81.0
0.0631	0.04926389363418202	-5.703649541199217	0.04902	-0.004896	3.9339	81.0
0.05012	0.04975109522412546	-6.201058534554976	0.04946	-0.005374	3.9339	81.0
0.03981	0.05032773589185192	-6.835539211250454	0.04997	-0.00599	3.9339	81.0
0.03162	0.05092519377479088	-7.581632381276471	0.05048	-0.006719	3.9339	81.0
0.02512	0.05164834248066437	-8.507727126258857	0.05108	-0.007641	3.9339	81.0
0.01995	0.05239111051504826	-9.64858439017645	0.05165	-0.008781	3.9339	81.0
0.01585	0.053417383874540314	-10.92077227977994	0.05245	-0.01012	3.9339	81.0
0.01259	0.05459705944462577	-12.51401024576329	0.0533	-0.01183	3.9339	81.0
0.01	0.05600988662727322	-14.400958569055831	0.05425	-0.01393	3.9339	81.0
