Repository: chrisw-17/rapid-SOH-prediction

# Rapid EIS-based SOH Estimation for Unknown LIBs

---

**This repository accompanies the paper:**

> **Fast state of health evaluation of lithium-ion batteries using EIS for second-life and recycling assessment**  
> *Authors: Christopher Wett, Jörg Lampe, Joey Danz, Thomas Seeger, Bugra Turan*

## Overview

This repository provides a complete workflow for rapid State of Health (SOH) estimation of lithium-ion batteries using Electrochemical Impedance Spectroscopy (EIS) and neural network models. The code and data enable reproducible analysis, model training, and evaluation for the fully connected neural network model as described in the associated publication.

File: Warwick/Cell22_85SOH_35degC_05SOC_8100_200Cycles.txt
Freq(Hz)	Zmod(Ohm)	Zphz(Deg)	Zreal(Ohm)	Zimag(Ohm)	Capacity(Ah)	SOH
10000.0	0.0449608941192232	45.666828601678965	0.03142	0.03216	3.9339	81.0
7943.0	0.039815544703042806	42.19044126879418	0.0295	0.02674	3.9339	81.0
6310.0	0.03567263517039357	37.97500076843406	0.02812	0.02195	3.9339	81.0
5012.0	0.03232521152289649	33.58191603286855	0.02693	0.01788	3.9339	81.0
3981.0	0.029572800002705187	28.939813220697843	0.02588	0.01431	3.9339	81.0
3162.0	0.02815846586730179	24.41701108171463	0.02564	0.01164	3.9339	81.0
2512.0	0.026832000018634467	20.086182623603985	0.0252	0.009215	3.9339	81.0
1995.0	0.025639510213730683	16.607205994879042	0.02457	0.007328	3.9339	81.0
1585.0	0.02511083431509196	13.073286847475128	0.02446	0.00568	3.9339	81.0
1259.0	0.02484528333507187	9.97110924782751	0.02447	0.004302	3.9339	81.0
1000.0	0.024695210649030717	7.391497055639566	0.02449	0.003177	3.9339	81.0
794.3	0.024685795287978873	5.30643021184378	0.02458	0.002283	3.9339	81.0
631.0	0.024952807878072563	3.3566176727717685	0.02491	0.001461	3.9339	81.0
501.2	0.02508677618367892	2.0954919358372135	0.02507	0.0009173	3.9339	81.0
398.1	0.02521480830305874	1.11895497839266	0.02521	0.0004924	3.9339	81.0
316.2	0.025340363345658642	0.3068256889281547	0.02534	0.0001357	3.9339	81.0
251.2	0.025500431811245863	-0.333435203624123	0.0255	-0.0001484	3.9339	81.0
199.5	0.025672959393883674	-0.8699718920061291	0.02567	-0.0003898	3.9339	81.0
158.5	0.02582649555475926	-1.28505618791923	0.02582	-0.0005792	3.9339	81.0
125.9	0.02600056971856578	-1.6337764193059585	0.02599	-0.0007413	3.9339	81.0
100.0	0.02618486541573204	-1.930729957187255	0.02617	-0.0008822	3.9339	81.0
79.43	0.02640825315862448	-2.130403294904554	0.02639	-0.0009817	3.9339	81.0
63.1	0.026593384985744106	-2.4029858008886764	0.02657	-0.001115	3.9339	81.0
52.0	0.02675869991236495	-2.6538980498160822	0.02673	-0.001239	3.9339	81.0
39.81	0.026981577511331692	-2.772268410037619	0.02695	-0.001305	3.9339	81.0
31.62	0.027207868806652238	-3.0233022173523554	0.02717	-0.001435	3.9339	81.0
25.12	0.02745172615701971	-3.159453883447115	0.02741	-0.001513	3.9339	81.0
19.95	0.02768444010631243	-3.246873847551562	0.02764	-0.001568	3.9339	81.0
15.85	0.027921192667935944	-3.47009134537111	0.02787	-0.00169	3.9339	81.0
12.59	0.028244328651961262	-3.554316567345402	0.02819	-0.001751	3.9339	81.0
10.0	0.02855522062600813	-3.5638182309087254	0.0285	-0.001775	3.9339	81.0
7.943	0.02886730371891355	-3.610753091506476	0.02881	-0.001818	3.9339	81.0
6.31	0.02919609701655343	-3.552341220160707	0.02914	-0.001809	3.9339	81.0
5.012	0.029449455614662896	-3.320990189579391	0.0294	-0.001706	3.9339	81.0
3.981	0.029709830023074854	-3.3188972727753536	0.02966	-0.00172	3.9339	81.0
3.162	0.030035796376989905	-3.164381323041115	0.02999	-0.001658	3.9339	81.0
2.512	0.03026986470072174	-2.940859786716683	0.03023	-0.001553	3.9339	81.0
1.995	0.03042655387979388	-2.80880426237682	0.03039	-0.001491	3.9339	81.0
1.585	0.030652492900252015	-2.6383799641279606	0.03062	-0.001411	3.9339	81.0
1.259	0.03081011918185322	-2.533657533906585	0.03078	-0.001362	3.9339	81.0
1.0	0.03092987036830255	-2.518278900565982	0.0309	-0.001359	3.9339	81.0
0.7943	0.031055668468091296	-2.7463190765120444	0.03102	-0.001488	3.9339	81.0
0.631	0.031224386703344553	-2.689216748465415	0.03119	-0.001465	3.9339	81.0
0.5012	0.03136381411754635	-2.6607939842586528	0.03133	-0.001456	3.9339	81.0
0.3981	0.031489563096365754	-2.8724000811217696	0.03145	-0.001578	3.9339	81.0
0.3162	0.031622141356966955	-2.958315523690695	0.03158	-0.001632	3.9339	81.0
0.2512	0.031841031767202516	-3.2443103278347962	0.03179	-0.001802	3.9339	81.0
0.1995	0.03199108432047904	-3.5412546011054746	0.03193	-0.001976	3.9339	81.0
0.1585	0.03218582551372576	-3.9336732562653856	0.03211	-0.002208	3.9339	81.0
0.1259	0.03247892376603634	-4.472984861198342	0.03238	-0.002533	3.9339	81.0
0.1	0.03273605046428173	-5.029631500871593	0.03261	-0.00287	3.9339	81.0
0.07943	0.03305642061687865	-5.576068719659787	0.0329	-0.003212	3.9339	81.0
0.0631	0.03342134002400263	-6.292294293003219	0.03322	-0.003663	3.9339	81.0
0.05012	0.03387639296029021	-7.053690356768769	0.03362	-0.00416	3.9339	81.0
0.03981	0.034363513731863915	-7.989095024617864	0.03403	-0.004776	3.9339	81.0
0.03162	0.03480944988074359	-9.00933640762657	0.03438	-0.005451	3.9339	81.0
0.02512	0.03541806917379885	-10.2756188029957	0.03485	-0.006318	3.9339	81.0
0.01995	0.036079036142890514	-11.928162323710263	0.0353	-0.007457	3.9339	81.0
0.01585	0.03689243505110499	-13.65279070592022	0.03585	-0.008708	3.9339	81.0
0.01259	0.03802293649890812	-15.779807605722818	0.03659	-0.01034	3.9339	81.0
0.01	0.03942783027253719	-18.131653496733367	0.03747	-0.01227	3.9339	81.0

File: Warwick/Cell22_85SOH_35degC_20SOC_8100_200Cycles.txt
Freq(Hz)	Zmod(Ohm)	Zphz(Deg)	Zreal(Ohm)	Zimag(Ohm)	Capacity(Ah)	SOH
10000.0	0.04481482455616668	45.89503247175808	0.03119	0.03218	3.9339	81.0
7943.0	0.03966415132080857	42.27174562342635	0.02935	0.02668	3.9339	81.0
6310.0	0.035510699795976985	38.138195961421616	0.02793	0.02193	3.9339	81.0
5012.0	0.03221983550547706	33.81336891847404	0.02677	0.01793	3.9339	81.0
3981.0	0.029429007798429087	29.117007477944515	0.02571	0.01432	3.9339	81.0
3162.0	0.0279980606471234	24.633641563170123	0.02545	0.01167	3.9339	81.0
2512.0	0.026666103971146594	20.29903287320283	0.02501	0.009251	3.9339	81.0
1995.0	0.025477741756286015	16.802636945563446	0.02439	0.007365	3.9339	81.0
1585.0	0.024926126373746884	13.275793755270112	0.02426	0.005724	3.9339	81.0
1259.0	0.02465692805278062	10.163723120668553	0.02427	0.004351	3.9339	81.0
1000.0	0.024504739725204183	7.590780634556818	0.02429	0.003237	3.9339	81.0
794.3	0.024482755339217847	5.5010154081138065	0.02437	0.002347	3.9339	81.0
631.0	0.02473816785859454	3.5760454277680824	0.02469	0.001543	3.9339	81.0
501.2	0.024850573856553093	2.331617145898245	0.02483	0.001011	3.9339	81.0
398.1	0.02497707609489149	1.3638729295865806	0.02497	0.0005945	3.9339	81.0
316.2	0.025091288697274998	0.5807021853918574	0.02509	0.0002543	3.9339	81.0
251.2	0.025230009409512713	-0.04948373861189679	0.02523	-2.179e-05	3.9339	81.0
199.5	0.025381167103976917	-0.5494627743898121	0.02538	-0.0002434	3.9339	81.0
158.5	0.02551337378729046	-0.9317884421225823	0.02551	-0.0004149	3.9339	81.0
125.9	0.025675990363762016	-1.2376819859570913	0.02567	-0.0005546	3.9339	81.0
100.0	0.02583867249608617	-1.484522334210978	0.02583	-0.0006694	3.9339	81.0
79.43	0.026050715122813806	-1.6433923809932833	0.02604	-0.0007471	3.9339	81.0
63.1	0.02623327639182723	-1.822928820150994	0.02622	-0.0008345	3.9339	81.0
52.0	0.026404133207511282	-1.874741590905008	0.02639	-0.0008638	3.9339	81.0
39.81	0.02656639535654019	-2.013047789208597	0.02655	-0.0009332	3.9339	81.0
31.62	0.026746372361312852	-2.0048551637940695	0.02673	-0.0009357	3.9339	81.0
25.12	0.026905495145044256	-1.9446247273952308	0.02689	-0.000913	3.9339	81.0
19.95	0.027073374943106004	-1.801068721029437	0.02706	-0.0008509	3.9339	81.0
15.85	0.027202604360612236	-1.744253360218137	0.02719	-0.000828	3.9339	81.0
12.59	0.02733091941830717	-1.6196632251358136	0.02732	-0.0007725	3.9339	81.0
10.0	0.02742973427669324	-1.5264814033249756	0.02742	-0.0007307	3.9339	81.0
7.943	0.027499048877370286	-1.4699008971925074	0.02749	-0.0007054	3.9339	81.0
6.31	0.027637231714482548	-1.3107518111251792	0.02763	-0.0006322	3.9339	81.0
5.012	0.027657473138556963	-1.3319645836579406	0.02765	-0.0006429	3.9339	81.0
3.981	0.027816413630984138	-1.2304030292318944	0.02781	-0.0005973	3.9339	81.0
3.162	0.027865702174716504	-1.1591250748666557	0.02786	-0.0005637	3.9339	81.0
2.512	0.02792607365456161	-1.1949936737457458	0.02792	-0.0005824	3.9339	81.0
1.995	0.0279851009733751	-1.0939747960056938	0.02798	-0.0005343	3.9339	81.0
1.585	0.02806505412002621	-1.0873866121059834	0.02806	-0.0005326	3.9339	81.0
1.259	0.028146026180617394	-1.185653827754271	0.02814	-0.0005824	3.9339	81.0
1.0	0.02814620754577781	-1.2033601764228952	0.02814	-0.0005911	3.9339	81.0
0.7943	0.02822927296708153	-1.4686186254082674	0.02822	-0.0007235	3.9339	81.0
0.631	0.028290923512851254	-1.5922424742007701	0.02828	-0.0007861	3.9339	81.0
0.5012	0.028362790640026943	-1.7207810360266562	0.02835	-0.0008517	3.9339	81.0
0.3981	0.028403241643164604	-1.7496109575368959	0.02839	-0.0008672	3.9339	81.0
0.3162	0.02849553812108134	-1.8922050009326705	0.02848	-0.0009409	3.9339	81.0
0.2512	0.028578784018918647	-2.0774654311032483	0.02856	-0.001036	3.9339	81.0
0.1995	0.0286831833832997	-2.303783266262033	0.02866	-0.001153	3.9339	81.0
0.1585	0.02884845508861783	-2.5450248394322026	0.02882	-0.001281	3.9339	81.0
0.1259	0.028957692052371857	-2.9236654067391448	0.02892	-0.001477	3.9339	81.0
0.1	0.029169405359040147	-3.3352023623417706	0.02912	-0.001697	3.9339	81.0
0.07943	0.029303955790984944	-3.786112035381586	0.02924	-0.001935	3.9339	81.0
0.0631	0.029553574081657197	-4.3099360813048495	0.02947	-0.002221	3.9339	81.0
0.05012	0.02979279275261049	-4.987233841604948	0.02968	-0.00259	3.9339	81.0
0.03981	0.030122934136634166	-5.583787129537452	0.02998	-0.002931	3.9339	81.0
0.03162	0.030446855732571138	-6.350998035532818	0.03026	-0.003368	3.9339	81.0
0.02512	0.030822654006428453	-7.194186270444794	0.03058	-0.00386	3.9339	81.0
0.01995	0.031253625325712214	-8.25247364960826	0.03093	-0.004486	3.9339	81.0
0.01585	0.03185725819966307	-9.394317134747794	0.03143	-0.0052	3.9339	81.0
0.01259	0.032471036324700206	-10.666264519152564	0.03191	-0.00601	3.9339	81.0
0.01	0.03331596758312746	-12.065449283954722	0.03258	-0.006964	3.9339	81.0

File: Warwick/Cell22_85SOH_35degC_50SOC_8100_200Cycles.txt
Freq(Hz)	Zmod(Ohm)	Zphz(Deg)	Zreal(Ohm)	Zimag(Ohm)	Capacity(Ah)	SOH
10000.0	0.04468306390569026	46.088108095641516	0.03099	0.03219	3.9339	81.0
7943.0	0.03959566895507639	42.42066832635743	0.02923	0.02671	3.9339	81.0
6310.0	0.03536897651897776	38.42199431203537	0.02771	0.02198	3.9339	81.0
5012.0	0.032048265163655894	33.997493249878595	0.02657	0.01792	3.9339	81.0
3981.0	0.029277856820470995	29.34922532293306	0.02552	0.01435	3.9339	81.0
3162.0	0.0278464719488843	24.890105610457002	0.02526	0.01172	3.9339	81.0
2512.0	0.02648056268284343	20.583901728975043	0.02479	0.00931	3.9339	81.0
1995.0	0.025281540617612685	17.053075505143365	0.02417	0.007414	3.9339	81.0
1585.0	0.02472836500862926	13.550707162264318	0.02404	0.005794	3.9339	81.0
1259.0	0.024434386200598533	10.4384463333379	0.02403	0.004427	3.9339	81.0
1000.0	0.02426899000782686	7.877023100385069	0.02404	0.003326	3.9339	81.0
794.3	0.024233858731122455	5.795285068018973	0.02411	0.002447	3.9339	81.0
631.0	0.024464495171574663	3.8249799479649926	0.02441	0.001632	3.9339	81.0
501.2	0.02456482069952883	2.5758728080020474	0.02454	0.001104	3.9339	81.0
398.1	0.024679886593134907	1.621824588004934	0.02467	0.0006985	3.9339	81.0
316.2	0.024772836939075026	0.8671194093294958	0.02477	0.0003749	3.9339	81.0
251.2	0.02490022818289021	0.24528886675867226	0.0249	0.0001066	3.9339	81.0
199.5	0.025040223514178145	-0.2420869568390593	0.02504	-0.0001058	3.9339	81.0
158.5	0.025151370912139162	-0.5982236564511764	0.02515	-0.0002626	3.9339	81.0
125.9	0.025292982318421843	-0.8798707552358866	0.02529	-0.0003884	3.9339	81.0
100.0	0.02542454468599192	-1.0833516484181613	0.02542	-0.0004807	3.9339	81.0
79.43	0.0256165329865304	-1.294024701247025	0.02561	-0.0005785	3.9339	81.0
63.1	0.025727607260683998	-1.3933582156657016	0.02572	-0.0006256	3.9339	81.0
52.0	0.025848131322979615	-1.4371928439331958	0.02584	-0.0006483	3.9339	81.0
39.81	0.02600843149519017	-1.4589640173125364	0.026	-0.0006622	3.9339	81.0
31.62	0.026138180602520905	-1.433520561189997	0.02613	-0.0006539	3.9339	81.0
25.12	0.02623828455692178	-1.4398457946517316	0.02623	-0.0006593	3.9339	81.0
19.95	0.026337303355506995	-1.3493457151704717	0.02633	-0.0006202	3.9339	81.0
15.85	0.026436814105334248	-1.3009087108792476	0.02643	-0.0006002	3.9339	81.0
12.59	0.026536804268977077	-1.2975178358894737	0.02653	-0.0006009	3.9339	81.0
10.0	0.02660486567227882	-1.0958097019047757	0.0266	-0.0005088	3.9339	81.0
7.943	0.02666496216685859	-1.1053748050036631	0.02666	-0.0005144	3.9339	81.0
6.31	0.02671408746878695	-1.0023057475884891	0.02671	-0.0004673	3.9339	81.0
5.012	0.02680411569311698	-1.0040698764580656	0.0268	-0.0004697	3.9339	81.0
3.981	0.02684332359749813	-0.9016296387939704	0.02684	-0.0004224	3.9339	81.0
3.162	0.026904167005317225	-1.008429375224128	0.0269	-0.0004735	3.9339	81.0
2.512	0.02693380305044202	-0.9628529013619209	0.02693	-0.0004526	3.9339	81.0
1.995	0.027023900029603424	-0.9734256647184435	0.02702	-0.0004591	3.9339	81.0
1.585	0.027084135815823994	-1.0013047137989344	0.02708	-0.0004733	3.9339	81.0
1.259	0.027104082278505574	-0.9944364693281369	0.0271	-0.0004704	3.9339	81.0
1.0	0.027145564281480686	-1.16011263771623	0.02714	-0.0005496	3.9339	81.0
0.7943	0.027188764482594642	-1.4548482718049505	0.02718	-0.0006903	3.9339	81.0
0.631	0.0273095060418529	-1.5117959140486532	0.0273	-0.0007205	3.9339	81.0
0.5012	0.02736093004431684	-1.6195621644291853	0.02735	-0.0007733	3.9339	81.0
0.3981	0.027442412796436104	-1.7233666003643777	0.02743	-0.0008253	3.9339	81.0
0.3162	0.027504955328267668	-1.889512692864428	0.02749	-0.0009069	3.9339	81.0
0.2512	0.027598159377030928	-2.0786044864477824	0.02758	-0.001001	3.9339	81.0
0.1995	0.027732504196339713	-2.3083635778276506	0.02771	-0.001117	3.9339	81.0
0.1585	0.027859099572671044	-2.618998249000476	0.02783	-0.001273	3.9339	81.0
0.1259	0.027996954191483042	-2.944163138525917	0.02796	-0.001438	3.9339	81.0
0.1	0.028145628506039796	-3.2629391027737946	0.0281	-0.001602	3.9339	81.0
0.07943	0.02830946936980628	-3.714449768238902	0.02825	-0.001834	3.9339	81.0
0.0631	0.028554404213711058	-4.137082609300739	0.02848	-0.00206	3.9339	81.0
0.05012	0.028816636930773167	-4.693631493482859	0.02872	-0.002358	3.9339	81.0
0.03981	0.029082790031219493	-5.47731500015008	0.02895	-0.002776	3.9339	81.0
0.03162	0.02938620494381675	-6.096670915753254	0.02922	-0.003121	3.9339	81.0
0.02512	0.02979874520848151	-6.946626442839121	0.02958	-0.003604	3.9339	81.0
0.01995	0.03014522132942467	-7.887918471416362	0.02986	-0.004137	3.9339	81.0
0.01585	0.030678236927828822	-8.886310218966349	0.03031	-0.004739	3.9339	81.0
0.01259	0.03127533571362584	-10.00203687235643	0.0308	-0.005432	3.9339	81.0
0.01	0.031984978724394986	-11.345063426079722	0.03136	-0.006292	3.9339	81.0

File: Warwick/Cell22_85SOH_35degC_70SOC_8100_200Cycles.txt
Freq(Hz)	Zmod(Ohm)	Zphz(Deg)	Zreal(Ohm)	Zimag(Ohm)	Capacity(Ah)	SOH
10000.0	0.044548078521974434	46.04592518208265	0.03092	0.03207	3.9339	81.0
7943.0	0.03954527152517732	42.44814489570686	0.02918	0.02669	3.9339	81.0
6310.0	0.035354927520785555	38.41936885563506	0.0277	0.02197	3.9339	81.0
5012.0	0.03207893389749728	34.04673732001438	0.02658	0.01796	3.9339	81.0
3981.0	0.02922668985704676	29.450660341083168	0.02545	0.01437	3.9339	81.0
3162.0	0.027778144286470973	24.978265155623443	0.02518	0.01173	3.9339	81.0
2512.0	0.026428984638082482	20.656016940015874	0.02473	0.009323	3.9339	81.0
1995.0	0.025204355496620024	17.178272926548253	0.02408	0.007444	3.9339	81.0
1585.0	0.024646533711660146	13.65396904713668	0.02395	0.005818	3.9339	81.0
1259.0	0.024337140115469606	10.49499222232313	0.02393	0.004433	3.9339	81.0
1000.0	0.024173667677868	7.972896588390302	0.02394	0.003353	3.9339	81.0
794.3	0.024136714772313154	5.873572818563898	0.02401	0.00247	3.9339	81.0
631.0	0.024366338173800343	3.8969747648169473	0.02431	0.001656	3.9339	81.0
501.2	0.024455843391713153	2.6342641107490623	0.02443	0.001124	3.9339	81.0
398.1	0.024560247318787323	1.655165735365848	0.02455	0.0007094	3.9339	81.0
316.2	0.02465305974032432	0.9027115373321686	0.02465	0.0003884	3.9339	81.0
251.2	0.024780299828896343	0.28185226732706326	0.02478	0.0001219	3.9339	81.0
199.5	0.024910202330772027	-0.23092995237380703	0.02491	-0.0001004	3.9339	81.0
158.5	0.025021375936586703	-0.600873755760196	0.02502	-0.0002624	3.9339	81.0
125.9	0.025163122480328228	-0.9026298904626506	0.02516	-0.0003964	3.9339	81.0
100.0	0.025304771762653777	-1.1127117132087383	0.0253	-0.0004914	3.9339	81.0
79.43	0.025476710425209922	-1.3150749584420625	0.02547	-0.0005847	3.9339	81.0
63.1	0.025627858224205942	-1.4189097715681243	0.02562	-0.0006346	3.9339	81.0
52.0	0.025738300117917653	-1.4551290224638473	0.02573	-0.0006536	3.9339	81.0
39.81	0.02591005030022134	-1.5959050869270335	0.0259	-0.0007216	3.9339	81.0
31.62	0.026039705812662326	-1.5644044271006263	0.02603	-0.0007109	3.9339	81.0
25.12	0.02615994598025768	-1.5799988325343053	0.02615	-0.0007213	3.9339	81.0
19.95	0.026269293513339866	-1.5241096103767235	0.02626	-0.0006987	3.9339	81.0
15.85	0.02638869332289873	-1.4707319127953309	0.02638	-0.0006773	3.9339	81.0
12.59	0.026478254345972282	-1.430690101140889	0.02647	-0.0006611	3.9339	81.0
10.0	0.02655678331500259	-1.295030904403365	0.02655	-0.0006002	3.9339	81.0
7.943	0.026635866439821326	-1.2025399060088287	0.02663	-0.000559	3.9339	81.0
6.31	0.026697043174104505	-1.3161330916235043	0.02669	-0.0006132	3.9339	81.0
5.012	0.026757121655551816	-1.3219591921657134	0.02675	-0.0006173	3.9339	81.0
3.981	0.026846894616696357	-1.298538885553979	0.02684	-0.0006084	3.9339	81.0
3.162	0.026926414378635712	-1.2506456755463076	0.02692	-0.0005877	3.9339	81.0
2.512	0.027016377791998687	-1.2449955226773373	0.02701	-0.000587	3.9339	81.0
1.995	0.02702793059207456	-1.3880165947468217	0.02702	-0.0006547	3.9339	81.0
1.585	0.027138470553809774	-1.431568539442942	0.02713	-0.000678	3.9339	81.0
1.259	0.027180258661204826	-1.5742360076791744	0.02717	-0.0007467	3.9339	81.0
1.0	0.02731045461650172	-1.5854081044667712	0.0273	-0.0007556	3.9339	81.0
0.7943	0.027376160071310218	-1.9687672065237989	0.02736	-0.0009405	3.9339	81.0
0.631	0.02748904198039648	-2.1327451258304215	0.02747	-0.001023	3.9339	81.0
0.5012	0.027540522308046374	-2.2120330798721985	0.02752	-0.001063	3.9339	81.0
0.3981	0.02773511312398058	-2.438404802710436	0.02771	-0.00118	3.9339	81.0
0.3162	0.027859742802115027	-2.647760290881023	0.02783	-0.001287	3.9339	81.0
0.2512	0.028033789897193708	-2.813414946042628	0.028	-0.001376	3.9339	81.0
0.1995	0.028202790801621035	-3.1566157928362104	0.02816	-0.001553	3.9339	81.0
0.1585	0.02843371957729062	-3.5225363629775126	0.02838	-0.001747	3.9339	81.0
0.1259	0.02862547510522751	-3.8759859665578924	0.02856	-0.001935	3.9339	81.0
0.1	0.028810558984511216	-4.285682837470783	0.02873	-0.002153	3.9339	81.0
0.07943	0.029118332387003208	-4.710044004844138	0.02902	-0.002391	3.9339	81.0
0.0631	0.029443322910296655	-5.245873390478126	0.02932	-0.002692	3.9339	81.0
0.05012	0.029840879829522455	-5.764087549254699	0.02969	-0.002997	3.9339	81.0
0.03981	0.030131082688811567	-6.4561069336397034	0.02994	-0.003388	3.9339	81.0
0.03162	0.030601502397758187	-7.052095289334561	0.03037	-0.003757	3.9339	81.0
0.02512	0.03107380840836861	-7.885246743048505	0.03078	-0.004263	3.9339	81.0
0.01995	0.031595356953198046	-8.72175890438724	0.03123	-0.004791	3.9339	81.0
0.01585	0.03219804031303769	-9.781197647741418	0.03173	-0.00547	3.9339	81.0
0.01259	0.0329307814817687	-11.052310836550813	0.03232	-0.006313	3.9339	81.0
0.01	0.03371688621447717	-12.163120032190962	0.03296	-0.007104	3.9339	81.0

File: Warwick/Cell22_85SOH_35degC_95SOC_8100_200Cycles.txt
Freq(Hz)	Zmod(Ohm)	Zphz(Deg)	Zreal(Ohm)	Zimag(Ohm)	Capacity(Ah)	SOH
10000.0	0.04452835725692112	46.14649057458951	0.03085	0.03211	3.9339	81.0
7943.0	0.03950777644970671	42.517574083532146	0.02912	0.0267	3.9339	81.0
6310.0	0.035312780972333514	38.41147995222857	0.02767	0.02194	3.9339	81.0
5012.0	0.032007069531589424	34.11208253358108	0.0265	0.01795	3.9339	81.0
3981.0	0.029191865305252418	29.4892612870032	0.02541	0.01437	3.9339	81.0
3162.0	0.027737060046082753	25.040603968562543	0.02513	0.01174	3.9339	81.0
2512.0	0.026382204778979335	20.694322056539256	0.02468	0.009323	3.9339	81.0
1995.0	0.02516436853966338	17.19211963330599	0.02404	0.007438	3.9339	81.0
1585.0	0.024595586270711255	13.658827217319217	0.0239	0.005808	3.9339	81.0
1259.0	0.0242856089073344	10.486321887175633	0.02388	0.00442	3.9339	81.0
1000.0	0.024122902727491152	7.968199061622138	0.02389	0.003344	3.9339	81.0
794.3	0.024084630140402817	5.831316816409597	0.02396	0.002447	3.9339	81.0
631.0	0.024314764259601614	3.8462079052713065	0.02426	0.001631	3.9339	81.0
501.2	0.02440462284076523	2.573991923934074	0.02438	0.001096	3.9339	81.0
398.1	0.024509434918006577	1.5898420480672188	0.0245	0.00068	3.9339	81.0
316.2	0.024612311376422977	0.7852359386290307	0.02461	0.0003373	3.9339	81.0
251.2	0.024730060274087484	0.12649997890419912	0.02473	5.46e-05	3.9339	81.0
199.5	0.02486063295171706	-0.4088535302790779	0.02486	-0.0001774	3.9339	81.0
158.5	0.02497263840686442	-0.8328755703641795	0.02497	-0.000363	3.9339	81.0
125.9	0.025115348591847178	-1.1824845134824518	0.02511	-0.0005183	3.9339	81.0
100.0	0.02525878703421841	-1.511350292665257	0.02525	-0.0006662	3.9339	81.0
79.43	0.025442153361891366	-1.7710311576061921	0.02543	-0.0007863	3.9339	81.0
63.1	0.02560584269966525	-2.0156034024630007	0.02559	-0.0009006	3.9339	81.0
52.0	0.02574950298549469	-2.2301350800452635	0.02573	-0.001002	3.9339	81.0
39.81	0.025934368625436015	-2.483987001326478	0.02591	-0.001124	3.9339	81.0
31.62	0.026139096943085086	-2.703686406734518	0.02611	-0.001233	3.9339	81.0
25.12	0.02635343106694079	-2.8862908161282967	0.02632	-0.001327	3.9339	81.0
19.95	0.026567708312912504	-3.0530260837319263	0.02653	-0.001415	3.9339	81.0
15.85	0.026821307648957016	-3.1803041009326463	0.02678	-0.001488	3.9339	81.0
12.59	0.02708359089928808	-3.251177560424071	0.02704	-0.001536	3.9339	81.0
10.0	0.02736158738085201	-3.1593867568924385	0.02732	-0.001508	3.9339	81.0
7.943	0.027694254368009263	-3.2395054317196603	0.02765	-0.001565	3.9339	81.0
6.31	0.027928397662594254	-3.004808401599173	0.02789	-0.001464	3.9339	81.0
5.012	0.028096109623931925	-2.9051766381479247	0.02806	-0.001424	3.9339	81.0
3.981	0.02833095437855915	-2.6785985107466725	0.0283	-0.001324	3.9339	81.0
3.162	0.028558878759503147	-2.5768724610602693	0.02853	-0.001284	3.9339	81.0
2.512	0.028694437718833246	-2.364830019882596	0.02867	-0.001184	3.9339	81.0
1.995	0.028841910061575323	-2.2334432250711216	0.02882	-0.001124	3.9339	81.0
1.585	0.029009409180471082	-2.096022810567136	0.02899	-0.001061	3.9339	81.0
1.259	0.029118865087774285	-2.062544241851467	0.0291	-0.001048	3.9339	81.0
1.0	0.029217152513549297	-1.963377551094981	0.0292	-0.001001	3.9339	81.0
0.7943	0.029323072298106826	-2.273038555475784	0.0293	-0.001163	3.9339	81.0
0.631	0.02944353458740985	-2.2909989225649574	0.02942	-0.001177	3.9339	81.0
0.5012	0.02953434781741422	-2.3266646742259827	0.02951	-0.001199	3.9339	81.0
0.3981	0.029705724970113086	-2.3846592924396455	0.02968	-0.001236	3.9339	81.0
0.3162	0.029828648125585576	-2.511329600746913	0.0298	-0.001307	3.9339	81.0
0.2512	0.029980998465694905	-2.6056861819752983	0.02995	-0.001363	3.9339	81.0
0.1995	0.03016786404437676	-2.87094110795801	0.03013	-0.001511	3.9339	81.0
0.1585	0.030321769094167315	-3.007722451259136	0.03028	-0.001591	3.9339	81.0
0.1259	0.0305394948222789	-3.2624605010298646	0.03049	-0.001738	3.9339	81.0
0.1	0.03082042571088206	-3.5883944714199774	0.03076	-0.001929	3.9339	81.0
0.07943	0.031056325861247656	-4.017791866649113	0.03098	-0.002176	3.9339	81.0
0.0631	0.03133144209895229	-4.378508660876004	0.03124	-0.002392	3.9339	81.0
0.05012	0.03165826836704749	-4.739894700451089	0.03155	-0.002616	3.9339	81.0
0.03981	0.03200856691574929	-5.137059572006618	0.03188	-0.002866	3.9339	81.0
0.03162	0.0324821258540755	-5.547362740525325	0.03233	-0.00314	3.9339	81.0
0.02512	0.032920852297594	-6.008459374166913	0.03274	-0.003446	3.9339	81.0
0.01995	0.03333888114499345	-6.569074540967575	0.03312	-0.003814	3.9339	81.0
0.01585	0.033895873627921146	-7.044506226014167	0.03364	-0.004157	3.9339	81.0
0.01259	0.03440870058575302	-7.555030239026544	0.03411	-0.004524	3.9339	81.0
0.01	0.03507861576516382	-8.313509573691972	0.03471	-0.005072	3.9339	81.0

File: Warwick/Cell23_80SOH_15degC_05SOC_9039_180Cycles.txt
Freq(Hz)	Zmod(Ohm)	Zphz(Deg)	Zreal(Ohm)	Zimag(Ohm)	Capacity(Ah)	SOH
10000.0	0.03933058987607483	39.99768786982063	0.03013	0.02528	4.39763	90.39
7943.0	0.03546430881886746	36.630789645038256	0.02846	0.02116	4.39763	90.39
6310.0	0.032305493340916494	32.65210711599123	0.0272	0.01743	4.39763	90.39
5012.0	0.029665700733338494	28.664409026765565	0.02603	0.01423	4.39763	90.39
3981.0	0.027490785729040193	24.22489440343156	0.02507	0.01128	4.39763	90.39
3162.0	0.026499643865531476	20.072697489485584	0.02489	0.009095	4.39763	90.39
2512.0	0.02548706723026406	16.55928443584967	0.02443	0.007264	4.39763	90.39
1995.0	0.024583322578528723	12.825340374042339	0.02397	0.005457	4.39763	90.39
1585.0	0.024254124267843603	9.521353166763438	0.02392	0.004012	4.39763	90.39
1259.0	0.02417679468002324	6.528883548647329	0.02402	0.002749	4.39763	90.39
1000.0	0.024234577033651734	4.18365090375453	0.02417	0.001768	4.39763	90.39
794.3	0.024407450908277988	2.1667625236918027	0.02439	0.0009228	4.39763	90.39
631.0	0.024850441316202013	0.34146496914546315	0.02485	0.0001481	4.39763	90.39
501.2	0.025152695108874516	-0.8387594031872333	0.02515	-0.0003682	4.39763	90.39
398.1	0.025471472422300207	-1.719707040600485	0.02546	-0.0007644	4.39763	90.39
316.2	0.025772764481133956	-2.4083409915974556	0.02575	-0.001083	4.39763	90.39
251.2	0.02611527999084061	-2.9785399046994376	0.02608	-0.001357	4.39763	90.39
199.5	0.026457160486340933	-3.421524740569347	0.02641	-0.001579	4.39763	90.39
158.5	0.026777835629490297	-3.7663946639149817	0.02672	-0.001759	4.39763	90.39
125.9	0.02711720789461924	-4.034735115941248	0.02705	-0.001908	4.39763	90.39
100.0	0.027455817616672793	-4.258978956639792	0.02738	-0.002039	4.39763	90.39
79.43	0.027845153545994317	-4.482031757133635	0.02776	-0.002176	4.39763	90.39
63.1	0.02819275128468309	-4.648876449366125	0.0281	-0.002285	4.39763	90.39
52.0	0.028486683292373645	-4.721883969445948	0.02839	-0.002345	4.39763	90.39
39.81	0.02889834078282004	-4.962870421683039	0.02879	-0.0025	4.39763	90.39
31.62	0.029205426482076927	-5.095675026997898	0.02909	-0.002594	4.39763	90.39
25.12	0.029597658961478694	-5.323421133491637	0.02947	-0.002746	4.39763	90.39
19.95	0.029949857779295045	-5.539272241256918	0.02981	-0.002891	4.39763	90.39
15.85	0.030299720279236903	-5.885580606666513	0.03014	-0.003107	4.39763	90.39
12.59	0.030693036816190084	-6.260413046630099	0.03051	-0.003347	4.39763	90.39
10.0	0.0311099287045149	-6.659912983935656	0.0309	-0.003608	4.39763	90.39
7.943	0.03157338220716938	-7.263668299327875	0.03132	-0.003992	4.39763	90.39
6.31	0.03212290772953159	-7.874577196442623	0.03182	-0.004401	4.39763	90.39
5.012	0.03277443515912974	-8.669073248764128	0.0324	-0.00494	4.39763	90.39
3.981	0.03357537075000066	-9.447172832947372	0.03312	-0.005511	4.39763	90.39
3.162	0.03446938316825528	-10.149333600360945	0.03393	-0.006074	4.39763	90.39
2.512	0.03553862474829323	-10.878341752860951	0.0349	-0.006707	4.39763	90.39
1.995	0.03674486962828961	-11.478123399695864	0.03601	-0.007312	4.39763	90.39
1.585	0.038153149607863306	-11.850373203453598	0.03734	-0.007835	4.39763	90.39
1.259	0.0396212096736079	-11.967901967295782	0.03876	-0.008216	4.39763	90.39
1.0	0.041200396551489646	-11.798126935762491	0.04033	-0.008424	4.39763	90.39
0.7943	0.04271434682867104	-11.745308355023843	0.04182	-0.008695	4.39763	90.39
0.631	0.04425494237935465	-11.080146285129711	0.04343	-0.008505	4.39763	90.39
0.5012	0.04557395419535154	-10.366805211702337	0.04483	-0.008201	4.39763	90.39
0.3981	0.04683896881870907	-9.548795713638624	0.04619	-0.00777	4.39763	90.39
0.3162	0.04790213031797229	-8.786265864213105	0.04734	-0.007317	4.39763	90.39
0.2512	0.04879744358058115	-8.105194757037962	0.04831	-0.00688	4.39763	90.39
0.1995	0.04958015813811005	-7.464440143791633	0.04916	-0.006441	4.39763	90.39
0.1585	0.05023773284096328	-7.030520532522046	0.04986	-0.006149	4.39763	90.39
0.1259	0.050877003881911124	-6.695625925217038	0.05053	-0.005932	4.39763	90.39
0.1	0.051468135773505536	-6.571311089450077	0.05113	-0.00589	4.39763	90.39
0.07943	0.05201320297770557	-6.488844787887527	0.05168	-0.005878	4.39763	90.39
0.0631	0.05255695220425173	-6.681495578802976	0.0522	-0.006115	4.39763	90.39
0.05012	0.053176421099957454	-7.000460793222542	0.05278	-0.006481	4.39763	90.39
0.03981	0.053833126873701106	-7.3565675931011425	0.05339	-0.006893	4.39763	90.39
0.03162	0.0544705785263935	-8.07878139133341	0.05393	-0.007655	4.39763	90.39
0.02512	0.055214609742349895	-8.83144702188985	0.05456	-0.008477	4.39763	90.39
0.01995	0.05620079447837014	-9.804232410674633	0.05538	-0.00957	4.39763	90.39
0.01585	0.05715441627730966	-11.127093047495995	0.05608	-0.01103	4.39763	90.39
0.01259	0.058390103613540544	-12.572445004227534	0.05699	-0.01271	4.39763	90.39
0.01	0.05997707728791059	-14.256352339177022	0.05813	-0.01477	4.39763	90.39

File: Warwick/Cell23_80SOH_15degC_20SOC_9039_180Cycles.txt
Freq(Hz)	Zmod(Ohm)	Zphz(Deg)	Zreal(Ohm)	Zimag(Ohm)	Capacity(Ah)	SOH
10000.0	0.039183497802008437	40.33166943759704	0.02987	0.02536	4.39763	90.39
7943.0	0.035252002779984	36.847143167487864	0.02821	0.02114	4.39763	90.39
6310.0	0.0320331609429978	33.05011184186424	0.02685	0.01747	4.39763	90.39
5012.0	0.029453560056468556	28.80141901526597	0.02581	0.01419	4.39763	90.39
3981.0	0.0272299283877134	24.541473489141133	0.02477	0.01131	4.39763	90.39
3162.0	0.026219463686353313	20.36882650798074	0.02458	0.009126	4.39763	90.39
2512.0	0.025216375017040018	16.322734717646757	0.0242	0.007087	4.39763	90.39
1995.0	0.024279077021171956	13.071206159612972	0.02365	0.005491	4.39763	90.39
1585.0	0.023943974941517124	9.723535399198195	0.0236	0.004044	4.39763	90.39
1259.0	0.02386659223684856	6.7736499154827605	0.0237	0.002815	4.39763	90.39
1000.0	0.023909675363751805	4.3751800927112745	0.02384	0.001824	4.39763	90.39
794.3	0.024070211682492532	2.348168746257601	0.02405	0.0009862	4.39763	90.39
631.0	0.024511090417196867	0.5404484434036214	0.02451	0.0002312	4.39763	90.39
501.2	0.024811414147726443	-0.6117321755072317	0.02481	-0.0002649	4.39763	90.39
398.1	0.025108526609301473	-1.4932326888583451	0.0251	-0.0006543	4.39763	90.39
316.2	0.025397867159468332	-2.149276186488151	0.02538	-0.0009525	4.39763	90.39
251.2	0.02570844376853644	-2.6954628726174583	0.02568	-0.001209	4.39763	90.39
199.5	0.026038096397394336	-3.0997590369430807	0.026	-0.001408	4.39763	90.39
158.5	0.02632649798207122	-3.4058230382161385	0.02628	-0.001564	4.39763	90.39
125.9	0.026653505285421653	-3.63104377693873	0.0266	-0.001688	4.39763	90.39
100.0	0.026968872075042366	-3.7865173062682755	0.02691	-0.001781	4.39763	90.39
79.43	0.027344154475865586	-3.9255797914340844	0.02728	-0.001872	4.39763	90.39
63.1	0.027650196400749127	-4.08354988059655	0.02758	-0.001969	4.39763	90.39
52.0	0.0278999914874539	-4.059280285417982	0.02783	-0.001975	4.39763	90.39
39.81	0.028247943447267096	-4.257296807697885	0.02817	-0.002097	4.39763	90.39
31.62	0.02856958629381952	-4.277654105777454	0.02849	-0.002131	4.39763	90.39
25.12	0.02887401082288361	-4.37176741760705	0.02879	-0.002201	4.39763	90.39
19.95	0.029198606627714275	-4.464774800357403	0.02911	-0.002273	4.39763	90.39
15.85	0.029565948318969915	-4.6171919243926505	0.02947	-0.00238	4.39763	90.39
12.59	0.02995701722468377	-4.612432734797913	0.02986	-0.002409	4.39763	90.39
10.0	0.03038860009937937	-4.616772314210091	0.03029	-0.002446	4.39763	90.39
7.943	0.030810780580829172	-4.635463426902643	0.03071	-0.00249	4.39763	90.39
6.31	0.03119992027233403	-4.5867351760501025	0.0311	-0.002495	4.39763	90.39
5.012	0.03161623989344716	-4.471675863773532	0.03152	-0.002465	4.39763	90.39
3.981	0.03204856878239651	-4.260628965294116	0.03196	-0.002381	4.39763	90.39
3.162	0.032450408148434744	-4.034291706832767	0.03237	-0.002283	4.39763	90.39
2.512	0.032787577159649965	-3.6792352275233964	0.03272	-0.002104	4.39763	90.39
1.995	0.03306109618569838	-3.483797937654896	0.033	-0.002009	4.39763	90.39
1.585	0.03333055092553976	-3.1559916442216287	0.03328	-0.001835	4.39763	90.39
1.259	0.03359339740187051	-2.9126566747290346	0.03355	-0.001707	4.39763	90.39
1.0	0.033799086156285345	-2.755741614708837	0.03376	-0.001625	4.39763	90.39
0.7943	0.03394224873222162	-2.859033363847641	0.0339	-0.001693	4.39763	90.39
0.631	0.03414685191932047	-2.66214322104088	0.03411	-0.001586	4.39763	90.39
0.5012	0.03433157124280798	-2.45736640295774	0.0343	-0.001472	4.39763	90.39
0.3981	0.0344799158351641	-2.386912523563592	0.03445	-0.001436	4.39763	90.39
0.3162	0.03460906129902976	-2.3481758992249393	0.03458	-0.001418	4.39763	90.39
0.2512	0.03474947713275697	-2.360134844167704	0.03472	-0.001431	4.39763	90.39
0.1995	0.03491054282018542	-2.3968759922897047	0.03488	-0.00146	4.39763	90.39
0.1585	0.034985200599682145	-2.5704366086656387	0.03495	-0.001569	4.39763	90.39
0.1259	0.035128537188445524	-2.684029728744309	0.03509	-0.001645	4.39763	90.39
0.1	0.035295723763651594	-2.916718154842762	0.03525	-0.001796	4.39763	90.39
0.07943	0.03549582651523979	-3.213854269597341	0.03544	-0.00199	4.39763	90.39
0.0631	0.035659795288251445	-3.585354649130286	0.03559	-0.00223	4.39763	90.39
0.05012	0.03587282594109363	-4.122714016535757	0.03578	-0.002579	4.39763	90.39
0.03981	0.036101715250109655	-4.706177491785956	0.03598	-0.002962	4.39763	90.39
0.03162	0.03641408668358991	-5.441301684479018	0.03625	-0.003453	4.39763	90.39
0.02512	0.036785074201365967	-6.1988025163072	0.03657	-0.003972	4.39763	90.39
0.01995	0.03724725881189111	-7.120437219888233	0.03696	-0.004617	4.39763	90.39
0.01585	0.037761864042973305	-8.261423906648728	0.03737	-0.005426	4.39763	90.39
0.01259	0.03841824463715124	-9.421622398452069	0.0379	-0.006289	4.39763	90.39
0.01	0.03923701218237699	-10.893248448966192	0.03853	-0.007415	4.39763	90.39

File: Warwick/Cell23_80SOH_15degC_50SOC_9039_180Cycles.txt
Freq(Hz)	Zmod(Ohm)	Zphz(Deg)	Zreal(Ohm)	Zimag(Ohm)	Capacity(Ah)	SOH
10000.0	0.038958737145857285	40.41944440468075	0.02966	0.02526	4.39763	90.39
7943.0	0.035118218918390495	37.072205497478194	0.02802	0.02117	4.39763	90.39
6310.0	0.03188243717158398	33.226527618301716	0.02667	0.01747	4.39763	90.39
5012.0	0.029302725129243527	29.075494865980748	0.02561	0.01424	4.39763	90.39
3981.0	0.027051602540330212	24.784016296249266	0.02456	0.01134	4.39763	90.39
3162.0	0.02603056328626025	20.63848327984341	0.02436	0.009175	4.39763	90.39
2512.0	0.025008239862093454	16.567576946119903	0.02397	0.007131	4.39763	90.39
1995.0	0.024046171607971192	13.312694211363919	0.0234	0.005537	4.39763	90.39
1585.0	0.02370687883294636	9.954218297604916	0.02335	0.004098	4.39763	90.39
1259.0	0.023616753714259715	7.014279071286614	0.02344	0.002884	4.39763	90.39
1000.0	0.023644937322818176	4.562810161708233	0.02357	0.001881	4.39763	90.39
794.3	0.02380410554925347	2.5787359136808243	0.02378	0.001071	4.39763	90.39
631.0	0.02423198811818791	0.7339511834801189	0.02423	0.0003104	4.39763	90.39
501.2	0.024510545327470788	-0.3821999592438705	0.02451	-0.0001635	4.39763	90.39
398.1	0.02479609384741879	-1.2702835591432262	0.02479	-0.0005497	4.39763	90.39
316.2	0.025073937241885245	-1.9104465889774516	0.02506	-0.0008359	4.39763	90.39
251.2	0.025363175195546792	-2.449517789106032	0.02534	-0.001084	4.39763	90.39
199.5	0.025671433540026548	-2.83565597779132	0.02564	-0.00127	4.39763	90.39
158.5	0.025948391491574192	-3.1171195773428004	0.02591	-0.001411	4.39763	90.39
125.9	0.026244112501664064	-3.322487682714069	0.0262	-0.001521	4.39763	90.39
100.0	0.026539002317344185	-3.4823345390134404	0.02649	-0.001612	4.39763	90.39
79.43	0.026883551030323357	-3.6170153075430673	0.02683	-0.001696	4.39763	90.39
63.1	0.02715696161208024	-3.711625220397446	0.0271	-0.001758	4.39763	90.39
52.0	0.02739073253857954	-3.8161619956445856	0.02733	-0.001823	4.39763	90.39
39.81	0.027711687137379423	-3.823702111733286	0.02765	-0.001848	4.39763	90.39
31.62	0.028012219762096686	-3.819517114264591	0.02795	-0.001866	4.39763	90.39
25.12	0.02833310784223997	-3.824836120638545	0.02827	-0.00189	4.39763	90.39
19.95	0.028603840651213255	-3.8287315529921626	0.02854	-0.00191	4.39763	90.39
15.85	0.028898186033036746	-3.9367286632988465	0.02883	-0.001984	4.39763	90.39
12.59	0.029214086602185597	-3.7958104875470076	0.02915	-0.001934	4.39763	90.39
10.0	0.029559083612317887	-3.6232477717303566	0.0295	-0.001868	4.39763	90.39
7.943	0.029860572683724603	-3.650063447422345	0.0298	-0.001901	4.39763	90.39
6.31	0.030185583661741577	-3.477587636852741	0.03013	-0.001831	4.39763	90.39
5.012	0.03047717055436741	-3.188172621395179	0.03043	-0.001695	4.39763	90.39
3.981	0.03067328709153944	-3.0443021972670175	0.03063	-0.001629	4.39763	90.39
3.162	0.030909240511536352	-2.8873986577835766	0.03087	-0.001557	4.39763	90.39
2.512	0.031081052443570827	-2.5613788983623795	0.03105	-0.001389	4.39763	90.39
1.995	0.031299821980324424	-2.5013209731813975	0.03127	-0.001366	4.39763	90.39
1.585	0.03146555933079849	-2.3095323183207683	0.03144	-0.001268	4.39763	90.39
1.259	0.03164325787588882	-2.1968917781949555	0.03162	-0.001213	4.39763	90.39
1.0	0.03180306464792348	-2.1822414950853735	0.03178	-0.001211	4.39763	90.39
0.7943	0.031927838777468166	-2.3928171362401964	0.0319	-0.001333	4.39763	90.39
0.631	0.032033507909687314	-2.195173997798304	0.03201	-0.001227	4.39763	90.39
0.5012	0.03220419078318845	-2.220923445544262	0.03218	-0.001248	4.39763	90.39
0.3981	0.03236311679983867	-2.1657193199124687	0.03234	-0.001223	4.39763	90.39
0.3162	0.03246252117442513	-2.1343573576739305	0.03244	-0.001209	4.39763	90.39
0.2512	0.03260533123585773	-2.258653611746547	0.03258	-0.001285	4.39763	90.39
0.1995	0.032695458400212096	-2.2611931128049867	0.03267	-0.00129	4.39763	90.39
0.1585	0.03278055406792265	-2.473988884298617	0.03275	-0.001415	4.39763	90.39
0.1259	0.03296589668126745	-2.6740637070378166	0.03293	-0.001538	4.39763	90.39
0.1	0.03308562783143158	-3.0094198251641506	0.03304	-0.001737	4.39763	90.39
0.07943	0.033308308272861895	-3.3907034374196794	0.03325	-0.00197	4.39763	90.39
0.0631	0.033513146211598815	-3.7862123835910246	0.03344	-0.002213	4.39763	90.39
0.05012	0.03371755283231569	-4.359476226995962	0.03362	-0.002563	4.39763	90.39
0.03981	0.033941641695710595	-4.852239511168346	0.03382	-0.002871	4.39763	90.39
0.03162	0.03427499060539623	-5.624098713739093	0.03411	-0.003359	4.39763	90.39
0.02512	0.03474118299655324	-6.468772559369261	0.03452	-0.003914	4.39763	90.39
0.01995	0.03509837887994259	-7.349768050701815	0.03481	-0.00449	4.39763	90.39
0.01585	0.03564792040217774	-8.350358622771306	0.03527	-0.005177	4.39763	90.39
0.01259	0.03630262249480056	-9.545351990698538	0.0358	-0.00602	4.39763	90.39
0.01	0.037094164554549544	-10.85857449470424	0.03643	-0.006988	4.39763	90.39
