Repository: chrisw-17/rapid-SOH-prediction

# Rapid EIS-based SOH Estimation for Unknown LIBs

---

**This repository accompanies the paper:**

> **Fast state of health evaluation of lithium-ion batteries using EIS for second-life and recycling assessment**  
> *Authors: Christopher Wett, Jörg Lampe, Joey Danz, Thomas Seeger, Bugra Turan*

## Overview

This repository provides a complete workflow for rapid State of Health (SOH) estimation of lithium-ion batteries using Electrochemical Impedance Spectroscopy (EIS) and neural network models. The code and data enable reproducible analysis, model training, and evaluation for the fully connected neural network model as described in the associated publication.

File: Warwick/Cell23_80SOH_15degC_70SOC_9039_180Cycles.txt
Freq(Hz)	Zmod(Ohm)	Zphz(Deg)	Zreal(Ohm)	Zimag(Ohm)	Capacity(Ah)	SOH
10000.0	0.038919496399619564	40.623649610515855	0.02954	0.02534	4.39763	90.39
7943.0	0.03505635605706903	37.12813223808462	0.02795	0.02116	4.39763	90.39
6310.0	0.03184588042431862	33.35573782227385	0.0266	0.01751	4.39763	90.39
5012.0	0.029218494143264807	29.302207482138677	0.02548	0.0143	4.39763	90.39
3981.0	0.026978333899631383	24.902704938222644	0.02447	0.01136	4.39763	90.39
3162.0	0.02595025040341615	20.731251641371724	0.02427	0.009186	4.39763	90.39
2512.0	0.024925425753635582	16.65300760746122	0.02388	0.007143	4.39763	90.39
1995.0	0.023964853348184715	13.425059092477609	0.02331	0.005564	4.39763	90.39
1585.0	0.023623287853302723	10.061229043555533	0.02326	0.004127	4.39763	90.39
1259.0	0.0235275524651418	7.043460875244415	0.02335	0.002885	4.39763	90.39
1000.0	0.023565992043620823	4.602519125249527	0.02349	0.001891	4.39763	90.39
794.3	0.02369476290237993	2.6196908866278856	0.02367	0.001083	4.39763	90.39
631.0	0.024132353159192745	0.8001418342000434	0.02413	0.000337	4.39763	90.39
501.2	0.024410444430407244	-0.3457421500801374	0.02441	-0.0001473	4.39763	90.39
398.1	0.024695422779333016	-1.2007381546278766	0.02469	-0.0005175	4.39763	90.39
316.2	0.024953388132476117	-1.8769482093625147	0.02494	-0.0008173	4.39763	90.39
251.2	0.02525183953695255	-2.383110271079927	0.02523	-0.00105	4.39763	90.39
199.5	0.025539973942821478	-2.7761429555075914	0.02551	-0.001237	4.39763	90.39
158.5	0.02581701617150983	-3.068543331647931	0.02578	-0.001382	4.39763	90.39
125.9	0.026102961690199065	-3.287706196816418	0.02606	-0.001497	4.39763	90.39
100.0	0.026387885875909043	-3.4522699444051868	0.02634	-0.001589	4.39763	90.39
79.43	0.026703215630331865	-3.617825407255683	0.02665	-0.001685	4.39763	90.39
63.1	0.02700747342866415	-3.7385763273579093	0.02695	-0.001761	4.39763	90.39
52.0	0.02722151430394716	-3.852577327990362	0.02716	-0.001829	4.39763	90.39
39.81	0.027592694341075138	-3.8631094424144226	0.02753	-0.001859	4.39763	90.39
31.62	0.027855902875333263	-3.9420021081154974	0.02779	-0.001915	4.39763	90.39
25.12	0.028137720252358753	-3.9759379844292124	0.02807	-0.001951	4.39763	90.39
19.95	0.02846043044298522	-4.031686091535723	0.02839	-0.002001	4.39763	90.39
15.85	0.028803329946379463	-4.089301632983694	0.02873	-0.002054	4.39763	90.39
12.59	0.02911065662261846	-3.992785209592587	0.02904	-0.002027	4.39763	90.39
10.0	0.029498287001112455	-3.8993486530177988	0.02943	-0.002006	4.39763	90.39
7.943	0.02978050375665261	-3.943333037665857	0.02971	-0.002048	4.39763	90.39
6.31	0.030147214531362595	-3.8267169926143314	0.03008	-0.002012	4.39763	90.39
5.012	0.030408667251295308	-3.5596447324610305	0.03035	-0.001888	4.39763	90.39
3.981	0.0306833140974048	-3.3780839042465254	0.03063	-0.001808	4.39763	90.39
3.162	0.030986722979366502	-3.146803722790186	0.03094	-0.001701	4.39763	90.39
2.512	0.031173485785198934	-3.0266980918049415	0.03113	-0.001646	4.39763	90.39
1.995	0.03138873971665635	-2.8469090160825727	0.03135	-0.001559	4.39763	90.39
1.585	0.031566520619162326	-2.756355429274152	0.03153	-0.001518	4.39763	90.39
1.259	0.03174433297456414	-2.665013377587454	0.03171	-0.001476	4.39763	90.39
1.0	0.03196483949592114	-2.6753262536666633	0.03193	-0.001492	4.39763	90.39
0.7943	0.03210362174272554	-2.9871794264810987	0.03206	-0.001673	4.39763	90.39
0.631	0.032309541996134825	-2.8349527605865616	0.03227	-0.001598	4.39763	90.39
0.5012	0.0324816813758155	-2.902925261137128	0.03244	-0.001645	4.39763	90.39
0.3981	0.032646562590876234	-3.060476862620505	0.0326	-0.001743	4.39763	90.39
0.3162	0.03286747869855551	-3.0800384066431943	0.03282	-0.001766	4.39763	90.39
0.2512	0.0330814891593471	-3.1971230430584727	0.03303	-0.001845	4.39763	90.39
0.1995	0.03329714852656305	-3.3573665764981144	0.03324	-0.00195	4.39763	90.39
0.1585	0.03353606589926732	-3.5970093834476646	0.03347	-0.002104	4.39763	90.39
0.1259	0.033747310841013685	-3.879012575603362	0.03367	-0.002283	4.39763	90.39
0.1	0.034004398597828486	-4.27025070751701	0.03391	-0.002532	4.39763	90.39
0.07943	0.034293354983145063	-4.659857670047412	0.03418	-0.002786	4.39763	90.39
0.0631	0.03461952375466768	-5.145731589958436	0.03448	-0.003105	4.39763	90.39
0.05012	0.034984114909484276	-5.718741325869888	0.03481	-0.003486	4.39763	90.39
0.03981	0.03537751388947505	-6.356824775139895	0.03516	-0.003917	4.39763	90.39
0.03162	0.0358936787749598	-7.079874132932995	0.03562	-0.004424	4.39763	90.39
0.02512	0.0364417439346692	-7.967119079856074	0.03609	-0.005051	4.39763	90.39
0.01995	0.03702993957597015	-8.940853054330487	0.03658	-0.005755	4.39763	90.39
0.01585	0.037835775715584316	-10.095176172341157	0.03725	-0.006632	4.39763	90.39
0.01259	0.03863942971887655	-11.227052374885544	0.0379	-0.007523	4.39763	90.39
0.01	0.03970094109715788	-12.631808010517455	0.03874	-0.008682	4.39763	90.39

File: Warwick/Cell23_80SOH_15degC_95SOC_9039_180Cycles.txt
Freq(Hz)	Zmod(Ohm)	Zphz(Deg)	Zreal(Ohm)	Zimag(Ohm)	Capacity(Ah)	SOH
10000.0	0.038979318875526796	40.43229514545256	0.02967	0.02528	4.39763	90.39
7943.0	0.0350322265920966	37.07597315077098	0.02795	0.02112	4.39763	90.39
6310.0	0.03179908332012104	33.26029477195125	0.02659	0.01744	4.39763	90.39
5012.0	0.02917660192688655	29.235804568700026	0.02546	0.01425	4.39763	90.39
3981.0	0.026939164797743824	24.82416082401306	0.02445	0.01131	4.39763	90.39
3162.0	0.025917756635171957	20.666268583650677	0.02425	0.009147	4.39763	90.39
2512.0	0.024895964512346172	16.58682234406576	0.02386	0.007107	4.39763	90.39
1995.0	0.023940802075118537	13.286289874830933	0.0233	0.005502	4.39763	90.39
1585.0	0.02360216820548485	9.910104739463456	0.02325	0.004062	4.39763	90.39
1259.0	0.02352123272704898	6.917748978275362	0.02335	0.002833	4.39763	90.39
1000.0	0.023560865349133507	4.444960352561666	0.02349	0.001826	4.39763	90.39
794.3	0.023721939212467433	2.4643734995317423	0.0237	0.00102	4.39763	90.39
631.0	0.024161488597352607	0.6360139440227405	0.02416	0.0002682	4.39763	90.39
501.2	0.024450894966033452	-0.49022431840836483	0.02445	-0.0002092	4.39763	90.39
398.1	0.024746870622565597	-1.3501610668250985	0.02474	-0.0005831	4.39763	90.39
316.2	0.02501568791058923	-2.029255150166679	0.025	-0.0008858	4.39763	90.39
251.2	0.025314965455240108	-2.5448043798130957	0.02529	-0.001124	4.39763	90.39
199.5	0.02562371354819594	-2.9394525567911365	0.02559	-0.001314	4.39763	90.39
158.5	0.025891197345816207	-3.23261351651528	0.02585	-0.00146	4.39763	90.39
125.9	0.026188130307450357	-3.4742513795561116	0.02614	-0.001587	4.39763	90.39
100.0	0.026474060531017904	-3.6621947520685807	0.02642	-0.001691	4.39763	90.39
79.43	0.026810023293537065	-3.8346877407816433	0.02675	-0.001793	4.39763	90.39
63.1	0.027085324439629663	-3.9801164634458988	0.02702	-0.00188	4.39763	90.39
52.0	0.02734939138262495	-4.082333071951244	0.02728	-0.001947	4.39763	90.39
39.81	0.027616787720515214	-4.273636866586002	0.02754	-0.002058	4.39763	90.39
31.62	0.027884641668847025	-4.4653666228040425	0.0278	-0.002171	4.39763	90.39
25.12	0.028214557660895555	-4.6921375232210725	0.02812	-0.002308	4.39763	90.39
19.95	0.028499160759573254	-5.016416530712524	0.02839	-0.002492	4.39763	90.39
15.85	0.02876335378567666	-5.308226438537735	0.02864	-0.002661	4.39763	90.39
12.59	0.029099407640019066	-5.808552965304978	0.02895	-0.002945	4.39763	90.39
10.0	0.02951692953204991	-6.27652669855672	0.02934	-0.003227	4.39763	90.39
7.943	0.0299769511458387	-6.8974275577517465	0.02976	-0.0036	4.39763	90.39
6.31	0.03053774918031779	-7.592783599067526	0.03027	-0.004035	4.39763	90.39
5.012	0.031208174009384144	-8.188521050986937	0.03089	-0.004445	4.39763	90.39
3.981	0.03199664708996867	-8.799938729852375	0.03162	-0.004895	4.39763	90.39
3.162	0.0329464877642519	-9.22902797385298	0.03252	-0.005284	4.39763	90.39
2.512	0.034044279240424524	-9.370464438432492	0.03359	-0.005543	4.39763	90.39
1.995	0.03510275432213261	-9.313663337831384	0.03464	-0.005681	4.39763	90.39
1.585	0.03621926102227929	-9.033730817532613	0.03577	-0.005687	4.39763	90.39
1.259	0.03723029067842474	-8.514024384752155	0.03682	-0.005512	4.39763	90.39
1.0	0.03816358983376695	-7.805465202085199	0.03781	-0.005183	4.39763	90.39
0.7943	0.03892056300980242	-7.358737498714358	0.0386	-0.004985	4.39763	90.39
0.631	0.039624417976798096	-6.622827979971768	0.03936	-0.00457	4.39763	90.39
0.5012	0.04014301682733873	-5.905162000001957	0.03993	-0.00413	4.39763	90.39
0.3981	0.04060151332154997	-5.268275159158637	0.04043	-0.003728	4.39763	90.39
0.3162	0.04101126309929992	-4.7569124900391575	0.04087	-0.003401	4.39763	90.39
0.2512	0.04127168992178537	-4.400941321094288	0.04115	-0.003167	4.39763	90.39
0.1995	0.04162551914390979	-4.080517214166849	0.04152	-0.002962	4.39763	90.39
0.1585	0.04191836471047028	-3.9259077036839827	0.04182	-0.00287	4.39763	90.39
0.1259	0.0421159989077785	-3.86927637626503	0.04202	-0.002842	4.39763	90.39
0.1	0.04241398453340597	-3.814973419651404	0.04232	-0.002822	4.39763	90.39
0.07943	0.04274658915048077	-3.8524133622486407	0.04265	-0.002872	4.39763	90.39
0.0631	0.043047829503936666	-4.056219985690626	0.04294	-0.003045	4.39763	90.39
0.05012	0.043371638382703505	-4.292117349925403	0.04325	-0.003246	4.39763	90.39
0.03981	0.04370490517093019	-4.666965034518031	0.04356	-0.003556	4.39763	90.39
0.03162	0.044147147631528806	-4.987392407634485	0.04398	-0.003838	4.39763	90.39
0.02512	0.04460180090534462	-5.452389479783157	0.0444	-0.004238	4.39763	90.39
0.01995	0.04518199309459467	-5.932673580922032	0.04494	-0.00467	4.39763	90.39
0.01585	0.04581175224764929	-6.469743116297462	0.04552	-0.005162	4.39763	90.39
0.01259	0.0464318147933074	-7.057671703250815	0.04608	-0.005705	4.39763	90.39
0.01	0.047286880516693004	-7.794415846416411	0.04685	-0.006413	4.39763	90.39

File: Warwick/Cell23_80SOH_25degC_05SOC_9039_180Cycles.txt
Freq(Hz)	Zmod(Ohm)	Zphz(Deg)	Zreal(Ohm)	Zimag(Ohm)	Capacity(Ah)	SOH
10000.0	0.0396433222623937	40.3551762271104	0.03021	0.02567	4.39763	90.39
7943.0	0.03570003501398843	36.95014378316884	0.02853	0.02146	4.39763	90.39
6310.0	0.03243450631657587	33.200120690301745	0.02714	0.01776	4.39763	90.39
5012.0	0.029802035165404393	29.17971608701786	0.02602	0.01453	4.39763	90.39
3981.0	0.027555257211646565	24.918913419219994	0.02499	0.01161	4.39763	90.39
3162.0	0.02649780073892926	20.865812045687946	0.02476	0.009438	4.39763	90.39
2512.0	0.025451934386211197	16.92133315835563	0.02435	0.007408	4.39763	90.39
1995.0	0.02446599323550957	13.797689927967445	0.02376	0.005835	4.39763	90.39
1585.0	0.024080432491963264	10.593638383207466	0.02367	0.004427	4.39763	90.39
1259.0	0.023938907660960643	7.754386612025489	0.02372	0.00323	4.39763	90.39
1000.0	0.02389635126959762	5.4075976943453	0.02379	0.002252	4.39763	90.39
794.3	0.023964759460507842	3.502362812285152	0.02392	0.001464	4.39763	90.39
631.0	0.02432165925672013	1.7741642082718792	0.02431	0.000753	4.39763	90.39
501.2	0.024511617624302155	0.6582530249579284	0.02451	0.0002816	4.39763	90.39
398.1	0.02470018176972793	-0.21981058421293478	0.0247	-9.476e-05	4.39763	90.39
316.2	0.02489312458009239	-0.907816971339809	0.02489	-0.0003944	4.39763	90.39
251.2	0.02509877681661001	-1.5152787066816054	0.02509	-0.0006637	4.39763	90.39
199.5	0.02532496535535636	-1.9698270912037947	0.02531	-0.0008705	4.39763	90.39
158.5	0.025521526286646726	-2.353419775960294	0.0255	-0.001048	4.39763	90.39
125.9	0.02575778165914138	-2.6613471813733893	0.02573	-0.001196	4.39763	90.39
100.0	0.026003575542605673	-2.9119194465147293	0.02597	-0.001321	4.39763	90.39
79.43	0.026260173342916075	-3.1696638261737684	0.02622	-0.001452	4.39763	90.39
63.1	0.026516164805642613	-3.3814331846092123	0.02647	-0.001564	4.39763	90.39
52.0	0.02675149119208124	-3.555492696940428	0.0267	-0.001659	4.39763	90.39
39.81	0.026990022248971932	-3.82184137925761	0.02693	-0.001799	4.39763	90.39
31.62	0.02724709747844713	-4.021793523028736	0.02718	-0.001911	4.39763	90.39
25.12	0.0274753178143584	-4.243404012962529	0.0274	-0.002033	4.39763	90.39
19.95	0.027757480144998754	-4.550053300946868	0.02767	-0.002202	4.39763	90.39
15.85	0.028049963565038725	-4.83861880532383	0.02795	-0.002366	4.39763	90.39
12.59	0.02839926759618987	-5.252879057836469	0.02828	-0.0026	4.39763	90.39
10.0	0.02878962875759255	-5.645243991741399	0.02865	-0.002832	4.39763	90.39
7.943	0.029207122419026493	-6.1322224976793045	0.02904	-0.00312	4.39763	90.39
6.31	0.029699313190712003	-6.472705229739906	0.02951	-0.003348	4.39763	90.39
5.012	0.03024605562713922	-7.009415078990637	0.03002	-0.003691	4.39763	90.39
3.981	0.03089844242029038	-7.415738621075962	0.03064	-0.003988	4.39763	90.39
3.162	0.031625112948414906	-7.6993998978025235	0.03134	-0.004237	4.39763	90.39
2.512	0.03239893333120706	-7.789219359871892	0.0321	-0.004391	4.39763	90.39
1.995	0.033190454064384235	-7.842757966012058	0.03288	-0.004529	4.39763	90.39
1.585	0.03401425831912259	-7.794449687523889	0.0337	-0.004613	4.39763	90.39
1.259	0.034837225506632985	-7.489764284182903	0.03454	-0.004541	4.39763	90.39
1.0	0.03559735418538855	-7.156958800067623	0.03532	-0.004435	4.39763	90.39
0.7943	0.03624416951731685	-6.921879614570089	0.03598	-0.004368	4.39763	90.39
0.631	0.03682866676924376	-6.526426082345018	0.03659	-0.004186	4.39763	90.39
0.5012	0.03736440831861251	-5.9959230069725376	0.03716	-0.003903	4.39763	90.39
0.3981	0.03787688825656089	-5.694036187242438	0.03769	-0.003758	4.39763	90.39
0.3162	0.03824884965590469	-5.385653726427138	0.03808	-0.00359	4.39763	90.39
0.2512	0.03865373223894428	-5.275485504709532	0.03849	-0.003554	4.39763	90.39
0.1995	0.038963160087446706	-5.245286051316046	0.0388	-0.003562	4.39763	90.39
0.1585	0.03935472664115456	-5.244120992983538	0.03919	-0.003597	4.39763	90.39
0.1259	0.03967722918753274	-5.417468264874417	0.0395	-0.003746	4.39763	90.39
0.1	0.04012039911316935	-5.7290662493871585	0.03992	-0.004005	4.39763	90.39
0.07943	0.04051163630365972	-6.129967910422001	0.04028	-0.004326	4.39763	90.39
0.0631	0.04099218286454138	-6.60629702087882	0.04072	-0.004716	4.39763	90.39
0.05012	0.04145879184202067	-7.220666071021423	0.04113	-0.005211	4.39763	90.39
0.03981	0.041979188998836084	-8.006376074814929	0.04157	-0.005847	4.39763	90.39
0.03162	0.042584561756580284	-8.915969471001436	0.04207	-0.0066	4.39763	90.39
0.02512	0.04330151498504411	-10.02790876742481	0.04264	-0.00754	4.39763	90.39
0.01995	0.04407958508198551	-11.530436051579228	0.04319	-0.008811	4.39763	90.39
0.01585	0.04502816562996988	-13.079499366132483	0.04386	-0.01019	4.39763	90.39
0.01259	0.04627456428752193	-15.132406601589562	0.04467	-0.01208	4.39763	90.39
0.01	0.04786840816237783	-17.43185465203408	0.04567	-0.01434	4.39763	90.39

File: Warwick/Cell23_80SOH_25degC_20SOC_9039_180Cycles.txt
Freq(Hz)	Zmod(Ohm)	Zphz(Deg)	Zreal(Ohm)	Zimag(Ohm)	Capacity(Ah)	SOH
10000.0	0.03945965027721356	40.60129464500447	0.02996	0.02568	4.39763	90.39
7943.0	0.03554102559015426	37.305169532782045	0.02827	0.02154	4.39763	90.39
6310.0	0.03223663288868737	33.47316980112346	0.02689	0.01778	4.39763	90.39
5012.0	0.029530303080056594	29.58604763762807	0.02568	0.01458	4.39763	90.39
3981.0	0.027309567920419393	25.251373293049387	0.0247	0.01165	4.39763	90.39
3162.0	0.026261177829640468	21.16329446342705	0.02449	0.009481	4.39763	90.39
2512.0	0.025197758154248566	17.206712722050526	0.02407	0.007454	4.39763	90.39
1995.0	0.024197302411632583	14.083335249481033	0.02347	0.005888	4.39763	90.39
1585.0	0.02380535233933747	10.847346842953478	0.02338	0.00448	4.39763	90.39
1259.0	0.023650932518613298	8.013275134479253	0.02342	0.003297	4.39763	90.39
1000.0	0.02361502877406674	5.657480702884486	0.0235	0.002328	4.39763	90.39
794.3	0.023671327888396966	3.773822985177032	0.02362	0.001558	4.39763	90.39
631.0	0.02400486655013937	2.016580198982817	0.02399	0.0008447	4.39763	90.39
501.2	0.024183159487750974	0.9261773941027834	0.02418	0.0003909	4.39763	90.39
398.1	0.024360028894695508	0.08824860210946599	0.02436	3.752e-05	4.39763	90.39
316.2	0.024531286175820458	-0.5867181709233157	0.02453	-0.0002512	4.39763	90.39
251.2	0.024714688870386373	-1.116094676816798	0.02471	-0.0004814	4.39763	90.39
199.5	0.024919238797563623	-1.5602399313989124	0.02491	-0.0006785	4.39763	90.39
158.5	0.025093631243803677	-1.8886143219011178	0.02508	-0.000827	4.39763	90.39
125.9	0.025297900154953572	-2.1555068120857994	0.02528	-0.0009515	4.39763	90.39
100.0	0.02551194747564364	-2.3767814628003654	0.02549	-0.001058	4.39763	90.39
79.43	0.025745340626995013	-2.542334061197094	0.02572	-0.001142	4.39763	90.39
63.1	0.025968532669367363	-2.6861168395063926	0.02594	-0.001217	4.39763	90.39
52.0	0.02620128431966647	-2.800160464591536	0.02617	-0.00128	4.39763	90.39
39.81	0.026374726709484594	-2.940513152591845	0.02634	-0.001353	4.39763	90.39
31.62	0.02660712169701939	-3.026935029134361	0.02657	-0.001405	4.39763	90.39
25.12	0.02685879090726163	-3.0797229744226615	0.02682	-0.001443	4.39763	90.39
19.95	0.02711916755728317	-3.0797465727420326	0.02708	-0.001457	4.39763	90.39
15.85	0.027340467607559312	-3.1177551730934843	0.0273	-0.001487	4.39763	90.39
12.59	0.027609161522943793	-3.052053594789692	0.02757	-0.00147	4.39763	90.39
10.0	0.02785302741175544	-2.790497394368712	0.02782	-0.001356	4.39763	90.39
7.943	0.02803180738018867	-2.7297137313656057	0.028	-0.001335	4.39763	90.39
6.31	0.028239251495037896	-2.6080899708247407	0.02821	-0.001285	4.39763	90.39
5.012	0.0284346195508222	-2.3844340899753904	0.02841	-0.001183	4.39763	90.39
3.981	0.02859067101346172	-2.1788759772969564	0.02857	-0.001087	4.39763	90.39
3.162	0.02875010478241775	-2.1428556403952794	0.02873	-0.001075	4.39763	90.39
2.512	0.028877319820232627	-1.984506783463777	0.02886	-0.001	4.39763	90.39
1.995	0.029045849072802124	-1.8928546756561322	0.02903	-0.0009594	4.39763	90.39
1.585	0.029133466400172843	-1.742143952060424	0.02912	-0.0008857	4.39763	90.39
1.259	0.029253383924599217	-1.7332366943535533	0.02924	-0.0008848	4.39763	90.39
1.0	0.02932229937504902	-1.6595690337136269	0.02931	-0.0008492	4.39763	90.39
0.7943	0.029406311031647613	-1.90843840970999	0.02939	-0.0009793	4.39763	90.39
0.631	0.029505057299554594	-1.830549239907274	0.02949	-0.0009425	4.39763	90.39
0.5012	0.029604545232278102	-1.7961249541181057	0.02959	-0.0009279	4.39763	90.39
0.3981	0.029695944655794334	-1.8776561579987407	0.02968	-0.000973	4.39763	90.39
0.3162	0.029785772587596248	-1.8646779527257988	0.02977	-0.0009692	4.39763	90.39
0.2512	0.02987948863350911	-2.0694996271298627	0.02986	-0.001079	4.39763	90.39
0.1995	0.029961505719839916	-2.1709948103345003	0.02994	-0.001135	4.39763	90.39
0.1585	0.030087624050429772	-2.4553906393868816	0.03006	-0.001289	4.39763	90.39
0.1259	0.030162554616610313	-2.6622505856503915	0.03013	-0.001401	4.39763	90.39
0.1	0.0303411667540983	-2.984997147674194	0.0303	-0.00158	4.39763	90.39
0.07943	0.03048691430761729	-3.5015409531803208	0.03043	-0.001862	4.39763	90.39
0.0631	0.030653813400619505	-3.976950342576917	0.03058	-0.002126	4.39763	90.39
0.05012	0.030895317201802608	-4.501825556807719	0.0308	-0.002425	4.39763	90.39
0.03981	0.03115553459660097	-5.145145665202255	0.03103	-0.002794	4.39763	90.39
0.03162	0.031443460432973976	-5.844765703930325	0.03128	-0.003202	4.39763	90.39
0.02512	0.03186086353192581	-6.750284341446268	0.03164	-0.003745	4.39763	90.39
0.01995	0.03226213918821875	-7.847550115569704	0.03196	-0.004405	4.39763	90.39
0.01585	0.03276541660043406	-8.91035405297703	0.03237	-0.005075	4.39763	90.39
0.01259	0.03342885855065949	-10.30147383829552	0.03289	-0.005978	4.39763	90.39
0.01	0.03416194291898516	-11.717799643389405	0.03345	-0.006938	4.39763	90.39

File: Warwick/Cell23_80SOH_25degC_50SOC_9039_180Cycles.txt
Freq(Hz)	Zmod(Ohm)	Zphz(Deg)	Zreal(Ohm)	Zimag(Ohm)	Capacity(Ah)	SOH
10000.0	0.03944905575549306	40.806090345199486	0.02986	0.02578	4.39763	90.39
7943.0	0.03548030016783962	37.522315890328066	0.02814	0.02161	4.39763	90.39
6310.0	0.032164298531135414	33.729592072276	0.02675	0.01786	4.39763	90.39
5012.0	0.029500433895114152	29.79787939607557	0.0256	0.01466	4.39763	90.39
3981.0	0.02720406035870381	25.519486305537175	0.02455	0.01172	4.39763	90.39
3162.0	0.02611290102612117	21.47545208976734	0.0243	0.00956	4.39763	90.39
2512.0	0.025051018821596858	17.512023218161502	0.02389	0.007538	4.39763	90.39
1995.0	0.02404422435846081	14.388792864337438	0.02329	0.005975	4.39763	90.39
1585.0	0.023636784383667755	11.15780836295904	0.02319	0.004574	4.39763	90.39
1259.0	0.02345467418234583	8.283145001138031	0.02321	0.003379	4.39763	90.39
1000.0	0.02339611882342881	5.951836073288332	0.02327	0.002426	4.39763	90.39
794.3	0.023439995221842518	4.100245667178723	0.02338	0.001676	4.39763	90.39
631.0	0.023759132578652784	2.299525561422234	0.02374	0.0009533	4.39763	90.39
501.2	0.023915305009344957	1.2068429930320834	0.02391	0.0005037	4.39763	90.39
398.1	0.024080538220729204	0.38307653856115914	0.02408	0.000161	4.39763	90.39
316.2	0.024230281513841313	-0.2761904751487286	0.02423	-0.0001168	4.39763	90.39
251.2	0.024402464429643167	-0.814296659361625	0.0244	-0.0003468	4.39763	90.39
199.5	0.02457559979247709	-1.223150171313064	0.02457	-0.0005246	4.39763	90.39
158.5	0.024729238581282682	-1.566204334775914	0.02472	-0.0006759	4.39763	90.39
125.9	0.024912339432498105	-1.8034159021699308	0.0249	-0.000784	4.39763	90.39
100.0	0.025105106903576414	-1.987769861957397	0.02509	-0.0008708	4.39763	90.39
79.43	0.025307881804686856	-2.1539765949074474	0.02529	-0.0009512	4.39763	90.39
63.1	0.025510200410816062	-2.2802867214902545	0.02549	-0.001015	4.39763	90.39
52.0	0.025650248751230464	-2.2767719706035	0.02563	-0.001019	4.39763	90.39
39.81	0.02587250936805319	-2.3901848910659855	0.02585	-0.001079	4.39763	90.39
31.62	0.02607338328640915	-2.426745164252424	0.02605	-0.001104	4.39763	90.39
25.12	0.02624395246528236	-2.4481112823565017	0.02622	-0.001121	4.39763	90.39
19.95	0.026402262327308242	-2.3530592465452878	0.02638	-0.001084	4.39763	90.39
15.85	0.02663190755466082	-2.324145004982233	0.02661	-0.00108	4.39763	90.39
12.59	0.02677985364037675	-2.2063806530060384	0.02676	-0.001031	4.39763	90.39
10.0	0.02691605068281749	-1.9787927106925494	0.0269	-0.0009294	4.39763	90.39
7.943	0.02709485869754629	-1.8975988364602208	0.02708	-0.0008972	4.39763	90.39
6.31	0.027223341911675726	-1.7938812088194354	0.02721	-0.0008522	4.39763	90.39
5.012	0.027321714807090718	-1.677902584927726	0.02731	-0.0008	4.39763	90.39
3.981	0.02740117527132732	-1.6364277456018528	0.02739	-0.0007825	4.39763	90.39
3.162	0.02754086984265384	-1.6098103586109147	0.02753	-0.0007737	4.39763	90.39
2.512	0.027598211866713393	-1.3977479798490575	0.02759	-0.0006732	4.39763	90.39
1.995	0.02770836987265761	-1.4083237400949498	0.0277	-0.000681	4.39763	90.39
1.585	0.02778860259099043	-1.4257064624434708	0.02778	-0.0006914	4.39763	90.39
1.259	0.027866818063065613	-1.267457195625369	0.02786	-0.0006164	4.39763	90.39
1.0	0.027907847986543142	-1.3588257198719467	0.0279	-0.0006618	4.39763	90.39
0.7943	0.027960300949918263	-1.5553161495937602	0.02795	-0.0007589	4.39763	90.39
0.631	0.02806136031200198	-1.6303958167479742	0.02805	-0.0007984	4.39763	90.39
0.5012	0.02814157618915472	-1.6434674875672968	0.02813	-0.0008071	4.39763	90.39
0.3981	0.028203274119151484	-1.757955012744851	0.02819	-0.0008652	4.39763	90.39
0.3162	0.028313329717467	-1.7582056414111609	0.0283	-0.0008687	4.39763	90.39
0.2512	0.02837575007096729	-1.9090851643193283	0.02836	-0.0009453	4.39763	90.39
0.1995	0.028488843360164693	-2.084026979471067	0.02847	-0.001036	4.39763	90.39
0.1585	0.028544070907983676	-2.3531869712363176	0.02852	-0.001172	4.39763	90.39
0.1259	0.02867943341490553	-2.5960306910390973	0.02865	-0.001299	4.39763	90.39
0.1	0.028860583847178142	-3.038873250005803	0.02882	-0.00153	4.39763	90.39
0.07943	0.028999929327500094	-3.362632057795475	0.02895	-0.001701	4.39763	90.39
0.0631	0.029189080989301463	-3.942687750744682	0.02912	-0.002007	4.39763	90.39
0.05012	0.029447237985930023	-4.411389831102911	0.02936	-0.002265	4.39763	90.39
0.03981	0.029675882463711167	-5.065077498842014	0.02956	-0.00262	4.39763	90.39
0.03162	0.029970225374527964	-5.739127174081836	0.02982	-0.002997	4.39763	90.39
0.02512	0.030338748968934102	-6.561884952903402	0.03014	-0.003467	4.39763	90.39
0.01995	0.030774677918704526	-7.376264413445264	0.03052	-0.003951	4.39763	90.39
0.01585	0.031210845871267254	-8.475394230635262	0.03087	-0.0046	4.39763	90.39
0.01259	0.031805075396860796	-9.703988894474325	0.03135	-0.005361	4.39763	90.39
0.01	0.032444027185292525	-10.980908764806008	0.03185	-0.00618	4.39763	90.39

File: Warwick/Cell23_80SOH_25degC_70SOC_9039_180Cycles.txt
Freq(Hz)	Zmod(Ohm)	Zphz(Deg)	Zreal(Ohm)	Zimag(Ohm)	Capacity(Ah)	SOH
10000.0	0.03934723878495161	40.8571622869348	0.02976	0.02574	4.39763	90.39
7943.0	0.0353541072578562	37.49547164627713	0.02805	0.02152	4.39763	90.39
6310.0	0.032064488144986816	33.78423055951044	0.02665	0.01783	4.39763	90.39
5012.0	0.029404914555223587	29.747298126548632	0.02553	0.01459	4.39763	90.39
3981.0	0.027105211675985855	25.57240185048959	0.02445	0.0117	4.39763	90.39
3162.0	0.026026967091845335	21.53569515188364	0.02421	0.009554	4.39763	90.39
2512.0	0.024961584004225372	17.547917316254594	0.0238	0.007526	4.39763	90.39
1995.0	0.023945379282859565	14.429711595594549	0.02319	0.005967	4.39763	90.39
1585.0	0.023539654649123463	11.216849409298066	0.02309	0.004579	4.39763	90.39
1259.0	0.02336750016582861	8.346479305652961	0.02312	0.003392	4.39763	90.39
1000.0	0.023289964555576293	6.055748684493514	0.02316	0.002457	4.39763	90.39
794.3	0.023331650713140722	4.166099385490562	0.02327	0.001695	4.39763	90.39
631.0	0.023640487643024625	2.385540442350042	0.02362	0.000984	4.39763	90.39
501.2	0.023796096107555117	1.2969414051237145	0.02379	0.0005386	4.39763	90.39
398.1	0.023950811017792277	0.4715132862299233	0.02395	0.0001971	4.39763	90.39
316.2	0.02410014722730133	-0.20027289664290415	0.0241	-8.424e-05	4.39763	90.39
251.2	0.02426203457338234	-0.7420167958536326	0.02426	-0.0003142	4.39763	90.39
199.5	0.0244250834776465	-1.168981379949969	0.02442	-0.0004983	4.39763	90.39
158.5	0.024568457606451405	-1.5034357733177008	0.02456	-0.0006446	4.39763	90.39
125.9	0.024751676792492263	-1.7600061028275265	0.02474	-0.0007602	4.39763	90.39
100.0	0.024934718036504846	-1.968709794647424	0.02492	-0.0008566	4.39763	90.39
79.43	0.025167259239138453	-2.122048543047172	0.02515	-0.0009319	4.39763	90.39
63.1	0.025348958401480718	-2.2160803349113474	0.02533	-0.0009802	4.39763	90.39
52.0	0.02549009697902305	-2.27533744520166	0.02547	-0.001012	4.39763	90.39
39.81	0.0257235728661475	-2.4530779650868575	0.0257	-0.001101	4.39763	90.39
31.62	0.025895370551509783	-2.5364539582334023	0.02587	-0.001146	4.39763	90.39
25.12	0.026094695342157186	-2.492891030981651	0.02607	-0.001135	4.39763	90.39
19.95	0.026273121321989893	-2.4039198314025505	0.02625	-0.001102	4.39763	90.39
15.85	0.026432981367980418	-2.389373067401481	0.02641	-0.001102	4.39763	90.39
12.59	0.026631786064776054	-2.3176960967863116	0.02661	-0.001077	4.39763	90.39
10.0	0.026789235244776957	-2.1713624360733985	0.02677	-0.001015	4.39763	90.39
7.943	0.026946888970899776	-2.028652184292161	0.02693	-0.0009539	4.39763	90.39
6.31	0.02706741854721281	-2.055623001743802	0.02705	-0.0009709	4.39763	90.39
5.012	0.027192933824065398	-1.7672186538331063	0.02718	-0.0008386	4.39763	90.39
3.981	0.02725441808147809	-1.8637688923829154	0.02724	-0.0008864	4.39763	90.39
3.162	0.027372532130586675	-1.7338406068187984	0.02736	-0.0008282	4.39763	90.39
2.512	0.027482512123894354	-1.7289857445179981	0.02747	-0.0008292	4.39763	90.39
1.995	0.02759507463298478	-1.8939346512951865	0.02758	-0.000912	4.39763	90.39
1.585	0.027703573098248536	-1.7936056635471183	0.02769	-0.0008671	4.39763	90.39
1.259	0.027854104323959152	-1.8234232843652802	0.02784	-0.0008863	4.39763	90.39
1.0	0.02793519962269824	-1.8901568222450613	0.02792	-0.0009214	4.39763	90.39
0.7943	0.027992375051074176	-2.2910190825839876	0.02797	-0.001119	4.39763	90.39
0.631	0.028181087629827208	-2.216663269307831	0.02816	-0.00109	4.39763	90.39
0.5012	0.02829233599404616	-2.276850132923004	0.02827	-0.001124	4.39763	90.39
0.3981	0.028386703947446947	-2.4854322543555023	0.02836	-0.001231	4.39763	90.39
0.3162	0.028540541340346018	-2.6508753662519045	0.02851	-0.00132	4.39763	90.39
0.2512	0.02868732941561483	-2.923245371372417	0.02865	-0.001463	4.39763	90.39
0.1995	0.028863387257908588	-3.1419516759157045	0.02882	-0.001582	4.39763	90.39
0.1585	0.02907181839857975	-3.4214331159222224	0.02902	-0.001735	4.39763	90.39
0.1259	0.029244883467027187	-3.817332890153997	0.02918	-0.001947	4.39763	90.39
0.1	0.029517966325612613	-4.165274103428825	0.02944	-0.002144	4.39763	90.39
0.07943	0.02973887235589137	-4.673402868582102	0.02964	-0.002423	4.39763	90.39
0.0631	0.03005433847217403	-5.213587276606228	0.02993	-0.002731	4.39763	90.39
0.05012	0.030394326460706445	-5.776243565391845	0.03024	-0.003059	4.39763	90.39
0.03981	0.03075233252941962	-6.41138090364141	0.03056	-0.003434	4.39763	90.39
0.03162	0.031238404312640553	-7.083156758528464	0.031	-0.003852	4.39763	90.39
0.02512	0.03172686243548202	-7.844060008066524	0.03143	-0.00433	4.39763	90.39
0.01995	0.032261075059582256	-8.930339461397649	0.03187	-0.005008	4.39763	90.39
0.01585	0.0328498813392073	-9.907346839167806	0.03236	-0.005652	4.39763	90.39
0.01259	0.033586714099476896	-11.085779579408866	0.03296	-0.006458	4.39763	90.39
0.01	0.03447222535607471	-12.462284940962368	0.03366	-0.007439	4.39763	90.39

File: Warwick/Cell23_80SOH_25degC_95SOC_9039_180Cycles.txt
Freq(Hz)	Zmod(Ohm)	Zphz(Deg)	Zreal(Ohm)	Zimag(Ohm)	Capacity(Ah)	SOH
10000.0	0.039315585967908455	40.78149431196406	0.02977	0.02568	4.39763	90.39
7943.0	0.035379095522638786	37.62783694568508	0.02802	0.0216	4.39763	90.39
6310.0	0.03203125036585366	33.82401706519999	0.02661	0.01783	4.39763	90.39
5012.0	0.02941236814675078	29.694140730365778	0.02555	0.01457	4.39763	90.39
3981.0	0.027096191614321006	25.58152925793889	0.02444	0.0117	4.39763	90.39
3162.0	0.026009228381480294	21.496651927663	0.0242	0.009531	4.39763	90.39
2512.0	0.024935284317609052	17.509192615983192	0.02378	0.007502	4.39763	90.39
1995.0	0.02393171120083142	14.398579816026754	0.02318	0.005951	4.39763	90.39
1585.0	0.023523639365540357	11.145134776521989	0.02308	0.004547	4.39763	90.39
1259.0	0.02336388428750665	8.28582058438145	0.02312	0.003367	4.39763	90.39
1000.0	0.02328702731135943	5.987241449063437	0.02316	0.002429	4.39763	90.39
794.3	0.02333839968806773	4.054132702451528	0.02328	0.00165	4.39763	90.39
631.0	0.02365905261184395	2.2995632748863293	0.02364	0.0009493	4.39763	90.39
501.2	0.023815272436191026	1.2056563340845992	0.02381	0.0005011	4.39763	90.39
398.1	0.023970443417675864	0.3485031969720139	0.02397	0.0001458	4.39763	90.39
316.2	0.02412041505136261	-0.3361218820864173	0.02412	-0.0001415	4.39763	90.39
251.2	0.024283064914462506	-0.9103316179960981	0.02428	-0.0003858	4.39763	90.39
199.5	0.024456783844160706	-1.3495405183746851	0.02445	-0.000576	4.39763	90.39
158.5	0.02461073420765825	-1.6922952206225936	0.0246	-0.0007268	4.39763	90.39
125.9	0.024785070942807488	-1.9981807327611358	0.02477	-0.0008642	4.39763	90.39
100.0	0.024969333386376177	-2.254842166492888	0.02495	-0.0009824	4.39763	90.39
79.43	0.025193807274804657	-2.4910346966261065	0.02517	-0.001095	4.39763	90.39
63.1	0.02536736651684601	-2.661636550858147	0.02534	-0.001178	4.39763	90.39
52.0	0.025482520852537334	-2.8949668517654983	0.02545	-0.001287	4.39763	90.39
39.81	0.025739144527353663	-3.1603207187121227	0.0257	-0.001419	4.39763	90.39
31.62	0.02593689613272953	-3.4459788092097168	0.02589	-0.001559	4.39763	90.39
25.12	0.026175003648519327	-3.7150621599927165	0.02612	-0.001696	4.39763	90.39
19.95	0.026363313069491096	-3.971652793364403	0.0263	-0.001826	4.39763	90.39
15.85	0.0266768163205432	-4.349122592129564	0.0266	-0.002023	4.39763	90.39
12.59	0.02701278528771145	-4.7502547031317395	0.02692	-0.002237	4.39763	90.39
10.0	0.027354084813789693	-4.99986211348	0.02725	-0.002384	4.39763	90.39
7.943	0.027779879121407277	-5.324766040411297	0.02766	-0.002578	4.39763	90.39
6.31	0.028225854389194317	-5.623740408163837	0.02809	-0.002766	4.39763	90.39
5.012	0.028774510265163505	-5.542180934919881	0.02864	-0.002779	4.39763	90.39
3.981	0.02931758804881466	-5.553079096533995	0.02918	-0.002837	4.39763	90.39
3.162	0.029833672938476753	-5.425856549075569	0.0297	-0.002821	4.39763	90.39
2.512	0.030310673103710516	-5.114336171509535	0.03019	-0.002702	4.39763	90.39
1.995	0.030818687447715876	-4.813355886598245	0.03071	-0.002586	4.39763	90.39
1.585	0.03117516248554288	-4.477923724603219	0.03108	-0.002434	4.39763	90.39
1.259	0.03150830525432938	-4.04027145019306	0.03143	-0.00222	4.39763	90.39
1.0	0.03178617466761296	-3.6977688181949793	0.03172	-0.00205	4.39763	90.39
0.7943	0.032003308328983744	-3.6044768152883315	0.03194	-0.002012	4.39763	90.39
0.631	0.032204222145551034	-3.325297657758456	0.03215	-0.001868	4.39763	90.39
0.5012	0.03240733869048799	-3.0972548834451374	0.03236	-0.001751	4.39763	90.39
0.3981	0.03259199619538515	-2.9089333351354516	0.03255	-0.001654	4.39763	90.39
0.3162	0.03276077465506577	-2.8589117620875	0.03272	-0.001634	4.39763	90.39
0.2512	0.03295128678822726	-2.8684834418109	0.03291	-0.001649	4.39763	90.39
0.1995	0.03309307849082645	-2.9237915615953742	0.03305	-0.001688	4.39763	90.39
0.1585	0.0332571878095548	-3.0525384420106954	0.03321	-0.001771	4.39763	90.39
0.1259	0.033461623750200765	-3.183059453065031	0.03341	-0.001858	4.39763	90.39
0.1	0.03367908009432562	-3.3942327317940197	0.03362	-0.001994	4.39763	90.39
0.07943	0.03389806054924086	-3.631370999432739	0.03383	-0.002147	4.39763	90.39
0.0631	0.034154849377504216	-4.039482420372301	0.03407	-0.002406	4.39763	90.39
0.05012	0.03442937548083032	-4.354288447869884	0.03433	-0.002614	4.39763	90.39
0.03981	0.03480876655384387	-4.7343891367651265	0.03469	-0.002873	4.39763	90.39
0.03162	0.035172960125641965	-5.167587505440501	0.03503	-0.003168	4.39763	90.39
0.02512	0.03563497339693128	-5.680195549252725	0.03546	-0.003527	4.39763	90.39
0.01995	0.03612798141330346	-6.150870874995367	0.03592	-0.003871	4.39763	90.39
0.01585	0.03667484500308079	-6.758391613329919	0.03642	-0.004316	4.39763	90.39
0.01259	0.03718911971262563	-7.39255077181889	0.03688	-0.004785	4.39763	90.39
0.01	0.037947461324837	-8.088037327505514	0.03757	-0.005339	4.39763	90.39

File: Warwick/Cell23_80SOH_35degC_05SOC_9039_180Cycles.txt
Freq(Hz)	Zmod(Ohm)	Zphz(Deg)	Zreal(Ohm)	Zimag(Ohm)	Capacity(Ah)	SOH
10000.0	0.04006055541302442	40.63697458106486	0.0304	0.02609	4.39763	90.39
7943.0	0.03605169898909065	37.4261498729247	0.02863	0.02191	4.39763	90.39
6310.0	0.03277169510415963	33.65127553494498	0.02728	0.01816	4.39763	90.39
5012.0	0.030067261265369682	29.728336169041413	0.02611	0.01491	4.39763	90.39
3981.0	0.027741038192540667	25.493536251555216	0.02504	0.01194	4.39763	90.39
3162.0	0.02663573209055835	21.513806550051477	0.02478	0.009768	4.39763	90.39
2512.0	0.025545559790304068	17.672468761603383	0.02434	0.007755	4.39763	90.39
1995.0	0.02450242561462028	14.611331512873122	0.02371	0.006181	4.39763	90.39
1585.0	0.024051599136024202	11.4851283770715	0.02357	0.004789	4.39763	90.39
1259.0	0.02383119436788681	8.652025079917033	0.02356	0.003585	4.39763	90.39
1000.0	0.023737486471823423	6.390303416431154	0.02359	0.002642	4.39763	90.39
794.3	0.02373268497241726	4.4853610911305415	0.02366	0.001856	4.39763	90.39
631.0	0.024006940017419966	2.7146183716884233	0.02398	0.001137	4.39763	90.39
501.2	0.02413928603438801	1.5892948893017909	0.02413	0.0006695	4.39763	90.39
398.1	0.024261899615652522	0.7169864247094635	0.02426	0.0003036	4.39763	90.39
316.2	0.024390000899495185	0.015560772208422748	0.02439	6.624e-06	4.39763	90.39
251.2	0.024531236489219208	-0.5752742063310013	0.02453	-0.0002463	4.39763	90.39
199.5	0.02470423105138065	-1.0604307389674825	0.0247	-0.0004572	4.39763	90.39
158.5	0.024837794443951743	-1.4354399967781963	0.02483	-0.0006222	4.39763	90.39
125.9	0.025011683417155272	-1.751330122345016	0.025	-0.0007644	4.39763	90.39
100.0	0.025175609326489	-2.0177258545305814	0.02516	-0.0008864	4.39763	90.39
79.43	0.025400448047229403	-2.299174851893957	0.02538	-0.001019	4.39763	90.39
63.1	0.025574230565160706	-2.4943213826355395	0.02555	-0.001113	4.39763	90.39
52.0	0.025699164889155444	-2.7299165429237884	0.02567	-0.001224	4.39763	90.39
39.81	0.025954821055056417	-2.968234029871715	0.02592	-0.001344	4.39763	90.39
31.62	0.026119945176052723	-3.169122538934635	0.02608	-0.001444	4.39763	90.39
25.12	0.026355853543378178	-3.3802476803183383	0.02631	-0.001554	4.39763	90.39
19.95	0.026572906803735263	-3.6161458943695615	0.02652	-0.001676	4.39763	90.39
15.85	0.026860245791876142	-3.838196503891882	0.0268	-0.001798	4.39763	90.39
12.59	0.027150477435949446	-4.129219149196782	0.02708	-0.001955	4.39763	90.39
10.0	0.02746586426821483	-4.25951005157208	0.02739	-0.00204	4.39763	90.39
7.943	0.027814309195088777	-4.462217391069293	0.02773	-0.002164	4.39763	90.39
6.31	0.02817225024736221	-4.637983622902908	0.02808	-0.002278	4.39763	90.39
5.012	0.028658497448400884	-4.751687567892736	0.02856	-0.002374	4.39763	90.39
3.981	0.029037617688095558	-4.6994078624547555	0.02894	-0.002379	4.39763	90.39
3.162	0.02938548602626814	-4.620178683947235	0.02929	-0.002367	4.39763	90.39
2.512	0.029822890604366305	-4.5233630642580875	0.02973	-0.002352	4.39763	90.39
1.995	0.03024575633043419	-4.3155998287750545	0.03016	-0.002276	4.39763	90.39
1.585	0.030478924915423117	-4.124189689255131	0.0304	-0.002192	4.39763	90.39
1.259	0.030811647148440476	-3.9080833691661305	0.03074	-0.0021	4.39763	90.39
1.0	0.03103451143485265	-3.6949518548699034	0.03097	-0.002	4.39763	90.39
0.7943	0.031281648869584865	-3.878648395391686	0.03121	-0.002116	4.39763	90.39
0.631	0.031533551988318725	-3.638218022658805	0.03147	-0.002001	4.39763	90.39
0.5012	0.03171407771006434	-3.642824338389482	0.03165	-0.002015	4.39763	90.39
0.3981	0.031954991300264815	-3.6548497329799834	0.03189	-0.002037	4.39763	90.39
0.3162	0.03208561984752671	-3.6650007346584443	0.03202	-0.002051	4.39763	90.39
0.2512	0.03229522579267716	-3.9114356592527653	0.03222	-0.002203	4.39763	90.39
0.1995	0.032553634574345146	-4.1079375950057635	0.03247	-0.002332	4.39763	90.39
0.1585	0.03282282157280206	-4.536336205017995	0.03272	-0.002596	4.39763	90.39
0.1259	0.03309029557136049	-4.887016248316843	0.03297	-0.002819	4.39763	90.39
0.1	0.03339090955634482	-5.449360983297455	0.03324	-0.003171	4.39763	90.39
0.07943	0.03376263391680216	-5.962194674546707	0.03358	-0.003507	4.39763	90.39
0.0631	0.03411941675937618	-6.648031203434456	0.03389	-0.00395	4.39763	90.39
0.05012	0.03455900027489221	-7.414968109240141	0.03427	-0.00446	4.39763	90.39
0.03981	0.034994979368475135	-8.282226365318376	0.03463	-0.005041	4.39763	90.39
0.03162	0.03552679159451357	-9.495729121462212	0.03504	-0.005861	4.39763	90.39
0.02512	0.0360332249458746	-10.926365522496253	0.03538	-0.00683	4.39763	90.39
0.01995	0.036781435752292216	-12.56868232662456	0.0359	-0.008004	4.39763	90.39
0.01585	0.03771489870064614	-14.702426301795752	0.03648	-0.009572	4.39763	90.39
0.01259	0.038869340102450925	-17.05504390972522	0.03716	-0.0114	4.39763	90.39
0.01	0.04030618066748573	-19.43293820385596	0.03801	-0.01341	4.39763	90.39
