Repository: chrisw-17/rapid-SOH-prediction

# Rapid EIS-based SOH Estimation for Unknown LIBs

---

**This repository accompanies the paper:**

> **Fast state of health evaluation of lithium-ion batteries using EIS for second-life and recycling assessment**  
> *Authors: Christopher Wett, Jörg Lampe, Joey Danz, Thomas Seeger, Bugra Turan*

## Overview

This repository provides a complete workflow for rapid State of Health (SOH) estimation of lithium-ion batteries using Electrochemical Impedance Spectroscopy (EIS) and neural network models. The code and data enable reproducible analysis, model training, and evaluation for the fully connected neural network model as described in the associated publication.

File: Warwick/Cell23_80SOH_35degC_20SOC_9039_180Cycles.txt
Freq(Hz)	Zmod(Ohm)	Zphz(Deg)	Zreal(Ohm)	Zimag(Ohm)	Capacity(Ah)	SOH
10000.0	0.0399845782771308	41.01472851731093	0.03017	0.02624	4.39763	90.39
7943.0	0.03598333642118252	37.650142128444394	0.02849	0.02198	4.39763	90.39
6310.0	0.03259436300957575	33.88020768919326	0.02706	0.01817	4.39763	90.39
5012.0	0.02989007193032496	29.9446001942078	0.0259	0.01492	4.39763	90.39
3981.0	0.027537323762486434	25.81132526748587	0.02479	0.01199	4.39763	90.39
3162.0	0.026430388873416144	21.801409486351815	0.02454	0.009816	4.39763	90.39
2512.0	0.025341557095016874	17.935891709581465	0.02411	0.007804	4.39763	90.39
1995.0	0.024272096654388967	14.862991448784285	0.02346	0.006226	4.39763	90.39
1585.0	0.023816765544464682	11.722756521662976	0.02332	0.004839	4.39763	90.39
1259.0	0.023597762097283717	8.956974513866047	0.02331	0.003674	4.39763	90.39
1000.0	0.02347809191565618	6.652809077496389	0.02332	0.00272	4.39763	90.39
794.3	0.023461761421513093	4.784733380076551	0.02338	0.001957	4.39763	90.39
631.0	0.023723007840491053	3.0228157665615982	0.02369	0.001251	4.39763	90.39
501.2	0.02383331307749722	1.915159148779495	0.02382	0.0007965	4.39763	90.39
398.1	0.023944115085131043	1.0622674322727177	0.02394	0.0004439	4.39763	90.39
316.2	0.0240505059406242	0.3716430873695776	0.02405	0.000156	4.39763	90.39
251.2	0.024170131272204545	-0.18883596483545148	0.02417	-7.966e-05	4.39763	90.39
199.5	0.024311566712163984	-0.6504712359634592	0.02431	-0.000276	4.39763	90.39
158.5	0.024433689552746635	-0.9957158751298228	0.02443	-0.0004246	4.39763	90.39
125.9	0.02457606591788035	-1.2730300200567113	0.02457	-0.000546	4.39763	90.39
100.0	0.024728392459680837	-1.4927827337197053	0.02472	-0.0006442	4.39763	90.39
79.43	0.024900685218684243	-1.678569083811526	0.02489	-0.0007294	4.39763	90.39
63.1	0.025062231193770438	-1.7901105479290262	0.02505	-0.0007829	4.39763	90.39
52.0	0.025223643080451323	-1.8845580575321332	0.02521	-0.0008295	4.39763	90.39
39.81	0.025395736988912135	-2.0171605616631205	0.02538	-0.0008939	4.39763	90.39
31.62	0.025565983947620715	-2.026147357980329	0.02555	-0.0009039	4.39763	90.39
25.12	0.025726173955915015	-2.0317997974654105	0.02571	-0.0009121	4.39763	90.39
19.95	0.02590584053143229	-2.003760413072141	0.02589	-0.0009058	4.39763	90.39
15.85	0.026043309241530734	-1.8318280148759325	0.02603	-0.0008325	4.39763	90.39
12.59	0.026152755091768058	-1.7895274031465285	0.02614	-0.0008167	4.39763	90.39
10.0	0.02628971926514241	-1.5580261824197699	0.02628	-0.0007148	4.39763	90.39
7.943	0.026369258269621467	-1.5183304190900544	0.02636	-0.0006987	4.39763	90.39
6.31	0.026508135635876017	-1.4195637402220918	0.0265	-0.0006567	4.39763	90.39
5.012	0.026536865545124202	-1.303345914515121	0.02653	-0.0006036	4.39763	90.39
3.981	0.026596421250987885	-1.2590546741924293	0.02659	-0.0005844	4.39763	90.39
3.162	0.026706017591733893	-1.2163332526092694	0.0267	-0.0005669	4.39763	90.39
2.512	0.02678488630851361	-1.0944344905723464	0.02678	-0.0005116	4.39763	90.39
1.995	0.026855126327947145	-1.1195258658114693	0.02685	-0.0005247	4.39763	90.39
1.585	0.0268648908198042	-1.0933079604823543	0.02686	-0.0005126	4.39763	90.39
1.259	0.026974859480634928	-1.0875756678998363	0.02697	-0.000512	4.39763	90.39
1.0	0.027004893978869828	-1.0908222701882138	0.027	-0.0005141	4.39763	90.39
0.7943	0.02700906477629316	-1.4844772613388397	0.027	-0.0006997	4.39763	90.39
0.631	0.027159282022910694	-1.4980012488136236	0.02715	-0.00071	4.39763	90.39
0.5012	0.027209163478688573	-1.487039180696622	0.0272	-0.0007061	4.39763	90.39
0.3981	0.027260719127711944	-1.606804097300109	0.02725	-0.0007644	4.39763	90.39
0.3162	0.027332953626712207	-1.7640349691064912	0.02732	-0.0008414	4.39763	90.39
0.2512	0.02738491177564755	-1.8908903551610923	0.02737	-0.0009036	4.39763	90.39
0.1995	0.027500513522478086	-2.2131678317641192	0.02748	-0.001062	4.39763	90.39
0.1585	0.027594560985817477	-2.41758081547037	0.02757	-0.001164	4.39763	90.39
0.1259	0.027719108932287125	-2.6260267681112013	0.02769	-0.00127	4.39763	90.39
0.1	0.027849940412862647	-3.068906708416053	0.02781	-0.001491	4.39763	90.39
0.07943	0.0280044197404624	-3.572505680206599	0.02795	-0.001745	4.39763	90.39
0.0631	0.028180139619952204	-4.043317860866061	0.02811	-0.001987	4.39763	90.39
0.05012	0.028444036650939683	-4.6602617896023695	0.02835	-0.002311	4.39763	90.39
0.03981	0.028681022018052286	-5.26532695473662	0.02856	-0.002632	4.39763	90.39
0.03162	0.028962423396532273	-6.070824066704159	0.0288	-0.003063	4.39763	90.39
0.02512	0.029383656494725092	-6.913632143563673	0.02917	-0.003537	4.39763	90.39
0.01995	0.029756760593182854	-7.820492654842978	0.02948	-0.004049	4.39763	90.39
0.01585	0.03018890398805495	-9.0872784055651	0.02981	-0.004768	4.39763	90.39
0.01259	0.030818447803223317	-10.42207849856646	0.03031	-0.005575	4.39763	90.39
0.01	0.03155744026374763	-11.804874567759002	0.03089	-0.006456	4.39763	90.39

File: Warwick/Cell23_80SOH_35degC_50SOC_9039_180Cycles.txt
Freq(Hz)	Zmod(Ohm)	Zphz(Deg)	Zreal(Ohm)	Zimag(Ohm)	Capacity(Ah)	SOH
10000.0	0.03989238523828827	41.015683997627775	0.0301	0.02618	4.39763	90.39
7943.0	0.035833090851892756	37.83571691976868	0.0283	0.02198	4.39763	90.39
6310.0	0.03237589535441453	34.0974580475319	0.02681	0.01815	4.39763	90.39
5012.0	0.029714725305814288	30.20647113703806	0.02568	0.01495	4.39763	90.39
3981.0	0.027379561720378212	26.040961963366932	0.0246	0.01202	4.39763	90.39
3162.0	0.026249390640546304	22.046632433716173	0.02433	0.009853	4.39763	90.39
2512.0	0.025144477505010917	18.174819859246128	0.02389	0.007843	4.39763	90.39
1995.0	0.024077471316564784	15.155982128576497	0.02324	0.006295	4.39763	90.39
1585.0	0.023596909628169533	12.014712352821276	0.02308	0.004912	4.39763	90.39
1259.0	0.02337247107175448	9.227769021666399	0.02307	0.003748	4.39763	90.39
1000.0	0.023229851829058235	6.9328930779527065	0.02306	0.002804	4.39763	90.39
794.3	0.023199952176674844	5.047081832170135	0.02311	0.002041	4.39763	90.39
631.0	0.02345853226440222	3.28442192474573	0.02342	0.001344	4.39763	90.39
501.2	0.023547286136835384	2.1955470307576093	0.02353	0.0009021	4.39763	90.39
398.1	0.02364661532841434	1.355311011806769	0.02364	0.0005593	4.39763	90.39
316.2	0.023741600840928988	0.6653637876564247	0.02374	0.0002757	4.39763	90.39
251.2	0.023840063859654405	0.13261642062247733	0.02384	5.518e-05	4.39763	90.39
199.5	0.02396034136672514	-0.3058456008381544	0.02396	-0.0001279	4.39763	90.39
158.5	0.024061396149018453	-0.6172274129926948	0.02406	-0.0002592	4.39763	90.39
125.9	0.024182786489774084	-0.8697959007666127	0.02418	-0.0003671	4.39763	90.39
100.0	0.02430409808427377	-1.052190607777418	0.0243	-0.0004463	4.39763	90.39
79.43	0.0244855201294561	-1.2166502624400475	0.02448	-0.0005199	4.39763	90.39
63.1	0.02459621287596934	-1.287831348872987	0.02459	-0.0005528	4.39763	90.39
52.0	0.02472611777048714	-1.2745744500715153	0.02472	-0.00055	4.39763	90.39
39.81	0.02482661793801161	-1.3229695399608448	0.02482	-0.0005732	4.39763	90.39
31.62	0.024937197533203285	-1.3766263949880528	0.02493	-0.0005991	4.39763	90.39
25.12	0.025046411896517233	-1.2964846783930524	0.02504	-0.0005667	4.39763	90.39
19.95	0.025145732473125532	-1.2234458423162748	0.02514	-0.0005369	4.39763	90.39
15.85	0.025195875551565976	-1.2373873275921246	0.02519	-0.0005441	4.39763	90.39
12.59	0.02531491657521312	-1.129243898906808	0.02531	-0.0004989	4.39763	90.39
10.0	0.025354111768310875	-1.0318905066866921	0.02535	-0.0004566	4.39763	90.39
7.943	0.025383300149704725	-0.9239215856507272	0.02538	-0.0004093	4.39763	90.39
6.31	0.02545333949190165	-0.9281329498612085	0.02545	-0.0004123	4.39763	90.39
5.012	0.025503583204130355	-0.960456918057158	0.0255	-0.0004275	4.39763	90.39
3.981	0.02556327531127418	-0.9171921071547	0.02556	-0.0004092	4.39763	90.39
3.162	0.02564340539807457	-0.933767019070286	0.02564	-0.0004179	4.39763	90.39
2.512	0.025653384550386328	-0.9307232467519582	0.02565	-0.0004167	4.39763	90.39
1.995	0.025733511420130757	-0.9465301245420713	0.02573	-0.0004251	4.39763	90.39
1.585	0.02577309179435017	-0.8874911096470746	0.02577	-0.0003992	4.39763	90.39
1.259	0.025803310192492743	-0.9177643551795377	0.0258	-0.0004133	4.39763	90.39
1.0	0.025813875673559753	-0.9928646587693352	0.02581	-0.0004473	4.39763	90.39
0.7943	0.025907424573662276	-1.3717394902812432	0.0259	-0.0006202	4.39763	90.39
0.631	0.02592768187111991	-1.3947617130185161	0.02592	-0.0006311	4.39763	90.39
0.5012	0.025997636931267425	-1.3888033837287563	0.02599	-0.0006301	4.39763	90.39
0.3981	0.02604923570778997	-1.5257664526075385	0.02604	-0.0006936	4.39763	90.39
0.3162	0.026161437312387865	-1.6942778961606937	0.02615	-0.0007735	4.39763	90.39
0.2512	0.026224601522234804	-1.9120638963667205	0.02621	-0.000875	4.39763	90.39
0.1995	0.02629822141210314	-2.1329984306312926	0.02628	-0.0009788	4.39763	90.39
0.1585	0.0263924765984551	-2.364795974573453	0.02637	-0.001089	4.39763	90.39
0.1259	0.026517392877128777	-2.6045244371288008	0.02649	-0.001205	4.39763	90.39
0.1	0.026656370045450677	-2.993356475462437	0.02662	-0.001392	4.39763	90.39
0.07943	0.026817533741938314	-3.411877137417878	0.02677	-0.001596	4.39763	90.39
0.0631	0.026990222377742647	-3.82819572053442	0.02693	-0.001802	4.39763	90.39
0.05012	0.027229025487519747	-4.366266751153967	0.02715	-0.002073	4.39763	90.39
0.03981	0.02745034653697472	-4.900577901023287	0.02735	-0.002345	4.39763	90.39
0.03162	0.02775439395843476	-5.640752334905112	0.02762	-0.002728	4.39763	90.39
0.02512	0.02806971186172028	-6.303674938959195	0.0279	-0.003082	4.39763	90.39
0.01995	0.02836731668663781	-7.25829473372743	0.02814	-0.003584	4.39763	90.39
0.01585	0.02881031587817114	-8.280007766998507	0.02851	-0.004149	4.39763	90.39
0.01259	0.029364633558074584	-9.403941595419026	0.02897	-0.004798	4.39763	90.39
0.01	0.029953870217385933	-10.52400827494686	0.02945	-0.005471	4.39763	90.39

File: Warwick/Cell23_80SOH_35degC_70SOC_9039_180Cycles.txt
Freq(Hz)	Zmod(Ohm)	Zphz(Deg)	Zreal(Ohm)	Zimag(Ohm)	Capacity(Ah)	SOH
10000.0	0.0399373972612137	41.11169738716766	0.03009	0.02626	4.39763	90.39
7943.0	0.03573212840008275	37.49526754938803	0.02835	0.02175	4.39763	90.39
6310.0	0.03241893890922403	34.36652630313528	0.02676	0.0183	4.39763	90.39
5012.0	0.029678018801800096	30.31480296287848	0.02562	0.01498	4.39763	90.39
3981.0	0.027311949765624573	26.18039559048924	0.02451	0.01205	4.39763	90.39
3162.0	0.026179192959294984	22.191568791121057	0.02424	0.009888	4.39763	90.39
2512.0	0.025025017402591353	18.368339323573267	0.02375	0.007886	4.39763	90.39
1995.0	0.02397710134691014	15.275448171380523	0.02313	0.006317	4.39763	90.39
1585.0	0.023506660843258875	12.15127587471006	0.02298	0.004948	4.39763	90.39
1259.0	0.023258074490378606	9.335964145166594	0.02295	0.003773	4.39763	90.39
1000.0	0.023115867191174116	7.072137222461271	0.02294	0.002846	4.39763	90.39
794.3	0.023084171828332938	5.17712599766829	0.02299	0.002083	4.39763	90.39
631.0	0.02331986640184716	3.3507344531370316	0.02328	0.001363	4.39763	90.39
501.2	0.02340807442080617	2.251722818560935	0.02339	0.0009197	4.39763	90.39
398.1	0.023497149532656084	1.4134481429691905	0.02349	0.0005796	4.39763	90.39
316.2	0.023581959545381295	0.7386324025519293	0.02358	0.000304	4.39763	90.39
251.2	0.023690099526361218	0.16608231994310943	0.02369	6.867e-05	4.39763	90.39
199.5	0.02381027868463534	-0.27721219221929344	0.02381	-0.0001152	4.39763	90.39
158.5	0.023891325892256378	-0.6036339110678512	0.02389	-0.0002517	4.39763	90.39
125.9	0.02402278521820482	-0.8724885971994333	0.02402	-0.0003658	4.39763	90.39
100.0	0.02414423876952844	-1.073636153217337	0.02414	-0.0004524	4.39763	90.39
79.43	0.0243057269333793	-1.2438067699339954	0.0243	-0.0005276	4.39763	90.39
63.1	0.024436754085802804	-1.347128924952474	0.02443	-0.0005745	4.39763	90.39
52.0	0.02453799149156263	-1.462324763351112	0.02453	-0.0006262	4.39763	90.39
39.81	0.02469750961129482	-1.4129629779941957	0.02469	-0.000609	4.39763	90.39
31.62	0.02480774878944077	-1.4320961841646465	0.0248	-0.00062	4.39763	90.39
25.12	0.024908174794833923	-1.4679693478982105	0.0249	-0.0006381	4.39763	90.39
19.95	0.025017768236995083	-1.4278606311533535	0.02501	-0.0006234	4.39763	90.39
15.85	0.025086524239320205	-1.3067476801825424	0.02508	-0.0005721	4.39763	90.39
12.59	0.025136552293622133	-1.3082504265127373	0.02513	-0.0005739	4.39763	90.39
10.0	0.025215549587506512	-1.2021031314572148	0.02521	-0.000529	4.39763	90.39
7.943	0.025304767879591388	-1.1122589528797253	0.0253	-0.0004912	4.39763	90.39
6.31	0.025334470209775452	-1.0763463808290799	0.02533	-0.0004759	4.39763	90.39
5.012	0.025425369343433344	-1.177530675879496	0.02542	-0.0005225	4.39763	90.39
3.981	0.02551530952683114	-1.168887329393756	0.02551	-0.0005205	4.39763	90.39
3.162	0.025575621408677442	-1.2013099324148797	0.02557	-0.0005362	4.39763	90.39
2.512	0.02561544023455385	-1.1808730658976754	0.02561	-0.0005279	4.39763	90.39
1.995	0.02565723812806047	-1.3609934009363176	0.02565	-0.0006094	4.39763	90.39
1.585	0.025737775404257455	-1.408395244147416	0.02573	-0.0006326	4.39763	90.39
1.259	0.025828329500956888	-1.4551596191792318	0.02582	-0.0006559	4.39763	90.39
1.0	0.02590924817203309	-1.5309150545974484	0.0259	-0.0006922	4.39763	90.39
0.7943	0.025973583349434094	-1.8530795385592684	0.02596	-0.0008399	4.39763	90.39
0.631	0.02606522634929534	-1.9585105617460468	0.02605	-0.0008908	4.39763	90.39
0.5012	0.02615798742277395	-2.1249309785509207	0.02614	-0.0009699	4.39763	90.39
0.3981	0.02627012150714191	-2.242665837329584	0.02625	-0.001028	4.39763	90.39
0.3162	0.02637508293825822	-2.498988985733523	0.02635	-0.00115	4.39763	90.39
0.2512	0.026548415847277965	-2.651168761813726	0.02652	-0.001228	4.39763	90.39
0.1995	0.026686381339552204	-2.9921370428340297	0.02665	-0.001393	4.39763	90.39
0.1585	0.026926807627344167	-3.378830784886625	0.02688	-0.001587	4.39763	90.39
0.1259	0.027042983637165483	-3.5871715308798358	0.02699	-0.001692	4.39763	90.39
0.1	0.027326134011235473	-3.9870216473872295	0.02726	-0.0019	4.39763	90.39
0.07943	0.027503303819723185	-4.460538929721881	0.02742	-0.002139	4.39763	90.39
0.0631	0.02776453221287908	-4.973405547058426	0.02766	-0.002407	4.39763	90.39
0.05012	0.028090062299681712	-5.515751705314098	0.02796	-0.0027	4.39763	90.39
0.03981	0.02843804615299722	-6.2318376902211945	0.02827	-0.003087	4.39763	90.39
0.03162	0.028790397374819268	-6.764131591616513	0.02859	-0.003391	4.39763	90.39
0.02512	0.029211246618383133	-7.520114802245404	0.02896	-0.003823	4.39763	90.39
0.01995	0.029749430666821175	-8.534574884814782	0.02942	-0.004415	4.39763	90.39
0.01585	0.030252044162337195	-9.467304016509114	0.02984	-0.004976	4.39763	90.39
0.01259	0.030867102228748326	-10.603691637952084	0.03034	-0.00568	4.39763	90.39
0.01	0.03164193516522022	-12.00420553118567	0.03095	-0.006581	4.39763	90.39

File: Warwick/Cell23_80SOH_35degC_95SOC_9039_180Cycles.txt
Freq(Hz)	Zmod(Ohm)	Zphz(Deg)	Zreal(Ohm)	Zimag(Ohm)	Capacity(Ah)	SOH
10000.0	0.03983302398764121	41.07090887690481	0.03003	0.02617	4.39763	90.39
7943.0	0.03576205391193297	37.92416456564008	0.02821	0.02198	4.39763	90.39
6310.0	0.032337461248527224	34.18639902775801	0.02675	0.01817	4.39763	90.39
5012.0	0.02962981268924932	30.346912167121793	0.02557	0.01497	4.39763	90.39
3981.0	0.027289748991150508	26.133134439470737	0.0245	0.01202	4.39763	90.39
3162.0	0.026175794944948663	22.173328085661836	0.02424	0.009879	4.39763	90.39
2512.0	0.025039908725871987	18.32568733726111	0.02377	0.007873	4.39763	90.39
1995.0	0.023958072209591487	15.290356471374903	0.02311	0.006318	4.39763	90.39
1585.0	0.023469563715587047	12.078388462371233	0.02295	0.004911	4.39763	90.39
1259.0	0.02323801499698285	9.339097822509414	0.02293	0.003771	4.39763	90.39
1000.0	0.023081198755697245	6.98276708916359	0.02291	0.002806	4.39763	90.39
794.3	0.023050980803427868	5.092262201807547	0.02296	0.002046	4.39763	90.39
631.0	0.02328852552223949	3.2961031129234772	0.02325	0.001339	4.39763	90.39
501.2	0.02338693319013846	2.1804523119037476	0.02337	0.0008898	4.39763	90.39
398.1	0.023476170029201954	1.31364231388966	0.02347	0.0005382	4.39763	90.39
316.2	0.023561389704556904	0.6223010796024582	0.02356	0.0002559	4.39763	90.39
251.2	0.023670001566678107	0.020846270865810486	0.02367	8.612e-06	4.39763	90.39
199.5	0.023780791324091805	-0.46741524983933685	0.02378	-0.000194	4.39763	90.39
158.5	0.023872573180325575	-0.8412537743086158	0.02387	-0.0003505	4.39763	90.39
125.9	0.023994962888072992	-1.165339091176177	0.02399	-0.000488	4.39763	90.39
100.0	0.024127752787195082	-1.4525120848212534	0.02412	-0.0006116	4.39763	90.39
79.43	0.024291179913911137	-1.7383979967884557	0.02428	-0.0007369	4.39763	90.39
63.1	0.02441444785449796	-1.9712298899417877	0.0244	-0.0008398	4.39763	90.39
52.0	0.024536063483982105	-2.0733792888143596	0.02452	-0.0008877	4.39763	90.39
39.81	0.02471130866627666	-2.3795733925498483	0.02469	-0.001026	4.39763	90.39
31.62	0.02491678400195338	-2.656857620922953	0.02489	-0.001155	4.39763	90.39
25.12	0.025072796493410942	-2.9308750205741005	0.02504	-0.001282	4.39763	90.39
19.95	0.025316717184500837	-3.086179084590026	0.02528	-0.001363	4.39763	90.39
15.85	0.025542970872629515	-3.3239150502162516	0.0255	-0.001481	4.39763	90.39
12.59	0.02580611098170354	-3.4256518441121213	0.02576	-0.001542	4.39763	90.39
10.0	0.02610434908209741	-3.340296502120311	0.02606	-0.001521	4.39763	90.39
7.943	0.02639853215616353	-3.4747942293281873	0.02635	-0.0016	4.39763	90.39
6.31	0.0266673235252434	-3.4138992890467295	0.02662	-0.001588	4.39763	90.39
5.012	0.026972805953404254	-3.2283759678805644	0.02693	-0.001519	4.39763	90.39
3.981	0.027177699700305764	-3.0182169028534727	0.02714	-0.001431	4.39763	90.39
3.162	0.027442588598745564	-2.7925497782477366	0.02741	-0.001337	4.39763	90.39
2.512	0.027668431758955912	-2.597672633679672	0.02764	-0.001254	4.39763	90.39
1.995	0.02775535076341137	-2.449022936490664	0.02773	-0.001186	4.39763	90.39
1.585	0.027923403248887844	-2.345966840226936	0.0279	-0.001143	4.39763	90.39
1.259	0.028038305387451647	-2.0704981328702754	0.02802	-0.001013	4.39763	90.39
1.0	0.028177689807541	-2.0303420791420117	0.02816	-0.0009983	4.39763	90.39
0.7943	0.02829190112028529	-2.2545908997753887	0.02827	-0.001113	4.39763	90.39
0.631	0.028351386227131823	-2.225588519150186	0.02833	-0.001101	4.39763	90.39
0.5012	0.028490973114304118	-2.198579102974453	0.02847	-0.001093	4.39763	90.39
0.3981	0.028570382234054902	-2.1643690721341717	0.02855	-0.001079	4.39763	90.39
0.3162	0.028700934061455213	-2.188480912125932	0.02868	-0.001096	4.39763	90.39
0.2512	0.02880567749593819	-2.4193972577002048	0.02878	-0.001216	4.39763	90.39
0.1995	0.028958126251537753	-2.525477406970687	0.02893	-0.001276	4.39763	90.39
0.1585	0.02915377864016944	-2.7583744836455737	0.02912	-0.001403	4.39763	90.39
0.1259	0.029291092519740537	-3.035302760871345	0.02925	-0.001551	4.39763	90.39
0.1	0.02951858988840761	-3.2879285321198526	0.02947	-0.001693	4.39763	90.39
0.07943	0.02968695242021316	-3.5496077915747	0.02963	-0.001838	4.39763	90.39
0.0631	0.029928653093649237	-3.881567597758424	0.02986	-0.002026	4.39763	90.39
0.05012	0.03021449096046465	-4.285844095649449	0.03013	-0.002258	4.39763	90.39
0.03981	0.030541916262736363	-4.682007182078171	0.03044	-0.002493	4.39763	90.39
0.03162	0.030870064787751905	-5.054957977546198	0.03075	-0.00272	4.39763	90.39
0.02512	0.03125643268192965	-5.548257779527456	0.03111	-0.003022	4.39763	90.39
0.01995	0.031686416979519794	-6.048852000374674	0.03151	-0.003339	4.39763	90.39
0.01585	0.03211709800090911	-6.665647375178217	0.0319	-0.003728	4.39763	90.39
0.01259	0.032544117456154806	-7.164759736135209	0.03229	-0.004059	4.39763	90.39
0.01	0.033170641250961676	-7.847471947666889	0.03286	-0.004529	4.39763	90.39

File: Warwick/Cell24_90SOH_15degC_05SOC_8104_200Cycles.txt
Freq(Hz)	Zmod(Ohm)	Zphz(Deg)	Zreal(Ohm)	Zimag(Ohm)	Capacity(Ah)	SOH
10000.0	0.04291416665857558	43.536523092655926	0.03111	0.02956	3.94691	81.04
7943.0	0.03827919147526499	39.77490806973151	0.02942	0.02449	3.94691	81.04
6310.0	0.03452207554594596	35.48558547219122	0.02811	0.02004	3.94691	81.04
5012.0	0.03152487906400277	31.007393827149542	0.02702	0.01624	3.94691	81.04
3981.0	0.029015342493239674	26.3972619201794	0.02599	0.0129	3.94691	81.04
3162.0	0.027824616798798864	21.881709178156264	0.02582	0.01037	3.94691	81.04
2512.0	0.026687292856338952	17.44367729391188	0.02546	0.008	3.94691	81.04
1995.0	0.025686499255445458	13.939946312372479	0.02493	0.006188	3.94691	81.04
1585.0	0.025313018705796428	10.364367588724559	0.0249	0.004554	3.94691	81.04
1259.0	0.025228183367020304	7.18642598896853	0.02503	0.003156	3.94691	81.04
1000.0	0.02527971590030236	4.551328715696823	0.0252	0.002006	3.94691	81.04
794.3	0.0254731603064873	2.4434377413306145	0.02545	0.001086	3.94691	81.04
631.0	0.025931007654157987	0.5051089811165999	0.02593	0.0002286	3.94691	81.04
501.2	0.02627217047162263	-0.7364948249114671	0.02627	-0.0003377	3.94691	81.04
398.1	0.026621688628635114	-1.6979210883456577	0.02661	-0.0007888	3.94691	81.04
316.2	0.026964576781399702	-2.4464498711398828	0.02694	-0.001151	3.94691	81.04
251.2	0.027328123773870755	-3.0267821611109014	0.02729	-0.001443	3.94691	81.04
199.5	0.027712069644831656	-3.512881354464605	0.02766	-0.001698	3.94691	81.04
158.5	0.02806384977154774	-3.8656813836613333	0.028	-0.001892	3.94691	81.04
125.9	0.028434428708873333	-4.146487852031714	0.02836	-0.002056	3.94691	81.04
100.0	0.028813880491874052	-4.372931276881127	0.02873	-0.002197	3.94691	81.04
79.43	0.029253578311037434	-4.58407349502747	0.02916	-0.002338	3.94691	81.04
63.1	0.029621163312739764	-4.736655236964608	0.02952	-0.002446	3.94691	81.04
52.0	0.029899452102003475	-4.904002033689811	0.02979	-0.002556	3.94691	81.04
39.81	0.030364720795686563	-4.982082192272261	0.03025	-0.002637	3.94691	81.04
31.62	0.030734447595491283	-5.157803955350086	0.03061	-0.002763	3.94691	81.04
25.12	0.031144748128697396	-5.331670428256911	0.03101	-0.002894	3.94691	81.04
19.95	0.031494550258735245	-5.491558417132657	0.03135	-0.003014	3.94691	81.04
15.85	0.03188150600269692	-5.769604702717589	0.03172	-0.003205	3.94691	81.04
12.59	0.03235382567796272	-6.110598385698703	0.03217	-0.003444	3.94691	81.04
10.0	0.0328270339963878	-6.4382992113022	0.03262	-0.003681	3.94691	81.04
7.943	0.033347215910777314	-6.980952993356891	0.0331	-0.004053	3.94691	81.04
6.31	0.033994133258549185	-7.413096296238082	0.03371	-0.004386	3.94691	81.04
5.012	0.03467011867588573	-7.912982741568295	0.03434	-0.004773	3.94691	81.04
3.981	0.03548720873779734	-8.471688269761987	0.0351	-0.005228	3.94691	81.04
3.162	0.03642368619456301	-8.85044979936763	0.03599	-0.005604	3.94691	81.04
2.512	0.03746771137926628	-9.159132860169613	0.03699	-0.005964	3.94691	81.04
1.995	0.03854436177964295	-9.279038899678188	0.03804	-0.006215	3.94691	81.04
1.585	0.03972005947880743	-9.191977207232155	0.03921	-0.006345	3.94691	81.04
1.259	0.04088058830300758	-8.794112968825269	0.0404	-0.00625	3.94691	81.04
1.0	0.041976084155147204	-8.453823509424987	0.04152	-0.006171	3.94691	81.04
0.7943	0.04292279697317033	-8.143316760583453	0.04249	-0.00608	3.94691	81.04
0.631	0.043865591116500416	-7.503150560961305	0.04349	-0.005728	3.94691	81.04
0.5012	0.04460154835877338	-6.884098437570415	0.04428	-0.005346	3.94691	81.04
0.3981	0.045245895073476004	-6.330542672400925	0.04497	-0.004989	3.94691	81.04
0.3162	0.04587029126787838	-5.867196662553858	0.04563	-0.004689	3.94691	81.04
0.2512	0.04636232440247145	-5.4855587175328235	0.04615	-0.004432	3.94691	81.04
0.1995	0.046772124443946315	-5.194983438473473	0.04658	-0.004235	3.94691	81.04
0.1585	0.047123359483381484	-5.056058833915346	0.04694	-0.004153	3.94691	81.04
0.1259	0.047555211586113255	-5.058406186119098	0.04737	-0.004193	3.94691	81.04
0.1	0.04792312285316974	-5.145503315199869	0.04773	-0.004298	3.94691	81.04
0.07943	0.04830326340942193	-5.386014084212523	0.04809	-0.004534	3.94691	81.04
0.0631	0.048761186911312975	-5.8181593209219615	0.04851	-0.004943	3.94691	81.04
0.05012	0.04928583735719623	-6.280880694917816	0.04899	-0.005392	3.94691	81.04
0.03981	0.04980594908241384	-7.044255419380731	0.04943	-0.006108	3.94691	81.04
0.03162	0.0504342029678273	-7.7796969131244404	0.04997	-0.006827	3.94691	81.04
0.02512	0.05116893081744038	-8.701297652435295	0.05058	-0.007741	3.94691	81.04
0.01995	0.05199836282038118	-9.861936608025273	0.05123	-0.008906	3.94691	81.04
0.01585	0.052984700621972	-11.286604438345721	0.05196	-0.01037	3.94691	81.04
0.01259	0.05414559723560171	-12.847885856583796	0.05279	-0.01204	3.94691	81.04
0.01	0.055531529782637895	-14.837040863495352	0.05368	-0.01422	3.94691	81.04

File: Warwick/Cell24_90SOH_15degC_20SOC_8104_200Cycles.txt
Freq(Hz)	Zmod(Ohm)	Zphz(Deg)	Zreal(Ohm)	Zimag(Ohm)	Capacity(Ah)	SOH
10000.0	0.04266258548189503	43.76536829459589	0.03081	0.02951	3.94691	81.04
7943.0	0.038124784589555386	40.105747738767825	0.02916	0.02456	3.94691	81.04
6310.0	0.03427507840983008	35.88357810574152	0.02777	0.02009	3.94691	81.04
5012.0	0.03127753986489347	31.49469416307553	0.02667	0.01634	3.94691	81.04
3981.0	0.028778333864211112	26.743126064499243	0.0257	0.01295	3.94691	81.04
3162.0	0.027561540232722843	22.19130198107867	0.02552	0.01041	3.94691	81.04
2512.0	0.02640996213552757	17.769466761996906	0.02515	0.00806	3.94691	81.04
1995.0	0.025386806100807558	14.210311048841374	0.02461	0.006232	3.94691	81.04
1585.0	0.025005991602014107	10.590941798205074	0.02458	0.004596	3.94691	81.04
1259.0	0.0249169846690967	7.39026609017824	0.02471	0.003205	3.94691	81.04
1000.0	0.02496696064802442	4.783461811772724	0.02488	0.002082	3.94691	81.04
794.3	0.02513627460464259	2.619950623207394	0.02511	0.001149	3.94691	81.04
631.0	0.025601891442625875	0.6964675143647597	0.0256	0.0003112	3.94691	81.04
501.2	0.02593111436402223	-0.5311805158711714	0.02593	-0.0002404	3.94691	81.04
398.1	0.02625867970805082	-1.4732135670137458	0.02625	-0.0006751	3.94691	81.04
316.2	0.02657973242905203	-2.2079003808431255	0.02656	-0.001024	3.94691	81.04
251.2	0.02694186704740412	-2.7870035097950465	0.02691	-0.00131	3.94691	81.04
199.5	0.027293255503878608	-3.226175743503093	0.02725	-0.001536	3.94691	81.04
158.5	0.027622300791208542	-3.5263903452911527	0.02757	-0.001699	3.94691	81.04
125.9	0.027980828007762745	-3.7786603251655504	0.02792	-0.001844	3.94691	81.04
100.0	0.02833738006591294	-3.951933160805849	0.02827	-0.001953	3.94691	81.04
79.43	0.028744702833739647	-4.131629377716579	0.02867	-0.002071	3.94691	81.04
63.1	0.029087068535691252	-4.171787178197871	0.02901	-0.002116	3.94691	81.04
52.0	0.029378849552016157	-4.198721159356098	0.0293	-0.002151	3.94691	81.04
39.81	0.029726263959670412	-4.366035279424383	0.02964	-0.002263	3.94691	81.04
31.62	0.030109667616896738	-4.422932392486619	0.03002	-0.002322	3.94691	81.04
25.12	0.030501592483016357	-4.441350285253507	0.03041	-0.002362	3.94691	81.04
19.95	0.0308249053364321	-4.497214076249086	0.03073	-0.002417	3.94691	81.04
15.85	0.031220416461027547	-4.596605295641462	0.03112	-0.002502	3.94691	81.04
12.59	0.03163254534494498	-4.614726097614653	0.03153	-0.002545	3.94691	81.04
10.0	0.032017595225125824	-4.474741371112866	0.03192	-0.002498	3.94691	81.04
7.943	0.03249870706658958	-4.466719646038708	0.0324	-0.002531	3.94691	81.04
6.31	0.032849902587374594	-4.469604347880665	0.03275	-0.00256	3.94691	81.04
5.012	0.033286058102454844	-4.12093669643228	0.0332	-0.002392	3.94691	81.04
3.981	0.03370343157602798	-4.03232402928134	0.03362	-0.00237	3.94691	81.04
3.162	0.034026072003685646	-3.831996426284322	0.03395	-0.002274	3.94691	81.04
2.512	0.03440674009551036	-3.5692708504676314	0.03434	-0.002142	3.94691	81.04
1.995	0.03465592336094942	-3.255396882157366	0.0346	-0.001968	3.94691	81.04
1.585	0.034917203854260725	-2.979583562491734	0.03487	-0.001815	3.94691	81.04
1.259	0.035145054289330666	-2.901482791514998	0.0351	-0.001779	3.94691	81.04
1.0	0.035327947421269754	-2.655879973696949	0.03529	-0.001637	3.94691	81.04
0.7943	0.03552308265058087	-2.8221326102246476	0.03548	-0.001749	3.94691	81.04
0.631	0.03573673740004815	-2.598194147349841	0.0357	-0.00162	3.94691	81.04
0.5012	0.035895099512328985	-2.533996356093118	0.03586	-0.001587	3.94691	81.04
0.3981	0.036043645057069355	-2.475812215161721	0.03601	-0.001557	3.94691	81.04
0.3162	0.03620171439310575	-2.3984627292477683	0.03617	-0.001515	3.94691	81.04
0.2512	0.03634328170377574	-2.4522315938789596	0.03631	-0.001555	3.94691	81.04
0.1995	0.036503221077050174	-2.444622658245934	0.03647	-0.001557	3.94691	81.04
0.1585	0.03661897214559688	-2.643627359611956	0.03658	-0.001689	3.94691	81.04
0.1259	0.036824755600003645	-2.8251101205306512	0.03678	-0.001815	3.94691	81.04
0.1	0.036986136172895916	-3.1571447467919116	0.03693	-0.002037	3.94691	81.04
0.07943	0.037137434873722765	-3.45334280229823	0.03707	-0.002237	3.94691	81.04
0.0631	0.037406404277877336	-3.895075711634902	0.03732	-0.002541	3.94691	81.04
0.05012	0.03763927278787411	-4.366949349094912	0.03753	-0.002866	3.94691	81.04
0.03981	0.0379187147065931	-5.0760960030318785	0.03777	-0.003355	3.94691	81.04
0.03162	0.03827402776034945	-5.7716650776418925	0.03808	-0.003849	3.94691	81.04
0.02512	0.03871647195961946	-6.598568401687383	0.03846	-0.004449	3.94691	81.04
0.01995	0.039193944187846164	-7.59609239793584	0.03885	-0.005181	3.94691	81.04
0.01585	0.039757794908671686	-8.703212239680031	0.0393	-0.006016	3.94691	81.04
0.01259	0.04055085380112237	-9.957560680921421	0.03994	-0.007012	3.94691	81.04
0.01	0.041472314729226294	-11.498238088553268	0.04064	-0.008267	3.94691	81.04

File: Warwick/Cell24_90SOH_15degC_50SOC_8104_200Cycles.txt
Freq(Hz)	Zmod(Ohm)	Zphz(Deg)	Zreal(Ohm)	Zimag(Ohm)	Capacity(Ah)	SOH
10000.0	0.042618702467344075	43.859179402763274	0.03073	0.02953	3.94691	81.04
7943.0	0.037998438125796695	40.20713887210097	0.02902	0.02453	3.94691	81.04
6310.0	0.03415885975848726	36.12849581126344	0.02759	0.02014	3.94691	81.04
5012.0	0.031191014731810185	31.656842238674074	0.02655	0.01637	3.94691	81.04
3981.0	0.028613465361609032	26.976986226368552	0.0255	0.01298	3.94691	81.04
3162.0	0.027373207703884465	22.44275336529435	0.0253	0.01045	3.94691	81.04
2512.0	0.02620645912747466	18.027033548835142	0.02492	0.00811	3.94691	81.04
1995.0	0.02516640341804923	14.452587348268644	0.02437	0.006281	3.94691	81.04
1585.0	0.024791144305981522	10.82494742675297	0.02435	0.004656	3.94691	81.04
1259.0	0.024674705753058128	7.563954355300558	0.02446	0.003248	3.94691	81.04
1000.0	0.024723052987040254	4.972651813377466	0.02463	0.002143	3.94691	81.04
794.3	0.024879831671456302	2.8060545464709366	0.02485	0.001218	3.94691	81.04
631.0	0.02533306719763716	0.8915978347243253	0.02533	0.0003942	3.94691	81.04
501.2	0.025650470739540045	-0.3471210604546098	0.02565	-0.0001554	3.94691	81.04
398.1	0.02596660182330372	-1.2920259040301514	0.02596	-0.0005855	3.94691	81.04
316.2	0.02627606533882118	-2.0036623533774285	0.02626	-0.0009187	3.94691	81.04
251.2	0.026596456455701013	-2.5558042021252945	0.02657	-0.001186	3.94691	81.04
199.5	0.026946757671378576	-2.9930071025603278	0.02691	-0.001407	3.94691	81.04
158.5	0.027265239775215624	-3.301058776860672	0.02722	-0.00157	3.94691	81.04
125.9	0.027592050231905564	-3.5198590604669486	0.02754	-0.001694	3.94691	81.04
100.0	0.02792703987178018	-3.6625907546983285	0.02787	-0.001784	3.94691	81.04
79.43	0.02829286349947633	-3.8201366680648348	0.02823	-0.001885	3.94691	81.04
63.1	0.028617405001152705	-3.93327078765824	0.02855	-0.001963	3.94691	81.04
52.0	0.028903860036334248	-4.0969153547351755	0.02883	-0.002065	3.94691	81.04
39.81	0.029261686708048802	-4.011400032626936	0.02919	-0.002047	3.94691	81.04
31.62	0.029583706140373964	-4.04532468707167	0.02951	-0.002087	3.94691	81.04
25.12	0.029914224643135912	-4.037036298062377	0.02984	-0.002106	3.94691	81.04
19.95	0.030192355340383763	-3.967447588053062	0.03012	-0.002089	3.94691	81.04
15.85	0.030567620597619305	-4.084014239042562	0.03049	-0.002177	3.94691	81.04
12.59	0.030934249045354245	-3.9705455597017107	0.03086	-0.002142	3.94691	81.04
10.0	0.03126978963792369	-3.8287008051558655	0.0312	-0.002088	3.94691	81.04
7.943	0.031611370248693746	-3.850847487028273	0.03154	-0.002123	3.94691	81.04
6.31	0.031945779079559165	-3.677471648778335	0.03188	-0.002049	3.94691	81.04
5.012	0.0322984359373639	-3.4470881730028164	0.03224	-0.001942	3.94691	81.04
3.981	0.032574933323032296	-3.327935103225691	0.03252	-0.001891	3.94691	81.04
3.162	0.03286630396013522	-3.041741238223546	0.03282	-0.001744	3.94691	81.04
2.512	0.033071336667876	-2.8650007196530636	0.03303	-0.001653	3.94691	81.04
1.995	0.033288714679302354	-2.7635609614073426	0.03325	-0.001605	3.94691	81.04
1.585	0.03348259292527985	-2.5282789870962756	0.03345	-0.001477	3.94691	81.04
1.259	0.03364909509927421	-2.3828250401687465	0.03362	-0.001399	3.94691	81.04
1.0	0.03380817652580511	-2.3393793140323735	0.03378	-0.00138	3.94691	81.04
0.7943	0.03396309616333588	-2.5296363434063993	0.03393	-0.001499	3.94691	81.04
0.631	0.03411015620017006	-2.409439834201646	0.03408	-0.001434	3.94691	81.04
0.5012	0.03429834013476454	-2.3293349501801774	0.03427	-0.001394	3.94691	81.04
0.3981	0.03443651116184682	-2.2483830565934015	0.03441	-0.001351	3.94691	81.04
0.3162	0.03458806223251022	-2.3081551130243354	0.03456	-0.001393	3.94691	81.04
0.2512	0.03472092056671309	-2.4182320475592163	0.03469	-0.001465	3.94691	81.04
0.1995	0.03484191701097975	-2.452623438908341	0.03481	-0.001491	3.94691	81.04
0.1585	0.034997931953188316	-2.667830756403215	0.03496	-0.001629	3.94691	81.04
0.1259	0.03516472563521575	-2.890069682886731	0.03512	-0.001773	3.94691	81.04
0.1	0.03535526235230054	-3.2039215007831543	0.0353	-0.001976	3.94691	81.04
0.07943	0.03552923710129448	-3.5775414977464353	0.03546	-0.002217	3.94691	81.04
0.0631	0.03573532599543483	-3.960188791327958	0.03565	-0.002468	3.94691	81.04
0.05012	0.035992616256671314	-4.533616377837794	0.03588	-0.002845	3.94691	81.04
0.03981	0.036300400838007285	-5.217435758960562	0.03615	-0.003301	3.94691	81.04
0.03162	0.03669180765511561	-6.012030145706747	0.03649	-0.003843	3.94691	81.04
0.02512	0.037131260536103536	-6.800794718848387	0.03687	-0.004397	3.94691	81.04
0.01995	0.0376969907154404	-7.779951866725768	0.03735	-0.005103	3.94691	81.04
0.01585	0.0382646345990655	-8.840992581244073	0.03781	-0.005881	3.94691	81.04
0.01259	0.03906915351015427	-10.047228251253829	0.03847	-0.006816	3.94691	81.04
0.01	0.039891684145947015	-11.43387107852434	0.0391	-0.007908	3.94691	81.04

File: Warwick/Cell24_90SOH_15degC_70SOC_8104_200Cycles.txt
Freq(Hz)	Zmod(Ohm)	Zphz(Deg)	Zreal(Ohm)	Zimag(Ohm)	Capacity(Ah)	SOH
10000.0	0.042595761526236384	43.9822341725702	0.03065	0.02958	3.94691	81.04
7943.0	0.03797435977077165	40.257622282880256	0.02898	0.02454	3.94691	81.04
6310.0	0.03415296473221615	36.11494570933881	0.02759	0.02013	3.94691	81.04
5012.0	0.031120939895832197	31.69313708365871	0.02648	0.01635	3.94691	81.04
3981.0	0.028559833682989123	26.98673188741516	0.02545	0.01296	3.94691	81.04
3162.0	0.027327001299081468	22.482774674573417	0.02525	0.01045	3.94691	81.04
2512.0	0.026154581166594887	18.03176654750891	0.02487	0.008096	3.94691	81.04
1995.0	0.02511524039303626	14.456755400054849	0.02432	0.00627	3.94691	81.04
1585.0	0.024728269753462328	10.803265313694132	0.02429	0.004635	3.94691	81.04
1259.0	0.02461483343433386	7.57541608149571	0.0244	0.003245	3.94691	81.04
1000.0	0.02467393768736559	5.0012229172445135	0.02458	0.002151	3.94691	81.04
794.3	0.02483108060475822	2.867014312181669	0.0248	0.001242	3.94691	81.04
631.0	0.025283011213856628	0.8842973879491242	0.02528	0.0003902	3.94691	81.04
501.2	0.025600472266151655	-0.34802281802423346	0.0256	-0.0001555	3.94691	81.04
398.1	0.025916446206993734	-1.2779416706448439	0.02591	-0.000578	3.94691	81.04
316.2	0.026225706020048346	-1.9830277250619663	0.02621	-0.0009075	3.94691	81.04
251.2	0.02654641700870383	-2.556304091210702	0.02652	-0.001184	3.94691	81.04
199.5	0.02688642224246283	-2.9826583019595447	0.02685	-0.001399	3.94691	81.04
158.5	0.027194551586668975	-3.2801037088305964	0.02715	-0.001556	3.94691	81.04
125.9	0.027522244185385757	-3.530883702143448	0.02747	-0.001695	3.94691	81.04
100.0	0.02784803958988855	-3.699797382276289	0.02779	-0.001797	3.94691	81.04
79.43	0.028245060736348224	-3.8896386800351777	0.02818	-0.001916	3.94691	81.04
63.1	0.02855906729919589	-3.985560636355624	0.02849	-0.001985	3.94691	81.04
52.0	0.02883777862457509	-3.9290558533312376	0.02877	-0.001976	3.94691	81.04
39.81	0.02916613337417218	-4.140761882786582	0.02909	-0.002106	3.94691	81.04
31.62	0.029507557404841223	-4.155064834171138	0.02943	-0.002138	3.94691	81.04
25.12	0.029888587387161675	-4.155818436047872	0.02981	-0.002166	3.94691	81.04
19.95	0.030203030377761765	-4.2494274593047425	0.03012	-0.002238	3.94691	81.04
15.85	0.03053279399268924	-4.220383886594692	0.03045	-0.002247	3.94691	81.04
12.59	0.03093443317728644	-4.23420563423668	0.03085	-0.002284	3.94691	81.04
10.0	0.03127718683002038	-4.026101736418023	0.0312	-0.002196	3.94691	81.04
7.943	0.03169026058586455	-4.07866081366574	0.03161	-0.002254	3.94691	81.04
6.31	0.032019926936206464	-4.0491552200373055	0.03194	-0.002261	3.94691	81.04
5.012	0.03235899633795832	-3.7422287143789013	0.03229	-0.002112	3.94691	81.04
3.981	0.032687719544195804	-3.6887339944447755	0.03262	-0.002103	3.94691	81.04
3.162	0.03295934661063535	-3.4388361323484244	0.0329	-0.001977	3.94691	81.04
2.512	0.03322205263074514	-3.2077643919314363	0.03317	-0.001859	3.94691	81.04
1.995	0.033485238538794974	-2.9786132872109863	0.03344	-0.00174	3.94691	81.04
1.585	0.033678297299596364	-3.0688517301871525	0.03363	-0.001803	3.94691	81.04
1.259	0.03392636038539943	-2.9956562802715423	0.03388	-0.001773	3.94691	81.04
1.0	0.03408526273919566	-2.953063560714384	0.03404	-0.001756	3.94691	81.04
0.7943	0.034247915571608153	-3.0311647530443806	0.0342	-0.001811	3.94691	81.04
0.631	0.034528741013827885	-3.0447079326033104	0.03448	-0.001834	3.94691	81.04
0.5012	0.034730487816902314	-3.089783929049574	0.03468	-0.001872	3.94691	81.04
0.3981	0.03491206719746054	-3.1295791416379872	0.03486	-0.001906	3.94691	81.04
0.3162	0.03515546438322213	-3.218884692813355	0.0351	-0.001974	3.94691	81.04
0.2512	0.03541261816076298	-3.4077896628834	0.03535	-0.002105	3.94691	81.04
0.1995	0.03565923360085014	-3.570922125282041	0.03559	-0.002221	3.94691	81.04
0.1585	0.03591768256722585	-3.7689776860435282	0.03584	-0.002361	3.94691	81.04
0.1259	0.036153108427907	-4.11294172256031	0.03606	-0.002593	3.94691	81.04
0.1	0.03646888339392914	-4.428588575949671	0.03636	-0.002816	3.94691	81.04
0.07943	0.03678137757072185	-4.844105607287252	0.03665	-0.003106	3.94691	81.04
0.0631	0.03720162491074818	-5.342790990239821	0.03704	-0.003464	3.94691	81.04
0.05012	0.03759378114795052	-5.968401098188291	0.03739	-0.003909	3.94691	81.04
0.03981	0.03810258390188256	-6.600904591150462	0.03785	-0.00438	3.94691	81.04
0.03162	0.03861184695142152	-7.4029390541005435	0.03829	-0.004975	3.94691	81.04
0.02512	0.03925467340330321	-8.234136770953869	0.03885	-0.005622	3.94691	81.04
0.01995	0.03998109498250392	-9.26065199937806	0.03946	-0.006434	3.94691	81.04
0.01585	0.04077890387197773	-10.313769048313725	0.04012	-0.007301	3.94691	81.04
0.01259	0.04170806905144375	-11.573956523169427	0.04086	-0.008368	3.94691	81.04
0.01	0.04281723410030125	-12.879474146753429	0.04174	-0.009544	3.94691	81.04

File: Warwick/Cell24_90SOH_15degC_95SOC_8104_200Cycles.txt
Freq(Hz)	Zmod(Ohm)	Zphz(Deg)	Zreal(Ohm)	Zimag(Ohm)	Capacity(Ah)	SOH
10000.0	0.0425552170714708	43.84795495949858	0.03069	0.02948	3.94691	81.04
7943.0	0.03792561799100972	40.24079399708048	0.02895	0.0245	3.94691	81.04
6310.0	0.0341198417346857	36.010088846040304	0.0276	0.02006	3.94691	81.04
5012.0	0.031093415701720518	31.681140959870003	0.02646	0.01633	3.94691	81.04
3981.0	0.028519652873062813	27.005295483959152	0.02541	0.01295	3.94691	81.04
3162.0	0.027283997141181494	22.4292512560936	0.02522	0.01041	3.94691	81.04
2512.0	0.02611554027777331	17.98121003642331	0.02484	0.008062	3.94691	81.04
1995.0	0.025087649730494883	14.39517865967305	0.0243	0.006237	3.94691	81.04
1585.0	0.02471321203324246	10.743845475762065	0.02428	0.004607	3.94691	81.04
1259.0	0.024611419321120025	7.515415933038546	0.0244	0.003219	3.94691	81.04
1000.0	0.02465992124886047	4.8944625559541	0.02457	0.002104	3.94691	81.04
794.3	0.024838140510110653	2.727627653973896	0.02481	0.001182	3.94691	81.04
631.0	0.02530223636281979	0.761785157294288	0.0253	0.0003364	3.94691	81.04
501.2	0.025620902950715847	-0.48103171773282327	0.02562	-0.0002151	3.94691	81.04
398.1	0.02594795572391012	-1.4188516995300717	0.02594	-0.0006425	3.94691	81.04
316.2	0.02625827900224994	-2.137991335748522	0.02624	-0.0009796	3.94691	81.04
251.2	0.02661008502429107	-2.724774763012272	0.02658	-0.001265	3.94691	81.04
199.5	0.026940573193605218	-3.1449107934050073	0.0269	-0.001478	3.94691	81.04
158.5	0.027259921148088454	-3.468038533220056	0.02721	-0.001649	3.94691	81.04
125.9	0.027597851293171355	-3.710499905692878	0.02754	-0.001786	3.94691	81.04
100.0	0.027924441194050777	-3.8932359767799434	0.02786	-0.001896	3.94691	81.04
79.43	0.028312295632816495	-4.095421232539062	0.02824	-0.002022	3.94691	81.04
63.1	0.028628973523338205	-4.256722935692788	0.02855	-0.002125	3.94691	81.04
52.0	0.02893830646392425	-4.477213684957474	0.02885	-0.002259	3.94691	81.04
39.81	0.02926282865684724	-4.564943275480365	0.02917	-0.002329	3.94691	81.04
31.62	0.02958014577381254	-4.716028193421667	0.02948	-0.002432	3.94691	81.04
25.12	0.029907289429167597	-4.854645126482077	0.0298	-0.002531	3.94691	81.04
19.95	0.030208846866439636	-5.084016009178748	0.03009	-0.002677	3.94691	81.04
15.85	0.030608072725998282	-5.44423647609218	0.03047	-0.002904	3.94691	81.04
12.59	0.031012130271879098	-5.677502672114374	0.03086	-0.003068	3.94691	81.04
10.0	0.03142302259490643	-6.0154004052894905	0.03125	-0.003293	3.94691	81.04
7.943	0.03195638239851314	-6.515221159320478	0.03175	-0.003626	3.94691	81.04
6.31	0.03253411415729649	-7.023224474156195	0.03229	-0.003978	3.94691	81.04
5.012	0.033262630683696684	-7.3408065703742125	0.03299	-0.00425	3.94691	81.04
3.981	0.03404261213538115	-7.6452483730747804	0.03374	-0.004529	3.94691	81.04
3.162	0.03488857285702583	-7.748746177382273	0.03457	-0.004704	3.94691	81.04
2.512	0.035820362923901256	-7.668633375905258	0.0355	-0.00478	3.94691	81.04
1.995	0.036651849080230586	-7.4794614889330955	0.03634	-0.004771	3.94691	81.04
1.585	0.03753577798580975	-7.074654435149516	0.03725	-0.004623	3.94691	81.04
1.259	0.03828265639947155	-6.5862906466912285	0.03803	-0.004391	3.94691	81.04
1.0	0.03888485082908253	-6.025819230418157	0.03867	-0.004082	3.94691	81.04
0.7943	0.03947117049189192	-5.7871453838250435	0.03927	-0.00398	3.94691	81.04
0.631	0.039957333607236606	-5.245448716357901	0.03979	-0.003653	3.94691	81.04
0.5012	0.04037748882731565	-4.898688505522951	0.04023	-0.003448	3.94691	81.04
0.3981	0.040722092296442726	-4.43787726487563	0.0406	-0.003151	3.94691	81.04
0.3162	0.041078016371290375	-4.155974769740516	0.04097	-0.002977	3.94691	81.04
0.2512	0.041412086834642856	-4.023909440728672	0.04131	-0.002906	3.94691	81.04
0.1995	0.041666763061221836	-3.905544866981269	0.04157	-0.002838	3.94691	81.04
0.1585	0.041936343200140856	-3.884508398660616	0.04184	-0.002841	3.94691	81.04
0.1259	0.04221678397272819	-3.880429383464085	0.04212	-0.002857	3.94691	81.04
0.1	0.04257344308368775	-3.9949095170415347	0.04247	-0.002966	3.94691	81.04
0.07943	0.04287316607156509	-4.163883280458758	0.04276	-0.003113	3.94691	81.04
0.0631	0.043259518316782035	-4.434766945218374	0.04313	-0.003345	3.94691	81.04
0.05012	0.043650614302664745	-4.761025559568754	0.0435	-0.003623	3.94691	81.04
0.03981	0.044096461093833826	-5.127494204048983	0.04392	-0.003941	3.94691	81.04
0.03162	0.04457620245153236	-5.645365875586786	0.04436	-0.004385	3.94691	81.04
0.02512	0.04513627376069053	-6.1084714679483945	0.04488	-0.004803	3.94691	81.04
0.01995	0.045790792480585006	-6.679281478716235	0.04548	-0.005326	3.94691	81.04
0.01585	0.04654241373199289	-7.252972577541547	0.04617	-0.005876	3.94691	81.04
0.01259	0.04739685167814419	-7.873836220678003	0.04695	-0.006493	3.94691	81.04
0.01	0.04826806261908593	-8.563047861951208	0.04773	-0.007187	3.94691	81.04
