Repository: chrisw-17/rapid-SOH-prediction

# Rapid EIS-based SOH Estimation for Unknown LIBs

---

**This repository accompanies the paper:**

> **Fast state of health evaluation of lithium-ion batteries using EIS for second-life and recycling assessment**  
> *Authors: Christopher Wett, Jörg Lampe, Joey Danz, Thomas Seeger, Bugra Turan*

## Overview

This repository provides a complete workflow for rapid State of Health (SOH) estimation of lithium-ion batteries using Electrochemical Impedance Spectroscopy (EIS) and neural network models. The code and data enable reproducible analysis, model training, and evaluation for the fully connected neural network model as described in the associated publication.

File: Warwick/Cell24_90SOH_25degC_05SOC_8104_200Cycles.txt
Freq(Hz)	Zmod(Ohm)	Zphz(Deg)	Zreal(Ohm)	Zimag(Ohm)	Capacity(Ah)	SOH
10000.0	0.04321072552040755	44.006097638158145	0.03108	0.03002	3.94691	81.04
7943.0	0.03852482965569089	40.44159343766554	0.02932	0.02499	3.94691	81.04
6310.0	0.034650150071825085	36.2316138779504	0.02795	0.02048	3.94691	81.04
5012.0	0.031582655049884584	31.943847237636803	0.0268	0.01671	3.94691	81.04
3981.0	0.02899081923644104	27.30750352073855	0.02576	0.0133	3.94691	81.04
3162.0	0.027717945450556034	22.86473760150535	0.02554	0.01077	3.94691	81.04
2512.0	0.026527447464842896	18.54491352752808	0.02515	0.008437	3.94691	81.04
1995.0	0.02543941353490681	15.10914024586995	0.02456	0.006631	3.94691	81.04
1585.0	0.025003435383962744	11.63125753118228	0.02449	0.005041	3.94691	81.04
1259.0	0.02483595103876636	8.549017177636042	0.02456	0.003692	3.94691	81.04
1000.0	0.024786216431718657	6.00961093045891	0.02465	0.002595	3.94691	81.04
794.3	0.02485895253223675	3.9466927148773214	0.0248	0.001711	3.94691	81.04
631.0	0.025206302008823112	2.0607581858463484	0.02519	0.0009064	3.94691	81.04
501.2	0.025412798043702306	0.850242127133078	0.02541	0.0003771	3.94691	81.04
398.1	0.025630034840155795	-0.09447200343126855	0.02563	-4.226e-05	3.94691	81.04
316.2	0.025832711829964737	-0.8302094213114632	0.02583	-0.0003743	3.94691	81.04
251.2	0.026068503785986644	-1.4635162370474575	0.02606	-0.0006658	3.94691	81.04
199.5	0.026315326408767954	-1.9555752507072979	0.0263	-0.000898	3.94691	81.04
158.5	0.026532235035895486	-2.3458485164894456	0.02651	-0.001086	3.94691	81.04
125.9	0.02678899244092618	-2.6658825176262835	0.02676	-0.001246	3.94691	81.04
100.0	0.027045537450751462	-2.937517913939198	0.02701	-0.001386	3.94691	81.04
79.43	0.02734233788467987	-3.1888966249730015	0.0273	-0.001521	3.94691	81.04
63.1	0.027598059424532008	-3.381821527227008	0.02755	-0.001628	3.94691	81.04
52.0	0.02786160664785863	-3.487822981605898	0.02781	-0.001695	3.94691	81.04
39.81	0.028080349000680172	-3.7570695292844047	0.02802	-0.00184	3.94691	81.04
31.62	0.02834721857607903	-3.9465073343121264	0.02828	-0.001951	3.94691	81.04
25.12	0.02868594596662275	-4.170146016384739	0.02861	-0.002086	3.94691	81.04
19.95	0.028956537586527848	-4.430726290716397	0.02887	-0.002237	3.94691	81.04
15.85	0.029259998103212514	-4.738273531776141	0.02916	-0.002417	3.94691	81.04
12.59	0.029642927065322008	-5.002810794149361	0.02953	-0.002585	3.94691	81.04
10.0	0.030055431272899745	-5.2363686797494875	0.02993	-0.002743	3.94691	81.04
7.943	0.030526489627862554	-5.615345227275242	0.03038	-0.002987	3.94691	81.04
6.31	0.030947774411094572	-5.787964802975673	0.03079	-0.003121	3.94691	81.04
5.012	0.0315480570558632	-5.9166063692796165	0.03138	-0.003252	3.94691	81.04
3.981	0.03217485409446327	-6.144718940061854	0.03199	-0.003444	3.94691	81.04
3.162	0.03276820790034145	-6.143817369460024	0.03258	-0.003507	3.94691	81.04
2.512	0.03341339426038606	-6.00577480015702	0.03323	-0.003496	3.94691	81.04
1.995	0.033964248791928255	-5.806271776627379	0.03379	-0.003436	3.94691	81.04
1.585	0.03451887112870292	-5.499187620865134	0.03436	-0.003308	3.94691	81.04
1.259	0.03506467629966089	-5.206559632207883	0.03492	-0.003182	3.94691	81.04
1.0	0.03553846452788865	-4.8731617170851695	0.03541	-0.003019	3.94691	81.04
0.7943	0.03587290884497659	-4.744276360757977	0.03575	-0.002967	3.94691	81.04
0.631	0.03623077367377075	-4.481545608385271	0.03612	-0.002831	3.94691	81.04
0.5012	0.036542343780879734	-4.289153328819019	0.03644	-0.002733	3.94691	81.04
0.3981	0.03682525640100826	-4.121976255734779	0.03673	-0.002647	3.94691	81.04
0.3162	0.037070448392216675	-4.003247849358503	0.03698	-0.002588	3.94691	81.04
0.2512	0.037301914012554366	-4.023019636126214	0.03721	-0.002617	3.94691	81.04
0.1995	0.03754922747540886	-4.166283158818373	0.03745	-0.002728	3.94691	81.04
0.1585	0.03781784520566977	-4.328056507560074	0.03771	-0.002854	3.94691	81.04
0.1259	0.03809055527292823	-4.745153983690764	0.03796	-0.003151	3.94691	81.04
0.1	0.03843542128037626	-5.154345230519595	0.03828	-0.003453	3.94691	81.04
0.07943	0.03881762800584291	-5.635689440856647	0.03863	-0.003812	3.94691	81.04
0.0631	0.0391835741606097	-6.259130080835978	0.03895	-0.004272	3.94691	81.04
0.05012	0.03967018453448383	-7.053000530438624	0.03937	-0.004871	3.94691	81.04
0.03981	0.04022031730357183	-7.885527308426951	0.03984	-0.005518	3.94691	81.04
0.03162	0.04079825914178202	-8.873114441311609	0.04031	-0.006293	3.94691	81.04
0.02512	0.04150782172073114	-9.977914025095775	0.04088	-0.007192	3.94691	81.04
0.01995	0.042265566883693866	-11.48008165872455	0.04142	-0.008412	3.94691	81.04
0.01585	0.043256636496611704	-13.163690143742686	0.04212	-0.009851	3.94691	81.04
0.01259	0.044381767652945055	-15.244928358410611	0.04282	-0.01167	3.94691	81.04
0.01	0.045878382709071165	-17.479186205541453	0.04376	-0.01378	3.94691	81.04

File: Warwick/Cell24_90SOH_25degC_20SOC_8104_200Cycles.txt
Freq(Hz)	Zmod(Ohm)	Zphz(Deg)	Zreal(Ohm)	Zimag(Ohm)	Capacity(Ah)	SOH
10000.0	0.0430302138037914	44.350330426463316	0.03077	0.03008	3.94691	81.04
7943.0	0.03835222288212249	40.622359864612186	0.02911	0.02497	3.94691	81.04
6310.0	0.03446226051784764	36.64711325254447	0.02765	0.02057	3.94691	81.04
5012.0	0.03141216324928928	32.20259406153789	0.02658	0.01674	3.94691	81.04
3981.0	0.028778561465090637	27.615741899400177	0.0255	0.01334	3.94691	81.04
3162.0	0.0274890032558476	23.17943262295582	0.02527	0.01082	3.94691	81.04
2512.0	0.026288676269451073	18.84158833128929	0.02488	0.00849	3.94691	81.04
1995.0	0.025183213774258438	15.391607283414787	0.02428	0.006684	3.94691	81.04
1585.0	0.02473640790414	11.841417966785329	0.02421	0.005076	3.94691	81.04
1259.0	0.02455647572433797	8.760353606768074	0.02427	0.00374	3.94691	81.04
1000.0	0.024504474060873048	6.224772525285087	0.02436	0.002657	3.94691	81.04
794.3	0.024565084347504287	4.1716965667934	0.0245	0.001787	3.94691	81.04
631.0	0.024910321876683968	2.3145117809439015	0.02489	0.001006	3.94691	81.04
501.2	0.025104850970479792	1.1263675124621948	0.0251	0.0004935	3.94691	81.04
398.1	0.02530012886454336	0.18287029586373985	0.0253	8.075e-05	3.94691	81.04
316.2	0.025491069460695442	-0.5248407343717871	0.02549	-0.0002335	3.94691	81.04
251.2	0.025694951242607955	-1.1248064778931406	0.02569	-0.0005044	3.94691	81.04
199.5	0.025929975870409135	-1.5893732448698692	0.02592	-0.0007192	3.94691	81.04
158.5	0.02612523573884071	-1.9568628541730733	0.02611	-0.0008921	3.94691	81.04
125.9	0.026349943548326628	-2.229340452316199	0.02633	-0.001025	3.94691	81.04
100.0	0.02658394222082195	-2.431883433591563	0.02656	-0.001128	3.94691	81.04
79.43	0.026857451405522453	-2.5907441259631114	0.02683	-0.001214	3.94691	81.04
63.1	0.027081799127827533	-2.7768280179832048	0.02705	-0.001312	3.94691	81.04
52.0	0.027351725521436485	-2.759889138417599	0.02732	-0.001317	3.94691	81.04
39.81	0.027536999273704458	-2.9704658398314483	0.0275	-0.001427	3.94691	81.04
31.62	0.027777975160187613	-2.996309244000275	0.02774	-0.001452	3.94691	81.04
25.12	0.02802867966922452	-3.0104238257757197	0.02799	-0.001472	3.94691	81.04
19.95	0.028259943453588152	-3.046673808282758	0.02822	-0.001502	3.94691	81.04
15.85	0.02852930263781434	-3.0078264376709605	0.02849	-0.001497	3.94691	81.04
12.59	0.028807072412864173	-2.9071007343034103	0.02877	-0.001461	3.94691	81.04
10.0	0.029023160906420927	-2.739175329437415	0.02899	-0.001387	3.94691	81.04
7.943	0.029250709393107033	-2.625687574079922	0.02922	-0.00134	3.94691	81.04
6.31	0.029425551413694868	-2.38788948614141	0.0294	-0.001226	3.94691	81.04
5.012	0.02961518092127752	-2.3629091277728094	0.02959	-0.001221	3.94691	81.04
3.981	0.029722683610333707	-2.2386043027242373	0.0297	-0.001161	3.94691	81.04
3.162	0.029907844940750914	-1.9793574114506853	0.02989	-0.001033	3.94691	81.04
2.512	0.030075707632739083	-1.8518421958860078	0.03006	-0.0009719	3.94691	81.04
1.995	0.030165851435688004	-1.8575185404524566	0.03015	-0.0009778	3.94691	81.04
1.585	0.030283198906324277	-1.6916928126089454	0.03027	-0.000894	3.94691	81.04
1.259	0.030383023388892687	-1.6776434096144959	0.03037	-0.0008895	3.94691	81.04
1.0	0.0304821595168387	-1.6184055597037104	0.03047	-0.0008609	3.94691	81.04
0.7943	0.0305470008511474	-1.9116519244226304	0.03053	-0.001019	3.94691	81.04
0.631	0.030645184828289092	-1.803762629320371	0.03063	-0.0009646	3.94691	81.04
0.5012	0.030755575977211028	-1.823566813242483	0.03074	-0.0009787	3.94691	81.04
0.3981	0.030827345912355156	-1.922155428121574	0.03081	-0.001034	3.94691	81.04
0.3162	0.030958496410517098	-1.9806742401283837	0.03094	-0.00107	3.94691	81.04
0.2512	0.031061929898188876	-2.15311523949834	0.03104	-0.001167	3.94691	81.04
0.1995	0.03116633698399605	-2.3556369451890125	0.03114	-0.001281	3.94691	81.04
0.1585	0.03126971968214618	-2.498228276076415	0.03124	-0.001363	3.94691	81.04
0.1259	0.03144971383017658	-2.8796909414047134	0.03141	-0.00158	3.94691	81.04
0.1	0.031562575005851475	-3.3075116672774323	0.03151	-0.001821	3.94691	81.04
0.07943	0.031746646059072126	-3.713230832133516	0.03168	-0.002056	3.94691	81.04
0.0631	0.03197727976235627	-4.234210847161511	0.03189	-0.002361	3.94691	81.04
0.05012	0.03221843571621688	-4.914279798900203	0.0321	-0.00276	3.94691	81.04
0.03981	0.03255353996111636	-5.566985336937423	0.0324	-0.003158	3.94691	81.04
0.03162	0.03292707653284755	-6.429161768054287	0.03272	-0.003687	3.94691	81.04
0.02512	0.033325971913809205	-7.243581820116519	0.03306	-0.004202	3.94691	81.04
0.01995	0.03385227674765761	-8.272999820630703	0.0335	-0.004871	3.94691	81.04
0.01585	0.03442071220936604	-9.486403767253659	0.03395	-0.005673	3.94691	81.04
0.01259	0.03513184721872734	-10.8829399623279	0.0345	-0.006633	3.94691	81.04
0.01	0.03592296731897297	-12.362556442263461	0.03509	-0.007691	3.94691	81.04

File: Warwick/Cell24_90SOH_25degC_50SOC_8104_200Cycles.txt
Freq(Hz)	Zmod(Ohm)	Zphz(Deg)	Zreal(Ohm)	Zimag(Ohm)	Capacity(Ah)	SOH
10000.0	0.042953027832738404	44.2831326934051	0.03075	0.02999	3.94691	81.04
7943.0	0.03820586342434889	40.71190412055637	0.02896	0.02492	3.94691	81.04
6310.0	0.03433017623024968	36.6863114478399	0.02753	0.02051	3.94691	81.04
5012.0	0.031267635024094804	32.434651620092694	0.02639	0.01677	3.94691	81.04
3981.0	0.028636426103827974	27.71940223617009	0.02535	0.01332	3.94691	81.04
3162.0	0.027349912248488113	23.34988248873956	0.02511	0.01084	3.94691	81.04
2512.0	0.026125545812480166	19.014739128355586	0.0247	0.008512	3.94691	81.04
1995.0	0.025017212954284093	15.562850862312041	0.0241	0.006712	3.94691	81.04
1585.0	0.02456086879570835	12.046529689235994	0.02402	0.005126	3.94691	81.04
1259.0	0.02436608850431271	8.941209297604058	0.02407	0.003787	3.94691	81.04
1000.0	0.024303814515421237	6.449534703842277	0.02415	0.00273	3.94691	81.04
794.3	0.02435244400465793	4.420539741770042	0.02428	0.001877	3.94691	81.04
631.0	0.02467391124244391	2.5226371166481125	0.02465	0.001086	3.94691	81.04
501.2	0.024856791043897843	1.3393474543563244	0.02485	0.000581	3.94691	81.04
398.1	0.025040726157402066	0.4363456036856632	0.02504	0.0001907	3.94691	81.04
316.2	0.02521028559933425	-0.2727267597991062	0.02521	-0.00012	3.94691	81.04
251.2	0.025402960237736073	-0.8747077587900954	0.0254	-0.0003878	3.94691	81.04
199.5	0.02560666494567381	-1.3072806955233522	0.0256	-0.0005842	3.94691	81.04
158.5	0.02579079419502238	-1.6577366940407912	0.02578	-0.0007461	3.94691	81.04
125.9	0.025994629906963475	-1.922369926549147	0.02598	-0.000872	3.94691	81.04
100.0	0.026197878602856373	-2.116879113123044	0.02618	-0.0009677	3.94691	81.04
79.43	0.026461682505086483	-2.319601018680124	0.02644	-0.001071	3.94691	81.04
63.1	0.026654176502004336	-2.4405323036984705	0.02663	-0.001135	3.94691	81.04
52.0	0.026808003002834806	-2.6190603896963345	0.02678	-0.001225	3.94691	81.04
39.81	0.027056935321650898	-2.556792281952179	0.02703	-0.001207	3.94691	81.04
31.62	0.027267395988616147	-2.5685951297555474	0.02724	-0.001222	3.94691	81.04
25.12	0.0274867780760132	-2.5293018496437156	0.02746	-0.001213	3.94691	81.04
19.95	0.02766704409581913	-2.533540579728789	0.02764	-0.001223	3.94691	81.04
15.85	0.027865038327624818	-2.429086565235834	0.02784	-0.001181	3.94691	81.04
12.59	0.02806361347011464	-2.3505862907112314	0.02804	-0.001151	3.94691	81.04
10.0	0.028250958284631693	-2.2071190431058474	0.02823	-0.001088	3.94691	81.04
7.943	0.028398976108303622	-2.0946624628983557	0.02838	-0.001038	3.94691	81.04
6.31	0.02856721148887304	-1.9889997693181025	0.02855	-0.0009915	3.94691	81.04
5.012	0.02868479257742681	-1.8401463486776726	0.02867	-0.0009211	3.94691	81.04
3.981	0.02881520923418742	-1.8616563642106494	0.0288	-0.0009361	3.94691	81.04
3.162	0.028931586020990968	-1.6215605082472768	0.02892	-0.0008187	3.94691	81.04
2.512	0.029002149788593258	-1.6585251359448385	0.02899	-0.0008394	3.94691	81.04
1.995	0.02910023933939376	-1.5199806323871492	0.02909	-0.0007719	3.94691	81.04
1.585	0.029199523429158908	-1.4633837591485614	0.02919	-0.0007457	3.94691	81.04
1.259	0.029289598837129883	-1.466905345780822	0.02928	-0.0007498	3.94691	81.04
1.0	0.02939884741686313	-1.4056966682003866	0.02939	-0.0007212	3.94691	81.04
0.7943	0.02948301376742208	-1.7024297073861894	0.02947	-0.0008759	3.94691	81.04
0.631	0.02954280416768185	-1.6869535938411324	0.02953	-0.0008697	3.94691	81.04
0.5012	0.029653987497299583	-1.7598804243870567	0.02964	-0.0009107	3.94691	81.04
0.3981	0.029746071964042577	-1.883548686252567	0.02973	-0.0009777	3.94691	81.04
0.3162	0.02982747962869139	-1.9616280546606297	0.02981	-0.001021	3.94691	81.04
0.2512	0.029889087038583163	-2.0477347264889967	0.02987	-0.001068	3.94691	81.04
0.1995	0.02996570841812354	-2.373526512958164	0.02994	-0.001241	3.94691	81.04
0.1585	0.030120899654558792	-2.595479521573859	0.03009	-0.001364	3.94691	81.04
0.1259	0.030259417310979402	-2.924812312450208	0.03022	-0.001544	3.94691	81.04
0.1	0.030460426851900813	-3.2973154554707236	0.03041	-0.001752	3.94691	81.04
0.07943	0.030636731891636224	-3.7823524238846984	0.03057	-0.002021	3.94691	81.04
0.0631	0.03087541295270397	-4.262783536680612	0.03079	-0.002295	3.94691	81.04
0.05012	0.031128687749405692	-4.789321223308628	0.03102	-0.002599	3.94691	81.04
0.03981	0.031436750086483174	-5.538307702924386	0.03129	-0.003034	3.94691	81.04
0.03162	0.0317726995390697	-6.313506795231027	0.03158	-0.003494	3.94691	81.04
0.02512	0.03222584566772453	-7.081793066563231	0.03198	-0.003973	3.94691	81.04
0.01995	0.03271038961859061	-8.025814375770226	0.03239	-0.004567	3.94691	81.04
0.01585	0.03321477269228257	-9.173059463563982	0.03279	-0.005295	3.94691	81.04
0.01259	0.03387359149839297	-10.3727750936215	0.03332	-0.006099	3.94691	81.04
0.01	0.03469017151874577	-11.776373562912818	0.03396	-0.00708	3.94691	81.04

File: Warwick/Cell24_90SOH_25degC_70SOC_8104_200Cycles.txt
Freq(Hz)	Zmod(Ohm)	Zphz(Deg)	Zreal(Ohm)	Zimag(Ohm)	Capacity(Ah)	SOH
10000.0	0.04298747840941592	44.38738546683352	0.03072	0.03007	3.94691	81.04
7943.0	0.03819961256348028	40.83881908954663	0.0289	0.02498	3.94691	81.04
6310.0	0.03432002331001539	36.80311937828026	0.02748	0.02056	3.94691	81.04
5012.0	0.03125843246229727	32.51055536803871	0.02636	0.0168	3.94691	81.04
3981.0	0.02862017470247168	27.87229285356625	0.0253	0.01338	3.94691	81.04
3162.0	0.02731593857073192	23.449221801433428	0.02506	0.01087	3.94691	81.04
2512.0	0.026085795464198515	19.098281849886526	0.02465	0.008535	3.94691	81.04
1995.0	0.02498729949394292	15.658144580937238	0.02406	0.006744	3.94691	81.04
1585.0	0.02451763261410041	12.13262357877318	0.02397	0.005153	3.94691	81.04
1259.0	0.024324061256295174	9.068878320098593	0.02402	0.003834	3.94691	81.04
1000.0	0.024256958280048223	6.521478007903087	0.0241	0.002755	3.94691	81.04
794.3	0.02429386443116862	4.469069477910487	0.02422	0.001893	3.94691	81.04
631.0	0.024615220819647347	2.5938953405086407	0.02459	0.001114	3.94691	81.04
501.2	0.02479737897460133	1.397795114935035	0.02479	0.0006049	3.94691	81.04
398.1	0.024970902492501144	0.4871285904837992	0.02497	0.0002123	3.94691	81.04
316.2	0.025140179380841735	-0.2164420961278172	0.02514	-9.497e-05	3.94691	81.04
251.2	0.025332612388776644	-0.8228492508364418	0.02533	-0.0003638	3.94691	81.04
199.5	0.025526213864182835	-1.2642533620093257	0.02552	-0.0005632	3.94691	81.04
158.5	0.025690246208434832	-1.6182645690418904	0.02568	-0.0007255	3.94691	81.04
125.9	0.025904243073481225	-1.9000889642079328	0.02589	-0.0008589	3.94691	81.04
100.0	0.026097817564693027	-2.117309853352598	0.02608	-0.0009642	3.94691	81.04
79.43	0.026331830244022157	-2.3332238697188443	0.02631	-0.001072	3.94691	81.04
63.1	0.026564002729257505	-2.4358687984805645	0.02654	-0.001129	3.94691	81.04
52.0	0.026797016792919317	-2.5730474655101037	0.02677	-0.001203	3.94691	81.04
39.81	0.026958303451812392	-2.6257239039358873	0.02693	-0.001235	3.94691	81.04
31.62	0.027179268220465395	-2.6592299279478224	0.02715	-0.001261	3.94691	81.04
25.12	0.02740838209380481	-2.6076880080081124	0.02738	-0.001247	3.94691	81.04
19.95	0.027597961229047337	-2.5793717148076127	0.02757	-0.001242	3.94691	81.04
15.85	0.02782680076832405	-2.5148638383559896	0.0278	-0.001221	3.94691	81.04
12.59	0.02795428634395806	-2.388503839445231	0.02793	-0.001165	3.94691	81.04
10.0	0.028172152722147452	-2.2723207058521795	0.02815	-0.001117	3.94691	81.04
7.943	0.0283405857384776	-2.183950227676308	0.02832	-0.00108	3.94691	81.04
6.31	0.02848946663242399	-2.118193433725645	0.02847	-0.001053	3.94691	81.04
5.012	0.028616864141446388	-1.9671163926854567	0.0286	-0.0009823	3.94691	81.04
3.981	0.028698453634298834	-2.0548144513454063	0.02868	-0.001029	3.94691	81.04
3.162	0.028855970058377867	-1.9063080176441551	0.02884	-0.0009599	3.94691	81.04
2.512	0.02900619004626426	-1.9144169621666434	0.02899	-0.000969	3.94691	81.04
1.995	0.029086436655080317	-1.926280574062682	0.02907	-0.0009777	3.94691	81.04
1.585	0.0292273527538845	-1.974461104532134	0.02921	-0.001007	3.94691	81.04
1.259	0.029358390981114754	-2.028133919052485	0.02934	-0.001039	3.94691	81.04
1.0	0.029478563669215634	-2.033476579813308	0.02946	-0.001046	3.94691	81.04
0.7943	0.029592548470856645	-2.236827916550586	0.02957	-0.001155	3.94691	81.04
0.631	0.02969644606682759	-2.4182331589247363	0.02967	-0.001253	3.94691	81.04
0.5012	0.029836701292200517	-2.424157093205004	0.02981	-0.001262	3.94691	81.04
0.3981	0.029961797342616146	-2.639900317350382	0.02993	-0.00138	3.94691	81.04
0.3162	0.03016731509432021	-2.850075394590935	0.03013	-0.0015	3.94691	81.04
0.2512	0.030354552146259713	-3.1046536910467486	0.03031	-0.001644	3.94691	81.04
0.1995	0.030571108730302863	-3.3135238759798025	0.03052	-0.001767	3.94691	81.04
0.1585	0.030731168933185733	-3.615643531525642	0.03067	-0.001938	3.94691	81.04
0.1259	0.031007646621438397	-4.0556005889744045	0.03093	-0.002193	3.94691	81.04
0.1	0.03130539033457338	-4.473944519285107	0.03121	-0.002442	3.94691	81.04
0.07943	0.03155418710726043	-4.875831871527186	0.03144	-0.002682	3.94691	81.04
0.0631	0.0318958729148459	-5.4818023268694605	0.03175	-0.003047	3.94691	81.04
0.05012	0.03229406058395259	-6.12016581140791	0.03211	-0.003443	3.94691	81.04
0.03981	0.03273588277410584	-6.734683641419052	0.03251	-0.003839	3.94691	81.04
0.03162	0.03320289181682824	-7.484601853519897	0.03292	-0.004325	3.94691	81.04
0.02512	0.033765238411715685	-8.318483853382334	0.03341	-0.004885	3.94691	81.04
0.01995	0.03442191749452666	-9.190865856339427	0.03398	-0.005498	3.94691	81.04
0.01585	0.03508645972451481	-10.400369044807137	0.03451	-0.006334	3.94691	81.04
0.01259	0.03588764106207038	-11.477444289912484	0.03517	-0.007141	3.94691	81.04
0.01	0.03682035796947118	-12.837510794313436	0.0359	-0.008181	3.94691	81.04

File: Warwick/Cell24_90SOH_25degC_95SOC_8104_200Cycles.txt
Freq(Hz)	Zmod(Ohm)	Zphz(Deg)	Zreal(Ohm)	Zimag(Ohm)	Capacity(Ah)	SOH
10000.0	0.04291594691953097	44.4996541239511	0.03061	0.03008	3.94691	81.04
7943.0	0.038218222093655795	40.89399084473965	0.02889	0.02502	3.94691	81.04
6310.0	0.03421800987784065	36.82636237257701	0.02739	0.02051	3.94691	81.04
5012.0	0.031197089607846434	32.53880454721704	0.0263	0.01678	3.94691	81.04
3981.0	0.028585354641844137	27.954582421731008	0.02525	0.0134	3.94691	81.04
3162.0	0.027279246690478827	23.48265390410396	0.02502	0.01087	3.94691	81.04
2512.0	0.026043416461747102	19.097969801230857	0.02461	0.008521	3.94691	81.04
1995.0	0.02494554517343728	15.656401776553867	0.02402	0.006732	3.94691	81.04
1585.0	0.02448620119577555	12.124500825203407	0.02394	0.005143	3.94691	81.04
1259.0	0.024291445510714264	9.035776959998525	0.02399	0.003815	3.94691	81.04
1000.0	0.024214160815522807	6.468753488669076	0.02406	0.002728	3.94691	81.04
794.3	0.024272605463773352	4.432741443929325	0.0242	0.001876	3.94691	81.04
631.0	0.024594165974881118	2.5401496763433995	0.02457	0.00109	3.94691	81.04
501.2	0.02477663592096393	1.3261014704137222	0.02477	0.0005734	3.94691	81.04
398.1	0.024950598386411497	0.39681572747739663	0.02495	0.0001728	3.94691	81.04
316.2	0.025120487500245692	-0.35695356225741354	0.02512	-0.0001565	3.94691	81.04
251.2	0.025323504767113102	-0.953257686480144	0.02532	-0.0004213	3.94691	81.04
199.5	0.025517959387262923	-1.4310861093797893	0.02551	-0.0006373	3.94691	81.04
158.5	0.02569307580185759	-1.8280251517198651	0.02568	-0.0008196	3.94691	81.04
125.9	0.02589799986794347	-2.1363103014065628	0.02588	-0.0009654	3.94691	81.04
100.0	0.026102851644983157	-2.397640552426344	0.02608	-0.001092	3.94691	81.04
79.43	0.026348167374601217	-2.6495633380819874	0.02632	-0.001218	3.94691	81.04
63.1	0.026554034269767747	-2.9011954662899333	0.02652	-0.001344	3.94691	81.04
52.0	0.02672207703379361	-3.2157485801637486	0.02668	-0.001499	3.94691	81.04
39.81	0.02698329824169017	-3.2462602525104387	0.02694	-0.001528	3.94691	81.04
31.62	0.027221213437317593	-3.5151508366763187	0.02717	-0.001669	3.94691	81.04
25.12	0.02746786529747079	-3.719722507877195	0.02741	-0.001782	3.94691	81.04
19.95	0.027717137009438765	-3.9887070794696604	0.02765	-0.001928	3.94691	81.04
15.85	0.028034759067985585	-4.185214411689911	0.02796	-0.002046	3.94691	81.04
12.59	0.028356641638247644	-4.480063835020314	0.02827	-0.002215	3.94691	81.04
10.0	0.028741135485571893	-4.563985447043155	0.02865	-0.002287	3.94691	81.04
7.943	0.029180023920483685	-4.74537873704111	0.02908	-0.002414	3.94691	81.04
6.31	0.029593844444411068	-4.801264665661641	0.02949	-0.002477	3.94691	81.04
5.012	0.030110249500792913	-4.676728211966535	0.03001	-0.002455	3.94691	81.04
3.981	0.030518822323281087	-4.6120980796195905	0.03042	-0.002454	3.94691	81.04
3.162	0.030951716608291695	-4.4119090773581755	0.03086	-0.002381	3.94691	81.04
2.512	0.031320490673040234	-4.108555735615672	0.03124	-0.002244	3.94691	81.04
1.995	0.031642447756139225	-3.877912103470721	0.03157	-0.00214	3.94691	81.04
1.585	0.03192340396950175	-3.6117124328106365	0.03186	-0.002011	3.94691	81.04
1.259	0.03220347069804744	-3.302207256496823	0.03215	-0.001855	3.94691	81.04
1.0	0.03238856478759131	-3.138027944222774	0.03234	-0.001773	3.94691	81.04
0.7943	0.032623124022692865	-3.2702374327478774	0.03257	-0.001861	3.94691	81.04
0.631	0.03278631061891533	-3.0456695513934218	0.03274	-0.001742	3.94691	81.04
0.5012	0.03297277575515898	-2.918809026100742	0.03293	-0.001679	3.94691	81.04
0.3981	0.033142455084076074	-2.9003907812721517	0.0331	-0.001677	3.94691	81.04
0.3162	0.0333327683218781	-2.902749040413515	0.03329	-0.001688	3.94691	81.04
0.2512	0.03347693062393863	-3.0341966668535143	0.03343	-0.001772	3.94691	81.04
0.1995	0.03370136644114004	-3.1637983168109938	0.03365	-0.00186	3.94691	81.04
0.1585	0.0338656123523553	-3.284000737015947	0.03381	-0.00194	3.94691	81.04
0.1259	0.03412394092129454	-3.5080463444151144	0.03406	-0.002088	3.94691	81.04
0.1	0.034404769858262386	-3.7780722939814244	0.03433	-0.002267	3.94691	81.04
0.07943	0.03467886187578826	-4.102567462184047	0.03459	-0.002481	3.94691	81.04
0.0631	0.0350077068086443	-4.495611655893168	0.0349	-0.002744	3.94691	81.04
0.05012	0.035351040734326336	-4.934849742352885	0.03522	-0.003041	3.94691	81.04
0.03981	0.03577680975156952	-5.3663885157794	0.03562	-0.003346	3.94691	81.04
0.03162	0.036238052776052965	-5.8395995539994185	0.03605	-0.003687	3.94691	81.04
0.02512	0.03681832337301632	-6.384185569237709	0.03659	-0.004094	3.94691	81.04
0.01995	0.03738619258496377	-6.968763814189223	0.03711	-0.004536	3.94691	81.04
0.01585	0.03800127841270606	-7.455654084584052	0.03768	-0.004931	3.94691	81.04
0.01259	0.03869417037487688	-8.080472786603519	0.03831	-0.005439	3.94691	81.04
0.01	0.03953213413161501	-8.769412735306528	0.03907	-0.006027	3.94691	81.04

File: Warwick/Cell24_90SOH_35degC_05SOC_8104_200Cycles.txt
Freq(Hz)	Zmod(Ohm)	Zphz(Deg)	Zreal(Ohm)	Zimag(Ohm)	Capacity(Ah)	SOH
10000.0	0.04350386649483009	44.36671743363362	0.0311	0.03042	3.94691	81.04
7943.0	0.03873867576466702	40.83390957944957	0.02931	0.02533	3.94691	81.04
6310.0	0.03476600207098884	36.85012115942475	0.02782	0.02085	3.94691	81.04
5012.0	0.03170249990142733	32.49198427475971	0.02674	0.01703	3.94691	81.04
3981.0	0.029050110154696485	27.914702055512706	0.02567	0.0136	3.94691	81.04
3162.0	0.027728651247401124	23.597432373068898	0.02541	0.0111	3.94691	81.04
2512.0	0.026474104781842953	19.34111414753214	0.02498	0.008768	3.94691	81.04
1995.0	0.025322437185231597	16.0122176368069	0.02434	0.006985	3.94691	81.04
1585.0	0.024824659131597357	12.566108339815697	0.02423	0.005401	3.94691	81.04
1259.0	0.024570774997952346	9.553561111247426	0.02423	0.004078	3.94691	81.04
1000.0	0.024445646831286753	7.065710890670429	0.02426	0.003007	3.94691	81.04
794.3	0.024435654278124004	5.071303672596864	0.02434	0.00216	3.94691	81.04
631.0	0.024707128849787464	3.1414969292879373	0.02467	0.001354	3.94691	81.04
501.2	0.024833977845081522	1.9224496285164079	0.02482	0.0008331	3.94691	81.04
398.1	0.024973591096396207	0.9716634525507517	0.02497	0.0004235	3.94691	81.04
316.2	0.02510014739877836	0.1963571178693063	0.0251	8.602e-05	3.94691	81.04
251.2	0.025250630927760996	-0.4050347040845323	0.02525	-0.0001785	3.94691	81.04
199.5	0.02543336810589585	-0.9324667473538305	0.02543	-0.0004139	3.94691	81.04
158.5	0.025576989353909504	-1.3394957041339197	0.02557	-0.0005979	3.94691	81.04
125.9	0.025760922926207436	-1.6685597675482655	0.02575	-0.0007501	3.94691	81.04
100.0	0.025934798553295144	-1.9356484060955697	0.02592	-0.000876	3.94691	81.04
79.43	0.02615912078033205	-2.190813063889235	0.02614	-0.001	3.94691	81.04
63.1	0.02633248647583437	-2.368008754838879	0.02631	-0.001088	3.94691	81.04
52.0	0.026494279684490387	-2.4531057080705168	0.02647	-0.001134	3.94691	81.04
39.81	0.026751849001517634	-2.7960937908305286	0.02672	-0.001305	3.94691	81.04
31.62	0.026936614783598923	-2.9877452532083466	0.0269	-0.001404	3.94691	81.04
25.12	0.027161949138454697	-3.1847445063858406	0.02712	-0.001509	3.94691	81.04
19.95	0.027415855357803446	-3.314303877208849	0.02737	-0.001585	3.94691	81.04
15.85	0.027629312333100148	-3.423694319280398	0.02758	-0.00165	3.94691	81.04
12.59	0.027973670191807153	-3.5497595770610544	0.02792	-0.001732	3.94691	81.04
10.0	0.02824346418200147	-3.5259702567384434	0.02819	-0.001737	3.94691	81.04
7.943	0.02855710113089212	-3.623892595669319	0.0285	-0.001805	3.94691	81.04
6.31	0.0289352958167011	-3.5427376400611124	0.02888	-0.001788	3.94691	81.04
5.012	0.029171938571168014	-3.4195144317847896	0.02912	-0.00174	3.94691	81.04
3.981	0.029488696749771767	-3.293211410367307	0.02944	-0.001694	3.94691	81.04
3.162	0.02971612230759592	-3.1926643571481925	0.02967	-0.001655	3.94691	81.04
2.512	0.02998092653671664	-2.994104950071609	0.02994	-0.001566	3.94691	81.04
1.995	0.03016652376393409	-2.819723916870479	0.03013	-0.001484	3.94691	81.04
1.585	0.030353327395855632	-2.685189327394292	0.03032	-0.001422	3.94691	81.04
1.259	0.03051063894775067	-2.5679422457912024	0.03048	-0.001367	3.94691	81.04
1.0	0.03067030109079466	-2.5470853849274073	0.03064	-0.001363	3.94691	81.04
0.7943	0.03080658859724653	-2.7927476741492705	0.03077	-0.001501	3.94691	81.04
0.631	0.030963316941180576	-2.658186218656863	0.03093	-0.001436	3.94691	81.04
0.5012	0.031107452097528014	-2.81181708154326	0.03107	-0.001526	3.94691	81.04
0.3981	0.03125006918392342	-2.901775456180762	0.03121	-0.001582	3.94691	81.04
0.3162	0.031375278883222696	-3.0785338196346865	0.03133	-0.001685	3.94691	81.04
0.2512	0.03157436149789889	-3.3626245489639195	0.03152	-0.001852	3.94691	81.04
0.1995	0.031745357077846835	-3.677209500558731	0.03168	-0.002036	3.94691	81.04
0.1585	0.03192993993104278	-4.055189131149758	0.03185	-0.002258	3.94691	81.04
0.1259	0.032240605220746094	-4.5275087054882635	0.03214	-0.002545	3.94691	81.04
0.1	0.032500269983493986	-5.131702793380059	0.03237	-0.002907	3.94691	81.04
0.07943	0.032856142500299695	-5.764383829294673	0.03269	-0.0033	3.94691	81.04
0.0631	0.0332613895680863	-6.463079375843852	0.03305	-0.003744	3.94691	81.04
0.05012	0.03363381763939384	-7.316027632867506	0.03336	-0.004283	3.94691	81.04
0.03981	0.034198102125702824	-8.181991891627893	0.03385	-0.004867	3.94691	81.04
0.03162	0.03457358997847924	-9.291227103929334	0.03412	-0.005582	3.94691	81.04
0.02512	0.035167483916254225	-10.576619772067774	0.03457	-0.006455	3.94691	81.04
0.01995	0.03589723031098639	-12.32417708545244	0.03507	-0.007662	3.94691	81.04
0.01585	0.03668359033682499	-14.15367597554948	0.03557	-0.00897	3.94691	81.04
0.01259	0.03786400005282062	-16.257178309650445	0.03635	-0.0106	3.94691	81.04
0.01	0.03930130786627845	-18.730000116363556	0.03722	-0.01262	3.94691	81.04

File: Warwick/Cell24_90SOH_35degC_20SOC_8104_200Cycles.txt
Freq(Hz)	Zmod(Ohm)	Zphz(Deg)	Zreal(Ohm)	Zimag(Ohm)	Capacity(Ah)	SOH
10000.0	0.04347472829127285	44.47812704593687	0.03102	0.03046	3.94691	81.04
7943.0	0.038620750898966216	40.926341639786386	0.02918	0.0253	3.94691	81.04
6310.0	0.03464200051960048	36.87982128401852	0.02771	0.02079	3.94691	81.04
5012.0	0.0315616238492255	32.698140924368246	0.02656	0.01705	3.94691	81.04
3981.0	0.028891777376963156	28.126147760981276	0.02548	0.01362	3.94691	81.04
3162.0	0.02755355693916849	23.802026585278362	0.02521	0.01112	3.94691	81.04
2512.0	0.026302866763909975	19.592281891051528	0.02478	0.00882	3.94691	81.04
1995.0	0.025140845829048793	16.221188367026414	0.02414	0.007023	3.94691	81.04
1585.0	0.02463274243765805	12.806328028776454	0.02402	0.00546	3.94691	81.04
1259.0	0.024363462910678358	9.771618597026155	0.02401	0.004135	3.94691	81.04
1000.0	0.024236374336934145	7.2986047382506	0.02404	0.003079	3.94691	81.04
794.3	0.024213370789710382	5.296189892806443	0.02411	0.002235	3.94691	81.04
631.0	0.024472520589428462	3.378009127297817	0.02443	0.001442	3.94691	81.04
501.2	0.02458766637178079	2.172094241951948	0.02457	0.0009319	3.94691	81.04
398.1	0.02471573701611991	1.234531806610073	0.02471	0.0005325	3.94691	81.04
316.2	0.024820920821758404	0.49353483837737816	0.02482	0.0002138	3.94691	81.04
251.2	0.024960049361521703	-0.11394866767801409	0.02496	-4.964e-05	3.94691	81.04
199.5	0.02512131770608381	-0.5868506583796015	0.02512	-0.0002573	3.94691	81.04
158.5	0.025253615291478567	-0.9695108866320781	0.02525	-0.0004273	3.94691	81.04
125.9	0.025406064945402308	-1.2519616218663985	0.0254	-0.0005551	3.94691	81.04
100.0	0.02556836041751602	-1.4652509387687953	0.02556	-0.0006538	3.94691	81.04
79.43	0.02577043801645599	-1.6307987828068213	0.02576	-0.0007334	3.94691	81.04
63.1	0.025942196536916453	-1.7569910185654336	0.02593	-0.0007954	3.94691	81.04
52.0	0.026052480106316177	-1.7735342291304343	0.02604	-0.0008063	3.94691	81.04
39.81	0.02628588842782378	-1.9922261711636478	0.02627	-0.0009138	3.94691	81.04
31.62	0.02645495141726781	-1.926396955608814	0.02644	-0.0008893	3.94691	81.04
25.12	0.02657512919178381	-1.9334297989979887	0.02656	-0.0008966	3.94691	81.04
19.95	0.02671282007295374	-1.775171756636598	0.0267	-0.0008275	3.94691	81.04
15.85	0.026852159391750972	-1.7243298133298504	0.02684	-0.000808	3.94691	81.04
12.59	0.027010923301694075	-1.6295193302395703	0.027	-0.0007681	3.94691	81.04
10.0	0.027138773001003567	-1.4568952104836534	0.02713	-0.00069	3.94691	81.04
7.943	0.027230032479047837	-1.5553603240012148	0.02722	-0.0007391	3.94691	81.04
6.31	0.027287590970256057	-1.3514928273512523	0.02728	-0.0006436	3.94691	81.04
5.012	0.027397459818202127	-1.3370771206611045	0.02739	-0.0006393	3.94691	81.04
3.981	0.02746628185175416	-1.225433682809841	0.02746	-0.0005874	3.94691	81.04
3.162	0.027516366867920628	-1.2325750698788027	0.02751	-0.0005919	3.94691	81.04
2.512	0.02758507854783089	-1.099453723721422	0.02758	-0.0005293	3.94691	81.04
1.995	0.027644745411017985	-1.0616331293579226	0.02764	-0.0005122	3.94691	81.04
1.585	0.027695818877404584	-1.1745127421830708	0.02769	-0.0005677	3.94691	81.04
1.259	0.027754748774939397	-1.05990262084631	0.02775	-0.0005134	3.94691	81.04
1.0	0.027825422377566886	-1.1311460356759826	0.02782	-0.0005493	3.94691	81.04
0.7943	0.02789038948168347	-1.5639424365976842	0.02788	-0.0007612	3.94691	81.04
0.631	0.027960149514800525	-1.5438448890607135	0.02795	-0.0007533	3.94691	81.04
0.5012	0.028021257174509498	-1.6241385021598642	0.02801	-0.0007942	3.94691	81.04
0.3981	0.028112287833081107	-1.6941154644192493	0.0281	-0.0008311	3.94691	81.04
0.3162	0.028195292377451952	-1.8871501875013577	0.02818	-0.0009285	3.94691	81.04
0.2512	0.02823799681280526	-2.0456981658181075	0.02822	-0.001008	3.94691	81.04
0.1995	0.028371800154378644	-2.2462173685323266	0.02835	-0.001112	3.94691	81.04
0.1585	0.02846906032871475	-2.5890371067044526	0.02844	-0.001286	3.94691	81.04
0.1259	0.028637241487266193	-2.9223526595220766	0.0286	-0.00146	3.94691	81.04
0.1	0.028779721697751004	-3.368448066539225	0.02873	-0.001691	3.94691	81.04
0.07943	0.028963443441690422	-3.793020660099532	0.0289	-0.001916	3.94691	81.04
0.0631	0.02919324081016015	-4.327806882248935	0.02911	-0.002203	3.94691	81.04
0.05012	0.02945225561820351	-5.004036051463887	0.02934	-0.002569	3.94691	81.04
0.03981	0.029757283965442815	-5.7029296112593055	0.02961	-0.002957	3.94691	81.04
0.03162	0.030064099587381626	-6.343980007933156	0.02988	-0.003322	3.94691	81.04
0.02512	0.030516132192661635	-7.28197920997654	0.03027	-0.003868	3.94691	81.04
0.01995	0.0309294755209331	-8.242229074866495	0.03061	-0.004434	3.94691	81.04
0.01585	0.031478789430344996	-9.467708330860605	0.03105	-0.005178	3.94691	81.04
0.01259	0.032107315069933834	-10.786718665499722	0.03154	-0.006009	3.94691	81.04
0.01	0.03287816260072938	-12.246412069668947	0.03213	-0.006974	3.94691	81.04

File: Warwick/Cell24_90SOH_35degC_50SOC_8104_200Cycles.txt
Freq(Hz)	Zmod(Ohm)	Zphz(Deg)	Zreal(Ohm)	Zimag(Ohm)	Capacity(Ah)	SOH
10000.0	0.04331116830564606	44.635182823933256	0.03082	0.03043	3.94691	81.04
7943.0	0.038517820551012494	41.15793846405801	0.029	0.02535	3.94691	81.04
6310.0	0.034614589409669445	37.2042599292402	0.02757	0.02093	3.94691	81.04
5012.0	0.031462646106136714	32.92233083763578	0.02641	0.0171	3.94691	81.04
3981.0	0.028766405753934573	28.41811799250422	0.0253	0.01369	3.94691	81.04
3162.0	0.027422509002642335	24.060074997574137	0.02504	0.01118	3.94691	81.04
2512.0	0.026148918830422033	19.819492456938164	0.0246	0.008866	3.94691	81.04
1995.0	0.02497825352181373	16.49711178288234	0.02395	0.007093	3.94691	81.04
1585.0	0.024428590544687594	13.025908858446467	0.0238	0.005506	3.94691	81.04
1259.0	0.02418090281606541	10.048196799000895	0.02381	0.004219	3.94691	81.04
1000.0	0.024016285745302082	7.515029162819787	0.02381	0.003141	3.94691	81.04
794.3	0.0239899319715584	5.487204086592596	0.02388	0.002294	3.94691	81.04
631.0	0.024238463730195444	3.623813958652803	0.02419	0.001532	3.94691	81.04
501.2	0.024341928621208306	2.4321951006678555	0.02432	0.001033	3.94691	81.04
398.1	0.024448464877983647	1.5077686718665084	0.02444	0.0006433	3.94691	81.04
316.2	0.024542141423274374	0.7568953205289481	0.02454	0.0003242	3.94691	81.04
251.2	0.024660123041258333	0.18099458140865976	0.02466	7.79e-05	3.94691	81.04
199.5	0.024810331736798683	-0.29629113198078466	0.02481	-0.0001283	3.94691	81.04
158.5	0.024911604109129546	-0.6502136301656902	0.02491	-0.0002827	3.94691	81.04
125.9	0.02505309833134417	-0.9011048245487423	0.02505	-0.000394	3.94691	81.04
100.0	0.02519471876723374	-1.1089294796465625	0.02519	-0.0004876	3.94691	81.04
79.43	0.02535594842714427	-1.241101396959189	0.02535	-0.0005492	3.94691	81.04
63.1	0.025487075160755497	-1.3500685905937235	0.02548	-0.0006005	3.94691	81.04
52.0	0.02558913530563313	-1.5310320667247979	0.02558	-0.0006837	3.94691	81.04
39.81	0.02575822783112223	-1.448217815658034	0.02575	-0.000651	3.94691	81.04
31.62	0.0258983450197112	-1.4545443570723093	0.02589	-0.0006574	3.94691	81.04
25.12	0.02598777869768788	-1.4019009511611467	0.02598	-0.0006358	3.94691	81.04
19.95	0.026107434362648507	-1.3673752359666118	0.0261	-0.000623	3.94691	81.04
15.85	0.026186503946880726	-1.2770160379435243	0.02618	-0.0005836	3.94691	81.04
12.59	0.02625654452588916	-1.2792839793852837	0.02625	-0.0005862	3.94691	81.04
10.0	0.02631523750605341	-1.1431506182184892	0.02631	-0.000525	3.94691	81.04
7.943	0.02639433588026037	-1.0385486517783928	0.02639	-0.0004784	3.94691	81.04
6.31	0.026494346642444308	-1.0378722951401511	0.02649	-0.0004799	3.94691	81.04
5.012	0.026533710062673105	-0.9581518097307784	0.02653	-0.0004437	3.94691	81.04
3.981	0.026594016786487897	-0.9958421429433638	0.02659	-0.0004622	3.94691	81.04
3.162	0.02664389899470421	-0.9802127784610966	0.02664	-0.0004558	3.94691	81.04
2.512	0.026683130170390427	-0.8776219523985018	0.02668	-0.0004087	3.94691	81.04
1.995	0.026723341684003518	-0.9061069541629287	0.02672	-0.0004226	3.94691	81.04
1.585	0.026783928122850093	-0.9812921701922975	0.02678	-0.0004587	3.94691	81.04
1.259	0.026865506271239334	-1.1600490001227053	0.02686	-0.0005439	3.94691	81.04
1.0	0.026905766092048002	-1.1862152169990967	0.0269	-0.000557	3.94691	81.04
0.7943	0.02691924646512231	-1.5017805689847974	0.02691	-0.0007055	3.94691	81.04
0.631	0.02699838688533076	-1.428171353987627	0.02699	-0.0006729	3.94691	81.04
0.5012	0.027092057641308825	-1.7094796040778653	0.02708	-0.0008082	3.94691	81.04
0.3981	0.027132021999106515	-1.705693258658175	0.02712	-0.0008076	3.94691	81.04
0.3162	0.027285410123544046	-1.9257321877799245	0.02727	-0.0009169	3.94691	81.04
0.2512	0.02737728520671836	-2.0361163047792292	0.02736	-0.0009727	3.94691	81.04
0.1995	0.027393731034672877	-2.385073300327285	0.02737	-0.00114	3.94691	81.04
0.1585	0.027538202846228002	-2.593303668066863	0.02751	-0.001246	3.94691	81.04
0.1259	0.027735356496717323	-2.8933536095871606	0.0277	-0.0014	3.94691	81.04
0.1	0.027886168901446465	-3.2974476622925977	0.02784	-0.001604	3.94691	81.04
0.07943	0.02802947600295089	-3.733170731881177	0.02797	-0.001825	3.94691	81.04
0.0631	0.028245220834682814	-4.182448925382047	0.02817	-0.00206	3.94691	81.04
0.05012	0.028518648284938053	-4.766978563819466	0.02842	-0.00237	3.94691	81.04
0.03981	0.02877769559919626	-5.399559244238444	0.02865	-0.002708	3.94691	81.04
0.03162	0.029124595516504603	-6.0942662453680505	0.02896	-0.003092	3.94691	81.04
0.02512	0.029457857627465035	-6.972547056040221	0.02924	-0.003576	3.94691	81.04
0.01995	0.029915280393136883	-7.778794993146814	0.02964	-0.004049	3.94691	81.04
0.01585	0.030360690967104156	-8.840571397809889	0.03	-0.004666	3.94691	81.04
0.01259	0.030994212379087806	-10.03550098049125	0.03052	-0.005401	3.94691	81.04
0.01	0.03166903631309295	-11.34718797776994	0.03105	-0.006231	3.94691	81.04
