Repository: chrisw-17/rapid-SOH-prediction

# Rapid EIS-based SOH Estimation for Unknown LIBs

---

**This repository accompanies the paper:**

> **Fast state of health evaluation of lithium-ion batteries using EIS for second-life and recycling assessment**  
> *Authors: Christopher Wett, Jörg Lampe, Joey Danz, Thomas Seeger, Bugra Turan*

## Overview

This repository provides a complete workflow for rapid State of Health (SOH) estimation of lithium-ion batteries using Electrochemical Impedance Spectroscopy (EIS) and neural network models. The code and data enable reproducible analysis, model training, and evaluation for the fully connected neural network model as described in the associated publication.

File: Warwick/Cell24_90SOH_35degC_70SOC_8104_200Cycles.txt
Freq(Hz)	Zmod(Ohm)	Zphz(Deg)	Zreal(Ohm)	Zimag(Ohm)	Capacity(Ah)	SOH
10000.0	0.0432334338215229	44.625155629266715	0.03077	0.03037	3.94691	81.04
7943.0	0.03848397328759077	41.12289969360898	0.02899	0.02531	3.94691	81.04
6310.0	0.034506361732295106	37.13224824852082	0.02751	0.02083	3.94691	81.04
5012.0	0.03140141557318714	32.95119992609425	0.02635	0.01708	3.94691	81.04
3981.0	0.028727208357235134	28.483118234826186	0.02525	0.0137	3.94691	81.04
3162.0	0.027366784612007308	24.158058716120905	0.02497	0.0112	3.94691	81.04
2512.0	0.026084911366535252	19.94726335462603	0.02452	0.008899	3.94691	81.04
1995.0	0.02489339679513425	16.566969511863967	0.02386	0.007098	3.94691	81.04
1585.0	0.02435768398267783	13.139367353972592	0.02372	0.005537	3.94691	81.04
1259.0	0.02409527123731958	10.12534047122074	0.02372	0.004236	3.94691	81.04
1000.0	0.02392017968159938	7.600974778708069	0.02371	0.003164	3.94691	81.04
794.3	0.02389416851451416	5.603223177519802	0.02378	0.002333	3.94691	81.04
631.0	0.024129898487146605	3.685347465562601	0.02408	0.001551	3.94691	81.04
501.2	0.024232585829828394	2.473942000807917	0.02421	0.001046	3.94691	81.04
398.1	0.02432882420175706	1.5432202462528344	0.02432	0.0006552	3.94691	81.04
316.2	0.02443233116691897	0.7914897882263681	0.02443	0.0003375	3.94691	81.04
251.2	0.024540148214387377	0.19913355168581254	0.02454	8.529e-05	3.94691	81.04
199.5	0.02468033140802611	-0.2969232008886271	0.02468	-0.0001279	3.94691	81.04
158.5	0.024791584622407662	-0.6478145477212398	0.02479	-0.0002803	3.94691	81.04
125.9	0.02492333483484905	-0.9372955657905405	0.02492	-0.0004077	3.94691	81.04
100.0	0.025075079702565253	-1.153301728232773	0.02507	-0.0005047	3.94691	81.04
79.43	0.025237095366939515	-1.3586748971950522	0.02523	-0.0005984	3.94691	81.04
63.1	0.025388278651574628	-1.4632300327701446	0.02538	-0.0006483	3.94691	81.04
52.0	0.025457589959774277	-1.3991346574400136	0.02545	-0.0006216	3.94691	81.04
39.81	0.02564912193428851	-1.5281209185408542	0.02564	-0.000684	3.94691	81.04
31.62	0.025799730080952397	-1.5736274614822818	0.02579	-0.0007085	3.94691	81.04
25.12	0.02588967437589743	-1.5663879728190009	0.02588	-0.0007077	3.94691	81.04
19.95	0.02604967481582064	-1.5616052933426532	0.02604	-0.0007099	3.94691	81.04
15.85	0.026098198152554517	-1.4361563910404165	0.02609	-0.0006541	3.94691	81.04
12.59	0.026217763901599238	-1.3944101497570947	0.02621	-0.000638	3.94691	81.04
10.0	0.026277412368990977	-1.360927709368817	0.02627	-0.0006241	3.94691	81.04
7.943	0.026356962906222713	-1.3170273140193758	0.02635	-0.0006058	3.94691	81.04
6.31	0.026475497356046027	-1.1676159379134838	0.02647	-0.0005395	3.94691	81.04
5.012	0.026496825884622485	-1.3005573252986018	0.02649	-0.0006014	3.94691	81.04
3.981	0.02658648977883316	-1.2659918582560106	0.02658	-0.0005874	3.94691	81.04
3.162	0.02666685926463782	-1.2995703214291685	0.02666	-0.0006048	3.94691	81.04
2.512	0.026747326520607625	-1.3410848059594775	0.02674	-0.000626	3.94691	81.04
1.995	0.026807995674611708	-1.3994062483845928	0.0268	-0.0006547	3.94691	81.04
1.585	0.02690864150435692	-1.4521050765042958	0.0269	-0.0006819	3.94691	81.04
1.259	0.026969733040020996	-1.5393473302897964	0.02696	-0.0007245	3.94691	81.04
1.0	0.027081097375106496	-1.6403233439979972	0.02707	-0.0007752	3.94691	81.04
0.7943	0.02711750478270447	-2.0588015868052496	0.0271	-0.0009742	3.94691	81.04
0.631	0.027267010635564727	-2.0239590310270636	0.02725	-0.000963	3.94691	81.04
0.5012	0.027331584220458206	-2.27720430711889	0.02731	-0.001086	3.94691	81.04
0.3981	0.027436298966879626	-2.508874330501396	0.02741	-0.001201	3.94691	81.04
0.3162	0.02763942338399989	-2.6439789031377168	0.02761	-0.001275	3.94691	81.04
0.2512	0.027736117698769595	-2.924300303369534	0.0277	-0.001415	3.94691	81.04
0.1995	0.02796216416874774	-3.1468685268594236	0.02792	-0.001535	3.94691	81.04
0.1585	0.02816355439215725	-3.533949089487609	0.02811	-0.001736	3.94691	81.04
0.1259	0.028353330245316864	-3.830205251046772	0.02829	-0.001894	3.94691	81.04
0.1	0.028629047766211155	-4.258718731312085	0.02855	-0.002126	3.94691	81.04
0.07943	0.028869681484214545	-4.762652800944467	0.02877	-0.002397	3.94691	81.04
0.0631	0.029164968866775772	-5.305947945875755	0.02904	-0.002697	3.94691	81.04
0.05012	0.02951338044006481	-5.843881573458174	0.02936	-0.003005	3.94691	81.04
0.03981	0.02990142110335226	-6.486621874657387	0.02971	-0.003378	3.94691	81.04
0.03162	0.030357511426334013	-7.171836178736307	0.03012	-0.00379	3.94691	81.04
0.02512	0.03082771441414365	-7.969242268409731	0.03053	-0.004274	3.94691	81.04
0.01995	0.031355951285202625	-8.881336162187763	0.03098	-0.004841	3.94691	81.04
0.01585	0.031904845337346485	-9.89750006168092	0.03143	-0.005484	3.94691	81.04
0.01259	0.0325771711632548	-10.98742744375393	0.03198	-0.006209	3.94691	81.04
0.01	0.03347149570903577	-12.32550035878007	0.0327	-0.007145	3.94691	81.04

File: Warwick/Cell24_90SOH_35degC_95SOC_8104_200Cycles.txt
Freq(Hz)	Zmod(Ohm)	Zphz(Deg)	Zreal(Ohm)	Zimag(Ohm)	Capacity(Ah)	SOH
10000.0	0.04333936432390304	44.654116807052056	0.03083	0.03046	3.94691	81.04
7943.0	0.038535702925988	41.23348048394296	0.02898	0.0254	3.94691	81.04
6310.0	0.03448499528780597	37.30520693113642	0.02743	0.0209	3.94691	81.04
5012.0	0.031428243667122095	33.09341607483016	0.02633	0.01716	3.94691	81.04
3981.0	0.028684046088374632	28.575388104465613	0.02519	0.01372	3.94691	81.04
3162.0	0.027325272185286645	24.220096830020417	0.02492	0.01121	3.94691	81.04
2512.0	0.02606135069408337	20.0619952321963	0.02448	0.00894	3.94691	81.04
1995.0	0.024856774046525025	16.606515549442904	0.02382	0.007104	3.94691	81.04
1585.0	0.024318960586340855	13.163084482666669	0.02368	0.005538	3.94691	81.04
1259.0	0.024035327353709997	10.138751816250364	0.02366	0.004231	3.94691	81.04
1000.0	0.023880929399837016	7.620803361736505	0.02367	0.003167	3.94691	81.04
794.3	0.023843236797884637	5.586256127898856	0.02373	0.002321	3.94691	81.04
631.0	0.024088638400706668	3.6416168466454018	0.02404	0.00153	3.94691	81.04
501.2	0.024181395513906967	2.410406768129483	0.02416	0.001017	3.94691	81.04
398.1	0.02428785608673602	1.4573299209509911	0.02428	0.0006177	3.94691	81.04
316.2	0.024381691570520694	0.6749215241870955	0.02438	0.0002872	3.94691	81.04
251.2	0.02451000937726463	0.05011918398367693	0.02451	2.144e-05	3.94691	81.04
199.5	0.024640856930106956	-0.47784130299738703	0.02464	-0.0002055	3.94691	81.04
158.5	0.02475298183330647	-0.8893442657962415	0.02475	-0.0003842	3.94691	81.04
125.9	0.02488570852919402	-1.2272499995131367	0.02488	-0.000533	3.94691	81.04
100.0	0.025028772218388978	-1.5169988800443042	0.02502	-0.0006626	3.94691	81.04
79.43	0.025222197098785825	-1.7819353620762615	0.02521	-0.0007843	3.94691	81.04
63.1	0.02538589850468169	-2.027879609107448	0.02537	-0.0008983	3.94691	81.04
52.0	0.02555203751171323	-2.379783003192975	0.02553	-0.001061	3.94691	81.04
39.81	0.025694290980682846	-2.4915869988363406	0.02567	-0.001117	3.94691	81.04
31.62	0.02589870384787625	-2.6977940634156248	0.02587	-0.001219	3.94691	81.04
25.12	0.026113030636063673	-2.882127894901799	0.02608	-0.001313	3.94691	81.04
19.95	0.026357260878171692	-3.0469491893605762	0.02632	-0.001401	3.94691	81.04
15.85	0.026600869835401997	-3.176484757664059	0.02656	-0.001474	3.94691	81.04
12.59	0.026842168615817914	-3.2120357854223864	0.0268	-0.001504	3.94691	81.04
10.0	0.027131220484895257	-3.158744608590256	0.02709	-0.001495	3.94691	81.04
7.943	0.02737965173262801	-3.083948959272135	0.02734	-0.001473	3.94691	81.04
6.31	0.027676709070986023	-2.9513119532231364	0.02764	-0.001425	3.94691	81.04
5.012	0.02789381166137034	-2.8213751228170634	0.02786	-0.001373	3.94691	81.04
3.981	0.028090983624643694	-2.691288120034865	0.02806	-0.001319	3.94691	81.04
3.162	0.02826664339818225	-2.487880044812724	0.02824	-0.001227	3.94691	81.04
2.512	0.02845531409069315	-2.4169591233622487	0.02843	-0.0012	3.94691	81.04
1.995	0.028571298692919085	-2.212463416150306	0.02855	-0.001103	3.94691	81.04
1.585	0.028710584616130685	-2.169771247948291	0.02869	-0.001087	3.94691	81.04
1.259	0.02879951388478632	-2.1093150202762025	0.02878	-0.00106	3.94691	81.04
1.0	0.028938514561048224	-2.049648459242878	0.02892	-0.001035	3.94691	81.04
0.7943	0.0290554147277233	-2.3966161578083596	0.02903	-0.001215	3.94691	81.04
0.631	0.029174198258049868	-2.333781754165363	0.02915	-0.001188	3.94691	81.04
0.5012	0.02931649051302014	-2.4359004347737936	0.02929	-0.001246	3.94691	81.04
0.3981	0.029436213479318293	-2.418194487673689	0.02941	-0.001242	3.94691	81.04
0.3162	0.02954869885460272	-2.525433213536731	0.02952	-0.001302	3.94691	81.04
0.2512	0.029682236927158975	-2.670579122040806	0.02965	-0.001383	3.94691	81.04
0.1995	0.029846222541554567	-2.823100482832968	0.02981	-0.00147	3.94691	81.04
0.1585	0.030062289267452674	-3.0394332542554463	0.03002	-0.001594	3.94691	81.04
0.1259	0.030281656559706244	-3.3471279301021664	0.03023	-0.001768	3.94691	81.04
0.1	0.030500303096854624	-3.6035200372324967	0.03044	-0.001917	3.94691	81.04
0.07943	0.03071401570944444	-3.9784924269334923	0.03064	-0.002131	3.94691	81.04
0.0631	0.031032172015506745	-4.417114319381966	0.03094	-0.00239	3.94691	81.04
0.05012	0.03139991600307236	-4.795463836586622	0.03129	-0.002625	3.94691	81.04
0.03981	0.03173297345034026	-5.247065514124979	0.0316	-0.002902	3.94691	81.04
0.03162	0.032130768447082	-5.552675226750778	0.03198	-0.003109	3.94691	81.04
0.02512	0.032584329377785264	-6.097270483225819	0.0324	-0.003461	3.94691	81.04
0.01995	0.0330891538725305	-6.597955234861838	0.03287	-0.003802	3.94691	81.04
0.01585	0.033592865254395914	-7.0344716860540215	0.03334	-0.004114	3.94691	81.04
0.01259	0.03414518450675	-7.666164644725088	0.03384	-0.004555	3.94691	81.04
0.01	0.034798619067428524	-8.232789112066577	0.03444	-0.004983	3.94691	81.04

File: Warwick/Cell25_80SOH_15degC_05SOC_8749_240Cycles.txt
Freq(Hz)	Zmod(Ohm)	Zphz(Deg)	Zreal(Ohm)	Zimag(Ohm)	Capacity(Ah)	SOH
10000.0	0.04072384682222444	41.26666067592187	0.03061	0.02686	4.26345	87.49
7943.0	0.03660772186301682	37.68692227913151	0.02897	0.02238	4.26345	87.49
6310.0	0.0331683493710495	33.589456259731584	0.02763	0.01835	4.26345	87.49
5012.0	0.030498093383029702	29.439623606225005	0.02656	0.01499	4.26345	87.49
3981.0	0.028163602397420683	24.927174940896446	0.02554	0.01187	4.26345	87.49
3162.0	0.02708708983999573	20.630811524984257	0.02535	0.009544	4.26345	87.49
2512.0	0.02606880403854385	16.463463929396884	0.025	0.007388	4.26345	87.49
1995.0	0.02511108671483574	13.176240428671152	0.02445	0.005724	4.26345	87.49
1585.0	0.024769879874557327	9.778712685155185	0.02441	0.004207	4.26345	87.49
1259.0	0.024702593487324363	6.776910400376289	0.02453	0.002915	4.26345	87.49
1000.0	0.02474894171474813	4.277610347944322	0.02468	0.001846	4.26345	87.49
794.3	0.024919470861356586	2.265108899363041	0.0249	0.0009849	4.26345	87.49
631.0	0.02538080783288822	0.45713747666935817	0.02538	0.0002025	4.26345	87.49
501.2	0.02569206074179337	-0.7256928641162492	0.02569	-0.0003254	4.26345	87.49
398.1	0.026010815058356014	-1.6523046776513077	0.026	-0.00075	4.26345	87.49
316.2	0.02632216556440598	-2.3515092964203625	0.0263	-0.00108	4.26345	87.49
251.2	0.026654769198025334	-2.9268113052896894	0.02662	-0.001361	4.26345	87.49
199.5	0.02700719933647323	-3.38788821458438	0.02696	-0.001596	4.26345	87.49
158.5	0.027328292226189325	-3.7429491909849344	0.02727	-0.001784	4.26345	87.49
125.9	0.027688258323701042	-4.023989890674185	0.02762	-0.001943	4.26345	87.49
100.0	0.02804634600086079	-4.22854736458129	0.02797	-0.002068	4.26345	87.49
79.43	0.02844605633475403	-4.457871729357075	0.02836	-0.002211	4.26345	87.49
63.1	0.028803584846334666	-4.619923481660399	0.02871	-0.00232	4.26345	87.49
52.0	0.02912023001282785	-4.755145051552405	0.02902	-0.002414	4.26345	87.49
39.81	0.029519566070658965	-4.938045751832398	0.02941	-0.002541	4.26345	87.49
31.62	0.029868591881774407	-5.107419570402536	0.02975	-0.002659	4.26345	87.49
25.12	0.0302099453988252	-5.316170601221686	0.03008	-0.002799	4.26345	87.49
19.95	0.03056145233787164	-5.514718546946332	0.03042	-0.002937	4.26345	87.49
15.85	0.030950916044601977	-5.845058893241218	0.03079	-0.003152	4.26345	87.49
12.59	0.03138384399655338	-6.204710479468474	0.0312	-0.003392	4.26345	87.49
10.0	0.03179594107743943	-6.524661218956116	0.03159	-0.003613	4.26345	87.49
7.943	0.03230525203430551	-7.2072907201298	0.03205	-0.004053	4.26345	87.49
6.31	0.0328537265618377	-7.796897907090765	0.03255	-0.004457	4.26345	87.49
5.012	0.03355429720617018	-8.450554120913981	0.03319	-0.004931	4.26345	87.49
3.981	0.03431968787736858	-9.18127444097131	0.03388	-0.005476	4.26345	87.49
3.162	0.03520984072670593	-9.857721230283607	0.03469	-0.006028	4.26345	87.49
2.512	0.036325590167263624	-10.389633529011794	0.03573	-0.006551	4.26345	87.49
1.995	0.03751585692743803	-10.89210293050083	0.03684	-0.007089	4.26345	87.49
1.585	0.03889504499290366	-11.080259458823734	0.03817	-0.007475	4.26345	87.49
1.259	0.04030801608861443	-11.202606331919775	0.03954	-0.007831	4.26345	87.49
1.0	0.041732485919245214	-10.969324519351462	0.04097	-0.007941	4.26345	87.49
0.7943	0.043173218828343116	-10.789388408755736	0.04241	-0.008082	4.26345	87.49
0.631	0.0444780305431794	-10.164164584191498	0.04378	-0.007849	4.26345	87.49
0.5012	0.04574105971662659	-9.452437660635871	0.04512	-0.007512	4.26345	87.49
0.3981	0.04683306648085304	-8.652962480030807	0.0463	-0.007046	4.26345	87.49
0.3162	0.047722606267889434	-7.897318890385473	0.04727	-0.006557	4.26345	87.49
0.2512	0.048506706556928805	-7.3327664998869615	0.04811	-0.006191	4.26345	87.49
0.1995	0.04920141664627147	-6.852023171121058	0.04885	-0.00587	4.26345	87.49
0.1585	0.04982446207436664	-6.4406417118020665	0.04951	-0.005589	4.26345	87.49
0.1259	0.05031160582807907	-6.17179692542766	0.05002	-0.005409	4.26345	87.49
0.1	0.05089030540289575	-6.12286002506415	0.0506	-0.005428	4.26345	87.49
0.07943	0.051380087825927276	-6.195494857461725	0.05108	-0.005545	4.26345	87.49
0.0631	0.05192327247968872	-6.396855673486356	0.0516	-0.005785	4.26345	87.49
0.05012	0.05250579557534577	-6.767148250713778	0.05214	-0.006187	4.26345	87.49
0.03981	0.053153198737234994	-7.2349191174040515	0.05273	-0.006694	4.26345	87.49
0.03162	0.053856099413158394	-7.938424043822663	0.05334	-0.007438	4.26345	87.49
0.02512	0.054548097272040574	-8.703198501662042	0.05392	-0.008254	4.26345	87.49
0.01995	0.05545882473511316	-9.736452037398564	0.05466	-0.009379	4.26345	87.49
0.01585	0.0564565363797674	-11.049200362101606	0.05541	-0.01082	4.26345	87.49
0.01259	0.05758747954199767	-12.46513736466591	0.05623	-0.01243	4.26345	87.49
0.01	0.05922262827669843	-14.212227166433587	0.05741	-0.01454	4.26345	87.49

File: Warwick/Cell25_80SOH_15degC_20SOC_8749_240Cycles.txt
Freq(Hz)	Zmod(Ohm)	Zphz(Deg)	Zreal(Ohm)	Zimag(Ohm)	Capacity(Ah)	SOH
10000.0	0.04050580822548786	41.38685477785449	0.03039	0.02678	4.26345	87.49
7943.0	0.03634443698834802	37.948264248081365	0.02866	0.02235	4.26345	87.49
6310.0	0.032943891694819545	33.91195611678459	0.02734	0.01838	4.26345	87.49
5012.0	0.030181386648065064	29.80139295857078	0.02619	0.015	4.26345	87.49
3981.0	0.027886527212975087	25.26017565521262	0.02522	0.0119	4.26345	87.49
3162.0	0.026789178785472316	20.999122413584434	0.02501	0.0096	4.26345	87.49
2512.0	0.025739616333581974	16.807981335199184	0.02464	0.007443	4.26345	87.49
1995.0	0.024761649783485752	13.475033289098015	0.02408	0.00577	4.26345	87.49
1585.0	0.02441417956843932	10.044141933789783	0.02404	0.004258	4.26345	87.49
1259.0	0.024345053214154207	7.068968812995133	0.02416	0.002996	4.26345	87.49
1000.0	0.024355481025838926	4.512013567175775	0.02428	0.001916	4.26345	87.49
794.3	0.0245337828310271	2.523028967196358	0.02451	0.00108	4.26345	87.49
631.0	0.024971648155658447	0.6582873783413287	0.02497	0.0002869	4.26345	87.49
501.2	0.025271031258933617	-0.5176205222053399	0.02527	-0.0002283	4.26345	87.49
398.1	0.025577759870637616	-1.411382078171831	0.02557	-0.00063	4.26345	87.49
316.2	0.025877115005347874	-2.0839733527739046	0.02586	-0.000941	4.26345	87.49
251.2	0.02618755431497947	-2.6285912411506076	0.02616	-0.001201	4.26345	87.49
199.5	0.026527498939779452	-3.0468434794363026	0.02649	-0.00141	4.26345	87.49
158.5	0.02682627489980672	-3.3658335685321816	0.02678	-0.001575	4.26345	87.49
125.9	0.02715351940356903	-3.5979204559788447	0.0271	-0.001704	4.26345	87.49
100.0	0.027469761939266965	-3.780082606613283	0.02741	-0.001811	4.26345	87.49
79.43	0.02785528560255665	-3.9235337264547345	0.02779	-0.001906	4.26345	87.49
63.1	0.028171582294929762	-4.085326973373008	0.0281	-0.002007	4.26345	87.49
52.0	0.02841549753215664	-4.177558879148526	0.02834	-0.00207	4.26345	87.49
39.81	0.028778488077034207	-4.232570903559838	0.0287	-0.002124	4.26345	87.49
31.62	0.02910281835149304	-4.323509727026469	0.02902	-0.002194	4.26345	87.49
25.12	0.029458830526685884	-4.450616663144384	0.02937	-0.002286	4.26345	87.49
19.95	0.029794251526091404	-4.558585869704218	0.0297	-0.002368	4.26345	87.49
15.85	0.030139824170024615	-4.664499667523715	0.03004	-0.002451	4.26345	87.49
12.59	0.030560710741080615	-4.652786650060639	0.03046	-0.002479	4.26345	87.49
10.0	0.030954715892735955	-4.714145960643596	0.03085	-0.002544	4.26345	87.49
7.943	0.03135714591604281	-4.737845769597173	0.03125	-0.00259	4.26345	87.49
6.31	0.03185546420945707	-4.663565741834113	0.03175	-0.00259	4.26345	87.49
5.012	0.0322736108299025	-4.592325721082897	0.03217	-0.002584	4.26345	87.49
3.981	0.03270791862836888	-4.434577434447816	0.03261	-0.002529	4.26345	87.49
3.162	0.03310739518597016	-4.164035862655517	0.03302	-0.002404	4.26345	87.49
2.512	0.03347875483048914	-3.9307620511440886	0.0334	-0.002295	4.26345	87.49
1.995	0.033801020694647674	-3.7148497475710287	0.03373	-0.00219	4.26345	87.49
1.585	0.03409620871885905	-3.2903803928965756	0.03404	-0.001957	4.26345	87.49
1.259	0.03436795927895633	-3.0272451822799904	0.03432	-0.001815	4.26345	87.49
1.0	0.03461311065189027	-2.8599253438040044	0.03457	-0.001727	4.26345	87.49
0.7943	0.03480427595856578	-2.8903561892142324	0.03476	-0.001755	4.26345	87.49
0.631	0.03493739337729705	-2.651114402221153	0.0349	-0.001616	4.26345	87.49
0.5012	0.035113305754371806	-2.495719329664952	0.03508	-0.001529	4.26345	87.49
0.3981	0.03527960494393326	-2.347406320687893	0.03525	-0.001445	4.26345	87.49
0.3162	0.03542018554440391	-2.3656068450712397	0.03539	-0.001462	4.26345	87.49
0.2512	0.03556907988689053	-2.3170065645741635	0.03554	-0.001438	4.26345	87.49
0.1995	0.035700814962686775	-2.3807326689031885	0.03567	-0.001483	4.26345	87.49
0.1585	0.035863944289494985	-2.4930226597477807	0.03583	-0.00156	4.26345	87.49
0.1259	0.03590960172432994	-2.691096705462122	0.03587	-0.001686	4.26345	87.49
0.1	0.03608755331135654	-2.941690612357974	0.03604	-0.001852	4.26345	87.49
0.07943	0.03628693875211851	-3.210134593095914	0.03623	-0.002032	4.26345	87.49
0.0631	0.03651447878581865	-3.660119106909492	0.03644	-0.002331	4.26345	87.49
0.05012	0.03670621794737235	-4.149452220918883	0.03661	-0.002656	4.26345	87.49
0.03981	0.036988790950773176	-4.782680080717843	0.03686	-0.003084	4.26345	87.49
0.03162	0.03729175545613266	-5.5011478215230465	0.03712	-0.003575	4.26345	87.49
0.02512	0.03774042566002667	-6.195507858369352	0.03752	-0.004073	4.26345	87.49
0.01995	0.03817930591302047	-7.298126101054323	0.03787	-0.00485	4.26345	87.49
0.01585	0.03875058033113827	-8.347987781699063	0.03834	-0.005626	4.26345	87.49
0.01259	0.03938039640481036	-9.590527761831396	0.03883	-0.006561	4.26345	87.49
0.01	0.040196170663385336	-10.907384781089405	0.03947	-0.007606	4.26345	87.49

File: Warwick/Cell25_80SOH_15degC_50SOC_8749_240Cycles.txt
Freq(Hz)	Zmod(Ohm)	Zphz(Deg)	Zreal(Ohm)	Zimag(Ohm)	Capacity(Ah)	SOH
10000.0	0.0403991905859511	41.72893995432017	0.03015	0.02689	4.26345	87.49
7943.0	0.03620379261900609	38.202559033504244	0.02845	0.02239	4.26345	87.49
6310.0	0.0327813514059442	34.2087646175463	0.02711	0.01843	4.26345	87.49
5012.0	0.030062642931053152	30.019100865220818	0.02603	0.01504	4.26345	87.49
3981.0	0.027664146471561343	25.59245958462414	0.02495	0.01195	4.26345	87.49
3162.0	0.026552872707110244	21.294525804052363	0.02474	0.009643	4.26345	87.49
2512.0	0.025512834495602404	17.138062891975597	0.02438	0.007518	4.26345	87.49
1995.0	0.024506985453131524	13.795820801279032	0.0238	0.005844	4.26345	87.49
1585.0	0.024142384409995627	10.344116317425474	0.02375	0.004335	4.26345	87.49
1259.0	0.02403329698564057	7.271684140134394	0.02384	0.003042	4.26345	87.49
1000.0	0.024075229510847868	4.822537519280466	0.02399	0.002024	4.26345	87.49
794.3	0.024207904576811268	2.7513033550106405	0.02418	0.001162	4.26345	87.49
631.0	0.024643001382948466	0.8942438107107331	0.02464	0.0003846	4.26345	87.49
501.2	0.024930232636098684	-0.24752174349147257	0.02493	-0.0001077	4.26345	87.49
398.1	0.02521503549888439	-1.145081288583817	0.02521	-0.0005039	4.26345	87.49
316.2	0.025492928808593177	-1.8248424404329124	0.02548	-0.0008118	4.26345	87.49
251.2	0.025792079966532364	-2.370962251654388	0.02577	-0.001067	4.26345	87.49
199.5	0.026090684640307928	-2.7790603863299594	0.02606	-0.001265	4.26345	87.49
158.5	0.026377872715592512	-3.0706685823272206	0.02634	-0.001413	4.26345	87.49
125.9	0.026673973476030902	-3.290401182335398	0.02663	-0.001531	4.26345	87.49
100.0	0.026969121769164082	-3.458654408064673	0.02692	-0.001627	4.26345	87.49
79.43	0.02730473372878776	-3.628430000504804	0.02725	-0.001728	4.26345	87.49
63.1	0.027608870023961504	-3.7422915643428687	0.02755	-0.001802	4.26345	87.49
52.0	0.02788204226738063	-3.822959829336381	0.02782	-0.001859	4.26345	87.49
39.81	0.028163019884238267	-3.8336974636934715	0.0281	-0.001883	4.26345	87.49
31.62	0.028485796899507657	-3.8950208651918747	0.02842	-0.001935	4.26345	87.49
25.12	0.02877750857874948	-3.925323492024946	0.02871	-0.00197	4.26345	87.49
19.95	0.029098881438983183	-3.943086420598331	0.02903	-0.002001	4.26345	87.49
15.85	0.02942025703490709	-3.9604612799832744	0.02935	-0.002032	4.26345	87.49
12.59	0.02975119575748175	-3.9645976568433987	0.02968	-0.002057	4.26345	87.49
10.0	0.030058693601019988	-3.8743019410836967	0.02999	-0.002031	4.26345	87.49
7.943	0.030406573647815037	-3.792139766167012	0.03034	-0.002011	4.26345	87.49
6.31	0.030756077854628992	-3.7564525478040687	0.03069	-0.002015	4.26345	87.49
5.012	0.031065911687893532	-3.4380488073646247	0.03101	-0.001863	4.26345	87.49
3.981	0.03134476039149127	-3.3872844842707464	0.03129	-0.001852	4.26345	87.49
3.162	0.0316169832368618	-3.123939955938153	0.03157	-0.001723	4.26345	87.49
2.512	0.031888770499973816	-2.825618040998139	0.03185	-0.001572	4.26345	87.49
1.995	0.03209605958680909	-2.7162066820015536	0.03206	-0.001521	4.26345	87.49
1.585	0.03230373780230393	-2.618830809265199	0.03227	-0.001476	4.26345	87.49
1.259	0.0324186234130939	-2.407869880000661	0.03239	-0.001362	4.26345	87.49
1.0	0.032625473498479676	-2.2642885856473063	0.0326	-0.001289	4.26345	87.49
0.7943	0.03268986401011788	-2.449278687773934	0.03266	-0.001397	4.26345	87.49
0.631	0.03290696923145612	-2.319837893989049	0.03288	-0.001332	4.26345	87.49
0.5012	0.033044222263506215	-2.193935006116498	0.03302	-0.001265	4.26345	87.49
0.3981	0.0331755196040695	-2.247468289387076	0.03315	-0.001301	4.26345	87.49
0.3162	0.03328492968296613	-2.2176821264273268	0.03326	-0.001288	4.26345	87.49
0.2512	0.0334147941636635	-2.2073430064917123	0.03339	-0.001287	4.26345	87.49
0.1995	0.0335374648564855	-2.3189470086741224	0.03351	-0.001357	4.26345	87.49
0.1585	0.033662682439163996	-2.5249666394988197	0.03363	-0.001483	4.26345	87.49
0.1259	0.033798559081712344	-2.737115828256722	0.03376	-0.001614	4.26345	87.49
0.1	0.033938033605381446	-3.048724082487886	0.03389	-0.001805	4.26345	87.49
0.07943	0.034100001231671534	-3.3994152395241124	0.03404	-0.002022	4.26345	87.49
0.0631	0.03430571649157032	-3.807409020614784	0.03423	-0.002278	4.26345	87.49
0.05012	0.034549030319243404	-4.339179143878683	0.03445	-0.002614	4.26345	87.49
0.03981	0.03482746802453489	-4.903541498354073	0.0347	-0.002977	4.26345	87.49
0.03162	0.035155261853668504	-5.723566770222294	0.03498	-0.003506	4.26345	87.49
0.02512	0.03554104973126146	-6.536733750151207	0.03531	-0.004046	4.26345	87.49
0.01995	0.03607973504614467	-7.390534405765977	0.03578	-0.004641	4.26345	87.49
0.01585	0.03662830420590066	-8.457285822680339	0.03623	-0.005387	4.26345	87.49
0.01259	0.03729755891476009	-9.648196761342474	0.03677	-0.006251	4.26345	87.49
0.01	0.038080553882526444	-11.08567475372224	0.03737	-0.007322	4.26345	87.49

File: Warwick/Cell25_80SOH_15degC_70SOC_8749_240Cycles.txt
Freq(Hz)	Zmod(Ohm)	Zphz(Deg)	Zreal(Ohm)	Zimag(Ohm)	Capacity(Ah)	SOH
10000.0	0.04031286891304066	41.76219289055049	0.03007	0.02685	4.26345	87.49
7943.0	0.03612197392170035	38.345203607588445	0.02833	0.02241	4.26345	87.49
6310.0	0.03270215283433187	34.40926430300437	0.02698	0.01848	4.26345	87.49
5012.0	0.029960200266353362	30.176595900236627	0.0259	0.01506	4.26345	87.49
3981.0	0.027582664845877385	25.719658350419188	0.02485	0.01197	4.26345	87.49
3162.0	0.026469576876104385	21.427589373605414	0.02464	0.00967	4.26345	87.49
2512.0	0.025390116758297904	17.235291026798322	0.02425	0.007523	4.26345	87.49
1995.0	0.024391662530463147	13.874444522647744	0.02368	0.005849	4.26345	87.49
1585.0	0.024023622978227077	10.386120957033915	0.02363	0.004331	4.26345	87.49
1259.0	0.023938064437209625	7.375581548843761	0.02374	0.003073	4.26345	87.49
1000.0	0.023946794545408368	4.879680800187836	0.02386	0.002037	4.26345	87.49
794.3	0.02409974499865092	2.846971124456455	0.02407	0.001197	4.26345	87.49
631.0	0.02452343761302644	0.9593576051472831	0.02452	0.0004106	4.26345	87.49
501.2	0.024800171982661733	-0.21337958591832695	0.0248	-9.236e-05	4.26345	87.49
398.1	0.025084585229977398	-1.0955226100267668	0.02508	-0.0004796	4.26345	87.49
316.2	0.025351949646723427	-1.7592458762473242	0.02534	-0.0007783	4.26345	87.49
251.2	0.025640656017348697	-2.2999877275057043	0.02562	-0.001029	4.26345	87.49
199.5	0.02593903677856986	-2.7112867129890024	0.02591	-0.001227	4.26345	87.49
158.5	0.026216135794582693	-3.0086522503743893	0.02618	-0.001376	4.26345	87.49
125.9	0.026502652867213126	-3.251062615570543	0.02646	-0.001503	4.26345	87.49
100.0	0.026797987032611235	-3.429361913128713	0.02675	-0.001603	4.26345	87.49
79.43	0.027113850040154756	-3.6116608010598665	0.02706	-0.001708	4.26345	87.49
63.1	0.027408840270978264	-3.754977653987871	0.02735	-0.001795	4.26345	87.49
52.0	0.02767237880992525	-3.8478181712000232	0.02761	-0.001857	4.26345	87.49
39.81	0.027985118616864927	-3.9094070092144144	0.02792	-0.001908	4.26345	87.49
31.62	0.028297268419407554	-3.951455142486388	0.02823	-0.00195	4.26345	87.49
25.12	0.028591870802729926	-4.063344147236213	0.02852	-0.002026	4.26345	87.49
19.95	0.028913406596248737	-4.0836401822481445	0.02884	-0.002059	4.26345	87.49
15.85	0.029269587441574915	-4.226200129371028	0.02919	-0.002157	4.26345	87.49
12.59	0.029567544706992493	-4.150505948307132	0.02949	-0.00214	4.26345	87.49
10.0	0.029976769939404745	-4.101413345713469	0.0299	-0.002144	4.26345	87.49
7.943	0.03032967703421848	-4.15398992372823	0.03025	-0.002197	4.26345	87.49
6.31	0.030697220981711033	-4.064871702237859	0.03062	-0.002176	4.26345	87.49
5.012	0.031020486778901454	-3.8632198919408274	0.03095	-0.00209	4.26345	87.49
3.981	0.03135494201876316	-3.6882683257866558	0.03129	-0.002017	4.26345	87.49
3.162	0.03166729094823237	-3.44699518255991	0.03161	-0.001904	4.26345	87.49
2.512	0.03188227603230359	-3.2815092996203328	0.03183	-0.001825	4.26345	87.49
1.995	0.03212704536679338	-3.101085050512601	0.03208	-0.001738	4.26345	87.49
1.585	0.032334719729727054	-3.013718824862588	0.03229	-0.0017	4.26345	87.49
1.259	0.032599978466250554	-2.837830359028802	0.03256	-0.001614	4.26345	87.49
1.0	0.032779758937490674	-2.822253653686981	0.03274	-0.001614	4.26345	87.49
0.7943	0.032957940302755576	-3.0907269744143124	0.03291	-0.001777	4.26345	87.49
0.631	0.033113615039738566	-2.9410347016881295	0.03307	-0.001699	4.26345	87.49
0.5012	0.033305170109158726	-2.9843961337079903	0.03326	-0.001734	4.26345	87.49
0.3981	0.033553754916551444	-2.9263596618617287	0.03351	-0.001713	4.26345	87.49
0.3162	0.033677923273266124	-3.0569598065086563	0.03363	-0.001796	4.26345	87.49
0.2512	0.03392130783150909	-3.1517221398552207	0.03387	-0.001865	4.26345	87.49
0.1995	0.03411738682841932	-3.3236612670746033	0.03406	-0.001978	4.26345	87.49
0.1585	0.03434475307816319	-3.5188916779268338	0.03428	-0.002108	4.26345	87.49
0.1259	0.034578657593955266	-3.865327126607303	0.0345	-0.002331	4.26345	87.49
0.1	0.03489580284217573	-4.2465832165928195	0.0348	-0.002584	4.26345	87.49
0.07943	0.03516294009322884	-4.593412227162783	0.03505	-0.002816	4.26345	87.49
0.0631	0.03547833846165855	-5.061376962867339	0.03534	-0.00313	4.26345	87.49
0.05012	0.03586075314323446	-5.7551075467489055	0.03568	-0.003596	4.26345	87.49
0.03981	0.03630470340052374	-6.378010966871112	0.03608	-0.004033	4.26345	87.49
0.03162	0.03680309139189261	-7.1111131686082745	0.03652	-0.004556	4.26345	87.49
0.02512	0.03735260317568242	-7.989966357305895	0.03699	-0.005192	4.26345	87.49
0.01995	0.037988295421089904	-8.908879196910386	0.03753	-0.005883	4.26345	87.49
0.01585	0.03868774384737368	-9.999915459176913	0.0381	-0.006718	4.26345	87.49
0.01259	0.039612027516904506	-11.182282197650398	0.03886	-0.007682	4.26345	87.49
0.01	0.04066730245541251	-12.521625374065843	0.0397	-0.008817	4.26345	87.49

File: Warwick/Cell25_80SOH_15degC_95SOC_8749_240Cycles.txt
Freq(Hz)	Zmod(Ohm)	Zphz(Deg)	Zreal(Ohm)	Zimag(Ohm)	Capacity(Ah)	SOH
10000.0	0.04034776945507645	41.775053786720285	0.03009	0.02688	4.26345	87.49
7943.0	0.03612981732585981	38.335365144727064	0.02834	0.02241	4.26345	87.49
6310.0	0.032682181689722	34.32703925589239	0.02699	0.01843	4.26345	87.49
5012.0	0.029914165540760117	30.139248307776047	0.02587	0.01502	4.26345	87.49
3981.0	0.027560306602068128	25.718972477338873	0.02483	0.01196	4.26345	87.49
3162.0	0.02644402013688539	21.40509874090654	0.02462	0.009651	4.26345	87.49
2512.0	0.02538478924474261	17.19648772750088	0.02425	0.007505	4.26345	87.49
1995.0	0.024371436662617985	13.779658620208144	0.02367	0.005805	4.26345	87.49
1585.0	0.024018053626386964	10.313381199200517	0.02363	0.0043	4.26345	87.49
1259.0	0.023923043054762075	7.283648547720479	0.02373	0.003033	4.26345	87.49
1000.0	0.02396202748099584	4.7421960594348205	0.02388	0.001981	4.26345	87.49
794.3	0.024107206909967815	2.7223542982425353	0.02408	0.001145	4.26345	87.49
631.0	0.024542553167916332	0.8264588112100799	0.02454	0.000354	4.26345	87.49
501.2	0.024830453681115052	-0.3463548831466397	0.02483	-0.0001501	4.26345	87.49
398.1	0.025125824981480707	-1.2337669442888575	0.02512	-0.000541	4.26345	87.49
316.2	0.025403898048134265	-1.895327033068876	0.02539	-0.0008402	4.26345	87.49
251.2	0.02570342018097981	-2.4460778645595327	0.02568	-0.001097	4.26345	87.49
199.5	0.02600236737299125	-2.85910412511925	0.02597	-0.001297	4.26345	87.49
158.5	0.02628003234396792	-3.1628991008078335	0.02624	-0.00145	4.26345	87.49
125.9	0.026577245079202623	-3.416845145699038	0.02653	-0.001584	4.26345	87.49
100.0	0.026873444810816494	-3.614104733028016	0.02682	-0.001694	4.26345	87.49
79.43	0.027170355168823244	-3.81968574153512	0.02711	-0.00181	4.26345	87.49
63.1	0.02747625791478891	-3.979834682195923	0.02741	-0.001907	4.26345	87.49
52.0	0.027658613649277505	-4.036616648187474	0.02759	-0.001947	4.26345	87.49
39.81	0.02806784674676702	-4.268288281205108	0.02799	-0.002089	4.26345	87.49
31.62	0.028345193878327943	-4.443354307199079	0.02826	-0.002196	4.26345	87.49
25.12	0.028617889946674965	-4.740364580148784	0.02852	-0.002365	4.26345	87.49
19.95	0.028901916562747185	-5.043845009774088	0.02879	-0.002541	4.26345	87.49
15.85	0.02921002240670144	-5.408066394672707	0.02908	-0.002753	4.26345	87.49
12.59	0.029571548826532575	-5.8031330959507015	0.02942	-0.00299	4.26345	87.49
10.0	0.02996871575493351	-6.260385016368348	0.02979	-0.003268	4.26345	87.49
7.943	0.030458764518607778	-6.871162362933257	0.03024	-0.003644	4.26345	87.49
6.31	0.031010764598764732	-7.576939815974433	0.03074	-0.004089	4.26345	87.49
5.012	0.03171375884375739	-8.193977221242498	0.03139	-0.00452	4.26345	87.49
3.981	0.032486612765876346	-8.848204514750313	0.0321	-0.004997	4.26345	87.49
3.162	0.0334705064347703	-9.199472265525605	0.03304	-0.005351	4.26345	87.49
2.512	0.03453579750056454	-9.420865395554854	0.03407	-0.005653	4.26345	87.49
1.995	0.03565328175638254	-9.346076953287506	0.03518	-0.00579	4.26345	87.49
1.585	0.03675135541718156	-9.088121717234873	0.03629	-0.005805	4.26345	87.49
1.259	0.03784852267922752	-8.528520005289224	0.03743	-0.005613	4.26345	87.49
1.0	0.03875095096897623	-7.934174716220118	0.03838	-0.005349	4.26345	87.49
0.7943	0.03959335435398219	-7.551132872715424	0.03925	-0.005203	4.26345	87.49
0.631	0.040294575515818505	-6.692558326002494	0.04002	-0.004696	4.26345	87.49
0.5012	0.04084079432381305	-5.960467772630694	0.04062	-0.004241	4.26345	87.49
0.3981	0.04133697667948154	-5.303729477445607	0.04116	-0.003821	4.26345	87.49
0.3162	0.04170180481705797	-4.890292250165665	0.04155	-0.003555	4.26345	87.49
0.2512	0.04212764803546479	-4.4613964011264	0.042	-0.003277	4.26345	87.49
0.1995	0.04240215588858661	-4.168218486397947	0.04229	-0.003082	4.26345	87.49
0.1585	0.04268387255158557	-3.998013302173806	0.04258	-0.002976	4.26345	87.49
0.1259	0.042971791165833426	-3.944452339317933	0.04287	-0.002956	4.26345	87.49
0.1	0.04324727391408619	-3.843597427477776	0.04315	-0.002899	4.26345	87.49
0.07943	0.043553581988167174	-3.9523365821157657	0.04345	-0.003002	4.26345	87.49
0.0631	0.043874740352508074	-4.144604864593276	0.04376	-0.003171	4.26345	87.49
0.05012	0.04417872112227786	-4.374832943816371	0.04405	-0.00337	4.26345	87.49
0.03981	0.04459944398756559	-4.691735017361568	0.04445	-0.003648	4.26345	87.49
0.03162	0.045057013882413476	-5.080452282868854	0.04488	-0.00399	4.26345	87.49
0.02512	0.045489906847563454	-5.506308634395106	0.04528	-0.004365	4.26345	87.49
0.01995	0.04608057400901165	-5.977831862481333	0.04583	-0.004799	4.26345	87.49
0.01585	0.04673828820143074	-6.476651268225608	0.04644	-0.005272	4.26345	87.49
0.01259	0.04743795430875999	-7.140896179766126	0.04707	-0.005897	4.26345	87.49
0.01	0.04828482288462908	-7.783229657101492	0.04784	-0.006539	4.26345	87.49

File: Warwick/Cell25_80SOH_25degC_05SOC_8749_240Cycles.txt
Freq(Hz)	Zmod(Ohm)	Zphz(Deg)	Zreal(Ohm)	Zimag(Ohm)	Capacity(Ah)	SOH
10000.0	0.041013678206178975	41.599895312537406	0.03067	0.02723	4.26345	87.49
7943.0	0.036838471738116385	38.098698238223264	0.02899	0.02273	4.26345	87.49
6310.0	0.03340551601158108	34.22761594183443	0.02762	0.01879	4.26345	87.49
5012.0	0.03059149228135169	30.160717345160744	0.02645	0.01537	4.26345	87.49
3981.0	0.028213365626950645	25.711309156098146	0.02542	0.01224	4.26345	87.49
3162.0	0.02708624671304609	21.508769973922636	0.0252	0.009931	4.26345	87.49
2512.0	0.025987252817487268	17.459507937848414	0.02479	0.007797	4.26345	87.49
1995.0	0.02496357604591137	14.20769553994337	0.0242	0.006127	4.26345	87.49
1585.0	0.024575472813356	10.925856964879157	0.02413	0.004658	4.26345	87.49
1259.0	0.02440671589952241	7.986349446985634	0.02417	0.003391	4.26345	87.49
1000.0	0.02437872041350817	5.656805937274166	0.02426	0.002403	4.26345	87.49
794.3	0.024441317251735838	3.713496661327711	0.02439	0.001583	4.26345	87.49
631.0	0.02478366859445954	1.9029909588338925	0.02477	0.000823	4.26345	87.49
501.2	0.02498212974187749	0.7481513624497418	0.02498	0.0003262	4.26345	87.49
398.1	0.025180089777790706	-0.15300075683402672	0.02518	-6.724e-05	4.26345	87.49
316.2	0.025362902548604332	-0.8668262329936857	0.02536	-0.0003837	4.26345	87.49
251.2	0.02557812616455709	-1.444300536529701	0.02557	-0.0006447	4.26345	87.49
199.5	0.02581497272533907	-1.9515209465837453	0.0258	-0.0008791	4.26345	87.49
158.5	0.02602159872106247	-2.3346119535598824	0.026	-0.00106	4.26345	87.49
125.9	0.02626811422618685	-2.65109317553721	0.02624	-0.001215	4.26345	87.49
100.0	0.026504149203473784	-2.9088252202710043	0.02647	-0.001345	4.26345	87.49
79.43	0.026801172082578775	-3.176272591104528	0.02676	-0.001485	4.26345	87.49
63.1	0.027046365541417944	-3.3553892076591882	0.027	-0.001583	4.26345	87.49
52.0	0.02721945076595044	-3.4542219121950453	0.02717	-0.00164	4.26345	87.49
39.81	0.027549719944130104	-3.7732642063541357	0.02749	-0.001813	4.26345	87.49
31.62	0.027797848495881836	-4.003967327966944	0.02773	-0.001941	4.26345	87.49
25.12	0.028046789049729026	-4.240771183758798	0.02797	-0.002074	4.26345	87.49
19.95	0.028349349216516415	-4.550148683907046	0.02826	-0.002249	4.26345	87.49
15.85	0.028645394481486897	-4.916458865435134	0.02854	-0.002455	4.26345	87.49
12.59	0.028978953207457307	-5.193175887560264	0.02886	-0.002623	4.26345	87.49
10.0	0.02936610079666689	-5.518393895975719	0.02923	-0.002824	4.26345	87.49
7.943	0.029821043325142065	-5.957214199271491	0.02966	-0.003095	4.26345	87.49
6.31	0.030326154141268886	-6.351666966968791	0.03014	-0.003355	4.26345	87.49
5.012	0.030905107992045586	-6.763990568982367	0.03069	-0.00364	4.26345	87.49
3.981	0.031483737071701004	-7.134045349262481	0.03124	-0.00391	4.26345	87.49
3.162	0.032235532274184645	-7.359146224190153	0.03197	-0.004129	4.26345	87.49
2.512	0.03298137961031952	-7.489602716214303	0.0327	-0.004299	4.26345	87.49
1.995	0.033779500721591485	-7.506655764397772	0.03349	-0.004413	4.26345	87.49
1.585	0.034554500792226765	-7.35741893977117	0.03427	-0.004425	4.26345	87.49
1.259	0.03532429148617138	-7.0131582170790185	0.03506	-0.004313	4.26345	87.49
1.0	0.0360380485181981	-6.726276770497184	0.03579	-0.004221	4.26345	87.49
0.7943	0.03663614893790012	-6.508925155273188	0.0364	-0.004153	4.26345	87.49
0.631	0.03719734108777131	-6.052381669851274	0.03699	-0.003922	4.26345	87.49
0.5012	0.037667033344822895	-5.712106700591865	0.03748	-0.003749	4.26345	87.49
0.3981	0.038099420218685745	-5.405328989800149	0.03793	-0.003589	4.26345	87.49
0.3162	0.038513935140413784	-5.124391788535434	0.03836	-0.00344	4.26345	87.49
0.2512	0.038845586621905966	-4.962074202496985	0.0387	-0.00336	4.26345	87.49
0.1995	0.03916111679970325	-5.035078259049306	0.03901	-0.003437	4.26345	87.49
0.1585	0.03952695613122771	-5.1076826055587485	0.03937	-0.003519	4.26345	87.49
0.1259	0.03988707822089755	-5.246058780852818	0.03972	-0.003647	4.26345	87.49
0.1	0.04024226063481027	-5.602923457104486	0.04005	-0.003929	4.26345	87.49
0.07943	0.040685221211147427	-6.03148818659127	0.04046	-0.004275	4.26345	87.49
0.0631	0.0411625820861617	-6.47515266089428	0.0409	-0.004642	4.26345	87.49
0.05012	0.04167354369381131	-7.253938541784716	0.04134	-0.005262	4.26345	87.49
0.03981	0.042209456582619015	-7.987086365391363	0.0418	-0.005865	4.26345	87.49
0.03162	0.04283743040846405	-8.91435695919666	0.04232	-0.006638	4.26345	87.49
0.02512	0.0435411630643923	-9.997536566600095	0.04288	-0.007559	4.26345	87.49
0.01995	0.04436643692026666	-11.407440944862786	0.04349	-0.008775	4.26345	87.49
0.01585	0.04523951038638681	-13.056320061273901	0.04407	-0.01022	4.26345	87.49
0.01259	0.046482988286038585	-14.948091161810284	0.04491	-0.01199	4.26345	87.49
0.01	0.048126422056911734	-17.135990084818292	0.04599	-0.01418	4.26345	87.49
