Repository: chrisw-17/rapid-SOH-prediction

# Rapid EIS-based SOH Estimation for Unknown LIBs

---

**This repository accompanies the paper:**

> **Fast state of health evaluation of lithium-ion batteries using EIS for second-life and recycling assessment**  
> *Authors: Christopher Wett, Jörg Lampe, Joey Danz, Thomas Seeger, Bugra Turan*

## Overview

This repository provides a complete workflow for rapid State of Health (SOH) estimation of lithium-ion batteries using Electrochemical Impedance Spectroscopy (EIS) and neural network models. The code and data enable reproducible analysis, model training, and evaluation for the fully connected neural network model as described in the associated publication.

File: Warwick/Cell25_80SOH_25degC_20SOC_8749_240Cycles.txt
Freq(Hz)	Zmod(Ohm)	Zphz(Deg)	Zreal(Ohm)	Zimag(Ohm)	Capacity(Ah)	SOH
10000.0	0.041074081852185085	42.23709387831734	0.03041	0.02761	4.26345	87.49
7943.0	0.036825818388733736	38.74971249930248	0.02872	0.02305	4.26345	87.49
6310.0	0.03323631898992426	34.8663284017498	0.02727	0.019	4.26345	87.49
5012.0	0.030382968913521272	30.717964449717556	0.02612	0.01552	4.26345	87.49
3981.0	0.028009287745317624	26.299752481386452	0.02511	0.01241	4.26345	87.49
3162.0	0.026831358519463753	22.043296245734155	0.02487	0.01007	4.26345	87.49
2512.0	0.025710886488022926	17.94587960880367	0.02446	0.007922	4.26345	87.49
1995.0	0.024686372029927763	14.684732527466533	0.02388	0.006258	4.26345	87.49
1585.0	0.024264277776187775	11.346979948416845	0.02379	0.004774	4.26345	87.49
1259.0	0.024089595866265585	8.419039328449607	0.02383	0.003527	4.26345	87.49
1000.0	0.02403050147208751	5.973937253736566	0.0239	0.002501	4.26345	87.49
794.3	0.024089424671419616	4.025289579827387	0.02403	0.001691	4.26345	87.49
631.0	0.024417988377628493	2.1994057296023692	0.0244	0.0009371	4.26345	87.49
501.2	0.02459417778438629	1.056089282678279	0.02459	0.0004533	4.26345	87.49
398.1	0.024780133695361695	0.18821064072268473	0.02478	8.14e-05	4.26345	87.49
316.2	0.024950962880017274	-0.5033631964238257	0.02495	-0.0002192	4.26345	87.49
251.2	0.02515429834044273	-1.0592247402987414	0.02515	-0.000465	4.26345	87.49
199.5	0.02535891602099743	-1.5193945147213328	0.02535	-0.0006724	4.26345	87.49
158.5	0.025533591384683824	-1.8695315420619534	0.02552	-0.000833	4.26345	87.49
125.9	0.025747951329960213	-2.1396357262532937	0.02573	-0.0009613	4.26345	87.49
100.0	0.02596201766042077	-2.3598515936085454	0.02594	-0.001069	4.26345	87.49
79.43	0.026206086335048197	-2.5566961231991443	0.02618	-0.001169	4.26345	87.49
63.1	0.026428684435665727	-2.669699010924161	0.0264	-0.001231	4.26345	87.49
52.0	0.02663121328441496	-2.774305711263604	0.0266	-0.001289	4.26345	87.49
39.81	0.026846528639658425	-2.989231614248468	0.02681	-0.0014	4.26345	87.49
31.62	0.027107480978504808	-3.013342959578938	0.02707	-0.001425	4.26345	87.49
25.12	0.027359680718166284	-3.0862022458535923	0.02732	-0.001473	4.26345	87.49
19.95	0.027610775070613283	-3.1142190220517456	0.02757	-0.0015	4.26345	87.49
15.85	0.027859872576880176	-3.065752063514158	0.02782	-0.00149	4.26345	87.49
12.59	0.028062342756797764	-3.147892234488992	0.02802	-0.001541	4.26345	87.49
10.0	0.028417324574984183	-2.9369125732626986	0.02838	-0.001456	4.26345	87.49
7.943	0.028614760177223225	-2.8244086937244766	0.02858	-0.00141	4.26345	87.49
6.31	0.028861403569473195	-2.6730544209057197	0.02883	-0.001346	4.26345	87.49
5.012	0.029006602076079163	-2.4540316745270756	0.02898	-0.001242	4.26345	87.49
3.981	0.029215819071181284	-2.4089672353353984	0.02919	-0.001228	4.26345	87.49
3.162	0.029330001517217826	-2.1161075723697773	0.02931	-0.001083	4.26345	87.49
2.512	0.029478175401472868	-2.0121096977647763	0.02946	-0.001035	4.26345	87.49
1.995	0.029647620208036934	-1.9754668139721963	0.02963	-0.001022	4.26345	87.49
1.585	0.02975528445436205	-1.836534702204991	0.02974	-0.0009536	4.26345	87.49
1.259	0.02989393314303088	-1.7493935386835457	0.02988	-0.0009126	4.26345	87.49
1.0	0.029951328546326622	-1.5759062096635243	0.02994	-0.0008237	4.26345	87.49
0.7943	0.03004635051399754	-1.8902844722190029	0.03003	-0.0009911	4.26345	87.49
0.631	0.03009569396508411	-1.8504214949188889	0.03008	-0.0009718	4.26345	87.49
0.5012	0.03021602973274285	-1.866385161192545	0.0302	-0.0009841	4.26345	87.49
0.3981	0.0302655833449481	-1.8387051139066686	0.03025	-0.0009711	4.26345	87.49
0.3162	0.03036680095103862	-1.9060095283954606	0.03035	-0.00101	4.26345	87.49
0.2512	0.030469359953894666	-2.042589627224265	0.03045	-0.001086	4.26345	87.49
0.1995	0.030563605824575082	-2.2520232982924897	0.03054	-0.001201	4.26345	87.49
0.1585	0.030718805315311334	-2.4814511432758515	0.03069	-0.00133	4.26345	87.49
0.1259	0.03081292222428765	-2.6488322005363805	0.03078	-0.001424	4.26345	87.49
0.1	0.03098606656224697	-3.1246481950345637	0.03094	-0.001689	4.26345	87.49
0.07943	0.031106802166085797	-3.4630479422799842	0.03105	-0.001879	4.26345	87.49
0.0631	0.0313478574068468	-4.038997589135309	0.03127	-0.002208	4.26345	87.49
0.05012	0.03157153464752703	-4.59635301845602	0.03147	-0.00253	4.26345	87.49
0.03981	0.03184757367524251	-5.327501560065625	0.03171	-0.002957	4.26345	87.49
0.03162	0.03219895184629462	-6.043467619279154	0.03202	-0.00339	4.26345	87.49
0.02512	0.03256242552390715	-6.995813740482027	0.03232	-0.003966	4.26345	87.49
0.01995	0.0330968905034899	-7.934978844951357	0.03278	-0.004569	4.26345	87.49
0.01585	0.0335438654451153	-9.00965585061038	0.03313	-0.005253	4.26345	87.49
0.01259	0.03418986902578013	-10.38308862794446	0.03363	-0.006162	4.26345	87.49
0.01	0.03501181887591674	-11.815416548265983	0.03427	-0.007169	4.26345	87.49

File: Warwick/Cell25_80SOH_25degC_50SOC_8749_240Cycles.txt
Freq(Hz)	Zmod(Ohm)	Zphz(Deg)	Zreal(Ohm)	Zimag(Ohm)	Capacity(Ah)	SOH
10000.0	0.04082619257290594	42.04145601700055	0.03032	0.02734	4.26345	87.49
7943.0	0.036532168016694545	38.676953878432585	0.02852	0.02283	4.26345	87.49
6310.0	0.032997177151992865	34.81705225145771	0.02709	0.01884	4.26345	87.49
5012.0	0.03016373982118265	30.611933333630024	0.02596	0.01536	4.26345	87.49
3981.0	0.027790115149095733	26.31610101427708	0.02491	0.01232	4.26345	87.49
3162.0	0.026634761121511866	22.144948354777487	0.02467	0.01004	4.26345	87.49
2512.0	0.0255170919385419	18.131754297037403	0.02425	0.007941	4.26345	87.49
1995.0	0.024453263913023965	14.818219160340396	0.02364	0.006254	4.26345	87.49
1585.0	0.024022200586124493	11.499375657832088	0.02354	0.004789	4.26345	87.49
1259.0	0.023847968991090207	8.597292573960154	0.02358	0.003565	4.26345	87.49
1000.0	0.0237777781973001	6.170952071237329	0.02364	0.002556	4.26345	87.49
794.3	0.023825614136890574	4.253182388963084	0.02376	0.001767	4.26345	87.49
631.0	0.024131905933846173	2.441493444876546	0.02411	0.001028	4.26345	87.49
501.2	0.024296399275612838	1.3150480226125463	0.02429	0.0005576	4.26345	87.49
398.1	0.024460789281010534	0.4602771252078836	0.02446	0.0001965	4.26345	87.49
316.2	0.02461016103849993	-0.20727431927228526	0.02461	-8.903e-05	4.26345	87.49
251.2	0.024782193246159632	-0.7622802231626314	0.02478	-0.0003297	4.26345	87.49
199.5	0.024965518620889894	-1.2047324675975841	0.02496	-0.0005249	4.26345	87.49
158.5	0.02511906288240069	-1.5391542453223992	0.02511	-0.0006747	4.26345	87.49
125.9	0.02531240600496128	-1.7939264409106082	0.0253	-0.0007924	4.26345	87.49
100.0	0.02549557025857629	-2.002512714451903	0.02548	-0.0008909	4.26345	87.49
79.43	0.025737824097813708	-2.1324583667848604	0.02572	-0.0009577	4.26345	87.49
63.1	0.025911161861251995	-2.315798029177563	0.02589	-0.001047	4.26345	87.49
52.0	0.02606441988612062	-2.4803863306825833	0.02604	-0.001128	4.26345	87.49
39.81	0.026314791733927898	-2.4872830780416333	0.02629	-0.001142	4.26345	87.49
31.62	0.026505879366661277	-2.53208736230166	0.02648	-0.001171	4.26345	87.49
25.12	0.026727267892547493	-2.588350370772775	0.0267	-0.001207	4.26345	87.49
19.95	0.026945937059230284	-2.514121106027322	0.02692	-0.001182	4.26345	87.49
15.85	0.027114824358641897	-2.4519205329401017	0.02709	-0.00116	4.26345	87.49
12.59	0.027261520298765437	-2.276749847566594	0.02724	-0.001083	4.26345	87.49
10.0	0.02741973012266897	-2.173686860361228	0.0274	-0.00104	4.26345	87.49
7.943	0.027609331556558914	-2.1442155442565203	0.02759	-0.001033	4.26345	87.49
6.31	0.027736195400414963	-1.95808331026651	0.02772	-0.0009477	4.26345	87.49
5.012	0.027894935405732704	-1.875006777983296	0.02788	-0.0009127	4.26345	87.49
3.981	0.02799272949910387	-1.7279736794029794	0.02798	-0.0008441	4.26345	87.49
3.162	0.028131609012105936	-1.6460874810378294	0.02812	-0.0008081	4.26345	87.49
2.512	0.02824961016085001	-1.4945451572564041	0.02824	-0.0007368	4.26345	87.49
1.995	0.028319423197692425	-1.4781095499225532	0.02831	-0.0007305	4.26345	87.49
1.585	0.028408936204124227	-1.4371366653210753	0.0284	-0.0007125	4.26345	87.49
1.259	0.028467233425290908	-1.2916540071842197	0.02846	-0.0006417	4.26345	87.49
1.0	0.02857785740761543	-1.3436074111126657	0.02857	-0.0006701	4.26345	87.49
0.7943	0.02859196266435727	-1.6574664578402896	0.02858	-0.000827	4.26345	87.49
0.631	0.028671699653142296	-1.636862402186209	0.02866	-0.000819	4.26345	87.49
0.5012	0.02874246497710313	-1.687473898373505	0.02873	-0.0008464	4.26345	87.49
0.3981	0.028852579323346467	-1.6919585868235096	0.02884	-0.0008519	4.26345	87.49
0.3162	0.02889487054149923	-1.8382698856508302	0.02888	-0.0009269	4.26345	87.49
0.2512	0.02900724219914744	-1.9756147177704582	0.02899	-0.001	4.26345	87.49
0.1995	0.02908006189814595	-2.1283887193296103	0.02906	-0.00108	4.26345	87.49
0.1585	0.02921573507546918	-2.4050484467054605	0.02919	-0.001226	4.26345	87.49
0.1259	0.029311614097487025	-2.6613206204918476	0.02928	-0.001361	4.26345	87.49
0.1	0.02949091909384989	-3.01860793184281	0.02945	-0.001553	4.26345	87.49
0.07943	0.02963599907207449	-3.5227892999545647	0.02958	-0.001821	4.26345	87.49
0.0631	0.029871254476502993	-3.958251126641416	0.0298	-0.002062	4.26345	87.49
0.05012	0.030082792772613384	-4.501397110281005	0.02999	-0.002361	4.26345	87.49
0.03981	0.030380128390117115	-5.096932316896986	0.03026	-0.002699	4.26345	87.49
0.03162	0.03068018189320265	-5.857395005515321	0.03052	-0.003131	4.26345	87.49
0.02512	0.03104308394795852	-6.717061157566546	0.03083	-0.003631	4.26345	87.49
0.01995	0.031433690858694914	-7.5663374408626884	0.03116	-0.004139	4.26345	87.49
0.01585	0.03200037688840555	-8.606904135826111	0.03164	-0.004789	4.26345	87.49
0.01259	0.032591062287074965	-9.856544384276521	0.03211	-0.005579	4.26345	87.49
0.01	0.03329003628715355	-11.164791307269958	0.03266	-0.006446	4.26345	87.49

File: Warwick/Cell25_80SOH_25degC_70SOC_8749_240Cycles.txt
Freq(Hz)	Zmod(Ohm)	Zphz(Deg)	Zreal(Ohm)	Zimag(Ohm)	Capacity(Ah)	SOH
10000.0	0.04083282135733459	42.46907269009346	0.03012	0.02757	4.26345	87.49
7943.0	0.03660347661083575	39.09006245239507	0.02841	0.02308	4.26345	87.49
6310.0	0.03302184125696204	35.21092232998167	0.02698	0.01904	4.26345	87.49
5012.0	0.030106658731915106	31.09757155279906	0.02578	0.01555	4.26345	87.49
3981.0	0.027745192376337924	26.685109855917275	0.02479	0.01246	4.26345	87.49
3162.0	0.026569307480625082	22.48218282453037	0.02455	0.01016	4.26345	87.49
2512.0	0.025403545205344862	18.36291278939055	0.02411	0.008003	4.26345	87.49
1995.0	0.024347258572578554	15.069362143651166	0.02351	0.00633	4.26345	87.49
1585.0	0.02392077676414376	11.74444927751337	0.02342	0.004869	4.26345	87.49
1259.0	0.02372746138970623	8.770763282732158	0.02345	0.003618	4.26345	87.49
1000.0	0.023646265582539665	6.376047426455481	0.0235	0.002626	4.26345	87.49
794.3	0.023680352108868652	4.417633593326785	0.02361	0.001824	4.26345	87.49
631.0	0.02397442854376304	2.586718511624562	0.02395	0.001082	4.26345	87.49
501.2	0.024137915146300433	1.4673343814397426	0.02413	0.0006181	4.26345	87.49
398.1	0.024291322776868282	0.5979395971076594	0.02429	0.0002535	4.26345	87.49
316.2	0.024430032844914476	-0.09395279861016836	0.02443	-4.006e-05	4.26345	87.49
251.2	0.02460162892188239	-0.659338177837807	0.0246	-0.0002831	4.26345	87.49
199.5	0.024774726218668896	-1.1191724435341468	0.02477	-0.0004839	4.26345	87.49
158.5	0.024918117826192254	-1.4625532190978505	0.02491	-0.000636	4.26345	87.49
125.9	0.025101507922832045	-1.7350132204548172	0.02509	-0.00076	4.26345	87.49
100.0	0.025284851635910384	-1.9638840021923012	0.02527	-0.0008665	4.26345	87.49
79.43	0.025507730412759187	-2.1364183707796354	0.02549	-0.0009509	4.26345	87.49
63.1	0.0256901775782107	-2.270999435077705	0.02567	-0.001018	4.26345	87.49
52.0	0.025812270028031242	-2.3802147481614906	0.02579	-0.001072	4.26345	87.49
39.81	0.02607541564385887	-2.5299261859496447	0.02605	-0.001151	4.26345	87.49
31.62	0.026286633276248975	-2.5794025165491914	0.02626	-0.001183	4.26345	87.49
25.12	0.026477937155299697	-2.632236099058763	0.02645	-0.001216	4.26345	87.49
19.95	0.026656843699132876	-2.571525885516256	0.02663	-0.001196	4.26345	87.49
15.85	0.02689700587426043	-2.5677404717767565	0.02687	-0.001205	4.26345	87.49
12.59	0.027084851854865297	-2.454635525329223	0.02706	-0.00116	4.26345	87.49
10.0	0.02723202388732795	-2.304485250403834	0.02721	-0.001095	4.26345	87.49
7.943	0.027421079938616567	-2.246766033786661	0.0274	-0.001075	4.26345	87.49
6.31	0.027558124037931172	-2.078088747703701	0.02754	-0.0009993	4.26345	87.49
5.012	0.027657417557682425	-2.033519026287905	0.02764	-0.0009814	4.26345	87.49
3.981	0.02780561726054647	-1.9204107000779962	0.02779	-0.0009318	4.26345	87.49
3.162	0.027935183135429774	-1.8891318673621884	0.02792	-0.0009209	4.26345	87.49
2.512	0.02808447261833485	-1.8394869044537199	0.02807	-0.0009015	4.26345	87.49
1.995	0.028175171698678253	-1.880359718296417	0.02816	-0.0009245	4.26345	87.49
1.585	0.02830435694305737	-1.82498934027712	0.02829	-0.0009014	4.26345	87.49
1.259	0.02838585461035126	-1.9150699693660433	0.02837	-0.0009486	4.26345	87.49
1.0	0.02852646586610406	-1.9468246078038514	0.02851	-0.0009691	4.26345	87.49
0.7943	0.02861065656359532	-2.177353222417602	0.02859	-0.001087	4.26345	87.49
0.631	0.028712323556271093	-2.2595049316880176	0.02869	-0.001132	4.26345	87.49
0.5012	0.028852609310078006	-2.2683867495986374	0.02883	-0.001142	4.26345	87.49
0.3981	0.028977493749460115	-2.496080280559871	0.02895	-0.001262	4.26345	87.49
0.3162	0.02912271450260089	-2.71601727434034	0.02909	-0.00138	4.26345	87.49
0.2512	0.029237230118463683	-2.891763836384734	0.0292	-0.001475	4.26345	87.49
0.1995	0.029472221310922597	-3.0672481455838585	0.02943	-0.001577	4.26345	87.49
0.1585	0.02963066357677465	-3.3510180368620115	0.02958	-0.001732	4.26345	87.49
0.1259	0.029845882865145737	-3.807689935935182	0.02978	-0.001982	4.26345	87.49
0.1	0.030112685034715852	-4.246936542076472	0.03003	-0.00223	4.26345	87.49
0.07943	0.030346805169572628	-4.577685300836059	0.03025	-0.002422	4.26345	87.49
0.0631	0.0306745109333466	-5.164158510437703	0.03055	-0.002761	4.26345	87.49
0.05012	0.031017317743480013	-5.773086905333821	0.03086	-0.00312	4.26345	87.49
0.03981	0.0313885604161771	-6.448036331691588	0.03119	-0.003525	4.26345	87.49
0.03162	0.03186539202646031	-7.115203403851929	0.03162	-0.003947	4.26345	87.49
0.02512	0.03234604026770511	-7.887863236857946	0.03204	-0.004439	4.26345	87.49
0.01995	0.03297151431159934	-8.838380389541378	0.03258	-0.005066	4.26345	87.49
0.01585	0.03349424129607954	-9.954469403756203	0.03299	-0.00579	4.26345	87.49
0.01259	0.03427979089784534	-11.087033637029585	0.03364	-0.006592	4.26345	87.49
0.01	0.0351963581070542	-12.440169834891854	0.03437	-0.007582	4.26345	87.49

File: Warwick/Cell25_80SOH_25degC_95SOC_8749_240Cycles.txt
Freq(Hz)	Zmod(Ohm)	Zphz(Deg)	Zreal(Ohm)	Zimag(Ohm)	Capacity(Ah)	SOH
10000.0	0.04094664333007041	42.68408053982516	0.0301	0.02776	4.26345	87.49
7943.0	0.03664622217910054	39.19700149220858	0.0284	0.02316	4.26345	87.49
6310.0	0.03306565892281598	35.34833087636129	0.02697	0.01913	4.26345	87.49
5012.0	0.0301822679730997	31.188393643824444	0.02582	0.01563	4.26345	87.49
3981.0	0.027740818300836047	26.75902292832825	0.02477	0.01249	4.26345	87.49
3162.0	0.02655465684206821	22.518621099002807	0.02453	0.01017	4.26345	87.49
2512.0	0.02540004889759073	18.410695736755155	0.0241	0.008022	4.26345	87.49
1995.0	0.024332114910134713	15.117986456305276	0.02349	0.006346	4.26345	87.49
1585.0	0.02390139954061268	11.75655500686415	0.0234	0.00487	4.26345	87.49
1259.0	0.023709070605993816	8.799628312884069	0.02343	0.003627	4.26345	87.49
1000.0	0.023624285153206227	6.335638658877079	0.02348	0.002607	4.26345	87.49
794.3	0.023659949788619586	4.406877518196304	0.02359	0.001818	4.26345	87.49
631.0	0.02397366732479618	2.5461308183873546	0.02395	0.001065	4.26345	87.49
501.2	0.024127083478116453	1.38841443747902	0.02412	0.0005846	4.26345	87.49
398.1	0.024280918546051754	0.4983757597263965	0.02428	0.0002112	4.26345	87.49
316.2	0.024430148707234676	-0.19991291144910628	0.02443	-8.524e-05	4.26345	87.49
251.2	0.024602328797290716	-0.7883494890895962	0.0246	-0.0003385	4.26345	87.49
199.5	0.024776085461791577	-1.269921700961815	0.02477	-0.0005491	4.26345	87.49
158.5	0.024930129409210855	-1.6333607979450384	0.02492	-0.0007106	4.26345	87.49
125.9	0.025114503609667462	-1.947306372560889	0.0251	-0.0008534	4.26345	87.49
100.0	0.025298910727539238	-2.21548030710251	0.02528	-0.000978	4.26345	87.49
79.43	0.025502835940342007	-2.4248520935976465	0.02548	-0.001079	4.26345	87.49
63.1	0.02568827796875454	-2.688648862870855	0.02566	-0.001205	4.26345	87.49
52.0	0.02587518890752297	-2.988463721358237	0.02584	-0.001349	4.26345	87.49
39.81	0.026080283759959362	-3.1849483278557194	0.02604	-0.001449	4.26345	87.49
31.62	0.02628650925855314	-3.4088267890308925	0.02624	-0.001563	4.26345	87.49
25.12	0.026495821576241037	-3.7198571300027266	0.02644	-0.001719	4.26345	87.49
19.95	0.02674685962874894	-4.052039970486832	0.02668	-0.00189	4.26345	87.49
15.85	0.02702808370935683	-4.356270427600956	0.02695	-0.002053	4.26345	87.49
12.59	0.027353605265119988	-4.7413761095041345	0.02726	-0.002261	4.26345	87.49
10.0	0.02768754673133754	-5.051666566614275	0.02758	-0.002438	4.26345	87.49
7.943	0.028143624944203617	-5.372293988306372	0.02802	-0.002635	4.26345	87.49
6.31	0.02861477723135373	-5.56315705754464	0.02848	-0.002774	4.26345	87.49
5.012	0.029194093734863563	-5.694970407044146	0.02905	-0.002897	4.26345	87.49
3.981	0.029687930207409206	-5.722115280965399	0.02954	-0.00296	4.26345	87.49
3.162	0.03025928617796527	-5.499573792195488	0.03012	-0.0029	4.26345	87.49
2.512	0.03076658161057221	-5.199149771885895	0.03064	-0.002788	4.26345	87.49
1.995	0.0312764130935758	-4.944983803460724	0.03116	-0.002696	4.26345	87.49
1.585	0.03165807479933042	-4.511139693329249	0.03156	-0.00249	4.26345	87.49
1.259	0.03202098961618769	-4.075928016276622	0.03194	-0.002276	4.26345	87.49
1.0	0.032270636126361066	-3.791635265942452	0.0322	-0.002134	4.26345	87.49
0.7943	0.032517944292344184	-3.7044882966351036	0.03245	-0.002101	4.26345	87.49
0.631	0.03272433536376255	-3.302201819624707	0.03267	-0.001885	4.26345	87.49
0.5012	0.03286764002784502	-3.0852605351218334	0.03282	-0.001769	4.26345	87.49
0.3981	0.033076009977021106	-3.022438254954737	0.03303	-0.001744	4.26345	87.49
0.3162	0.03329471617238988	-2.969825287571646	0.03325	-0.001725	4.26345	87.49
0.2512	0.03343218720036128	-2.8786659270675843	0.03339	-0.001679	4.26345	87.49
0.1995	0.03361605243034941	-2.999439759001653	0.03357	-0.001759	4.26345	87.49
0.1585	0.033808807373227466	-3.0790566737659715	0.03376	-0.001816	4.26345	87.49
0.1259	0.03399437724094971	-3.241160800537514	0.03394	-0.001922	4.26345	87.49
0.1	0.03419307935825611	-3.4807989910142254	0.03413	-0.002076	4.26345	87.49
0.07943	0.03444278653070915	-3.7255509844949493	0.03437	-0.002238	4.26345	87.49
0.0631	0.03471684052444865	-4.053398681057362	0.03463	-0.002454	4.26345	87.49
0.05012	0.03507400035638935	-4.413364165683198	0.03497	-0.002699	4.26345	87.49
0.03981	0.035408510220002194	-4.8829702113322835	0.03528	-0.003014	4.26345	87.49
0.03162	0.0358222319377227	-5.284064584486301	0.03567	-0.003299	4.26345	87.49
0.02512	0.03629039950179662	-5.715306072515889	0.03611	-0.003614	4.26345	87.49
0.01995	0.03676648957950704	-6.220759025340509	0.03655	-0.003984	4.26345	87.49
0.01585	0.03732739310479637	-6.732434376376064	0.03707	-0.004376	4.26345	87.49
0.01259	0.03793725366971099	-7.414999574264307	0.03762	-0.004896	4.26345	87.49
0.01	0.0386580243804569	-8.019222175320714	0.03828	-0.005393	4.26345	87.49

File: Warwick/Cell25_80SOH_35degC_05SOC_8749_240Cycles.txt
Freq(Hz)	Zmod(Ohm)	Zphz(Deg)	Zreal(Ohm)	Zimag(Ohm)	Capacity(Ah)	SOH
10000.0	0.041421562017866974	42.02525408302702	0.03077	0.02773	4.26345	87.49
7943.0	0.03715688361528722	38.59719520456361	0.02904	0.02318	4.26345	87.49
6310.0	0.033620071386003925	34.70162056678119	0.02764	0.01914	4.26345	87.49
5012.0	0.03073981132017567	30.6696723195594	0.02644	0.01568	4.26345	87.49
3981.0	0.028340264642377634	26.28476792052654	0.02541	0.01255	4.26345	87.49
3162.0	0.02717155129910694	22.185150768102933	0.02516	0.01026	4.26345	87.49
2512.0	0.026012467856779756	18.207878795308748	0.02471	0.008128	4.26345	87.49
1995.0	0.02494553324745735	15.04903923042455	0.02409	0.006477	4.26345	87.49
1585.0	0.02447798359751064	11.808008372532022	0.02396	0.005009	4.26345	87.49
1259.0	0.024257119058123947	8.976924458377779	0.02396	0.003785	4.26345	87.49
1000.0	0.024138309799983926	6.565620038182184	0.02398	0.00276	4.26345	87.49
794.3	0.024139945505323744	4.664299644794247	0.02406	0.001963	4.26345	87.49
631.0	0.0244104060597115	2.860060967942813	0.02438	0.001218	4.26345	87.49
501.2	0.0245408925512093	1.7071564503088128	0.02453	0.0007311	4.26345	87.49
398.1	0.024672440272498382	0.8058502026470878	0.02467	0.000347	4.26345	87.49
316.2	0.024790027180785823	0.08484576556980988	0.02479	3.671e-05	4.26345	87.49
251.2	0.024941079046424595	-0.5329686226542456	0.02494	-0.000232	4.26345	87.49
199.5	0.02511394638522588	-1.0157470609488692	0.02511	-0.0004452	4.26345	87.49
158.5	0.025257657445020513	-1.410892784001175	0.02525	-0.0006219	4.26345	87.49
125.9	0.02543153258535553	-1.7255641754885593	0.02542	-0.0007658	4.26345	87.49
100.0	0.02560560443418589	-2.0003969562258637	0.02559	-0.0008938	4.26345	87.49
79.43	0.025830068215163506	-2.25869375018516	0.02581	-0.001018	4.26345	87.49
63.1	0.026005219187693843	-2.523527381595163	0.02598	-0.001145	4.26345	87.49
52.0	0.026150228469365235	-2.755178934147764	0.02612	-0.001257	4.26345	87.49
39.81	0.02638394860516522	-2.90686779530959	0.02635	-0.001338	4.26345	87.49
31.62	0.026580073005919302	-3.146589462578392	0.02654	-0.001459	4.26345	87.49
25.12	0.026825573041409572	-3.3402474099755346	0.02678	-0.001563	4.26345	87.49
19.95	0.02703175880330394	-3.5461892815776785	0.02698	-0.001672	4.26345	87.49
15.85	0.027319429002085678	-3.7798955546792126	0.02726	-0.001801	4.26345	87.49
12.59	0.027587873350441494	-4.019918445321423	0.02752	-0.001934	4.26345	87.49
10.0	0.027912105348755045	-4.119254363153522	0.02784	-0.002005	4.26345	87.49
7.943	0.02828017651995829	-4.315417630201931	0.0282	-0.002128	4.26345	87.49
6.31	0.028632197330976886	-4.342532739201308	0.02855	-0.002168	4.26345	87.49
5.012	0.029041935197228162	-4.3048920355189635	0.02896	-0.00218	4.26345	87.49
3.981	0.029396157929226056	-4.387792699061136	0.02931	-0.002249	4.26345	87.49
3.162	0.029799918808614226	-4.19712300609242	0.02972	-0.002181	4.26345	87.49
2.512	0.030175906299562898	-4.064783870476178	0.0301	-0.002139	4.26345	87.49
1.995	0.03049440999593204	-4.003423217482843	0.03042	-0.002129	4.26345	87.49
1.585	0.030781764098244922	-3.6302085471523116	0.03072	-0.001949	4.26345	87.49
1.259	0.031018614346872427	-3.522871572436286	0.03096	-0.001906	4.26345	87.49
1.0	0.031252457503370835	-3.3201684482709526	0.0312	-0.00181	4.26345	87.49
0.7943	0.031497298312712474	-3.456509495246414	0.03144	-0.001899	4.26345	87.49
0.631	0.031663798335007126	-3.3404275133603325	0.03161	-0.001845	4.26345	87.49
0.5012	0.03186427436801284	-3.344603693411811	0.03181	-0.001859	4.26345	87.49
0.3981	0.03199557508468945	-3.3775020347316866	0.03194	-0.001885	4.26345	87.49
0.3162	0.03219064343873853	-3.5174903516563485	0.03213	-0.001975	4.26345	87.49
0.2512	0.0324289777205511	-3.7376827006997106	0.03236	-0.002114	4.26345	87.49
0.1995	0.03261852608564648	-3.976487338142096	0.03254	-0.002262	4.26345	87.49
0.1585	0.0328645398720262	-4.346958776474667	0.03277	-0.002491	4.26345	87.49
0.1259	0.03316662993130294	-4.806393410586786	0.03305	-0.002779	4.26345	87.49
0.1	0.03348464545131097	-5.327502097345501	0.03334	-0.003109	4.26345	87.49
0.07943	0.033844258006344295	-5.816718147977839	0.03367	-0.00343	4.26345	87.49
0.0631	0.03422718172739322	-6.605098055900636	0.034	-0.003937	4.26345	87.49
0.05012	0.03463981576163477	-7.287502422520839	0.03436	-0.004394	4.26345	87.49
0.03981	0.035062958004138785	-8.25119581430898	0.0347	-0.005032	4.26345	87.49
0.03162	0.0355706414898579	-9.230879934617962	0.03511	-0.005706	4.26345	87.49
0.02512	0.03616195875502321	-10.727302573686124	0.03553	-0.006731	4.26345	87.49
0.01995	0.03684592943596348	-12.227908878591156	0.03601	-0.007804	4.26345	87.49
0.01585	0.03776097991313255	-14.182710020952165	0.03661	-0.009252	4.26345	87.49
0.01259	0.038903425299065895	-16.45519977091351	0.03731	-0.01102	4.26345	87.49
0.01	0.04029165298172811	-18.85315876441911	0.03813	-0.01302	4.26345	87.49

File: Warwick/Cell25_80SOH_35degC_20SOC_8749_240Cycles.txt
Freq(Hz)	Zmod(Ohm)	Zphz(Deg)	Zreal(Ohm)	Zimag(Ohm)	Capacity(Ah)	SOH
10000.0	0.04135263111338866	42.167439126023524	0.03065	0.02776	4.26345	87.49
7943.0	0.03701179541713696	38.836295813736115	0.02883	0.02321	4.26345	87.49
6310.0	0.03345743564590688	35.02007885425544	0.0274	0.0192	4.26345	87.49
5012.0	0.030555924139191077	30.896224915493733	0.02622	0.01569	4.26345	87.49
3981.0	0.02814315192013858	26.574155861494145	0.02517	0.01259	4.26345	87.49
3162.0	0.026959306370899088	22.484174566297146	0.02491	0.01031	4.26345	87.49
2512.0	0.025799131303204763	18.471467994955987	0.02447	0.008174	4.26345	87.49
1995.0	0.024708760814739373	15.32650374511412	0.02383	0.006531	4.26345	87.49
1585.0	0.02422812795079306	12.098390772456813	0.02369	0.005078	4.26345	87.49
1259.0	0.02399286235529225	9.262885867280769	0.02368	0.003862	4.26345	87.49
1000.0	0.02386237349887894	6.8909300100568425	0.02369	0.002863	4.26345	87.49
794.3	0.02385	4.979105843998312	0.02376	0.00207	4.26345	87.49
631.0	0.024106496551759653	3.15319845978281	0.02407	0.001326	4.26345	87.49
501.2	0.024214856464782112	2.0071351951553966	0.0242	0.0008481	4.26345	87.49
398.1	0.024324736380894246	1.130690951237971	0.02432	0.00048	4.26345	87.49
316.2	0.024440676161677687	0.42619396883399663	0.02444	0.0001818	4.26345	87.49
251.2	0.024570077796964747	-0.1441835803526546	0.02457	-6.183e-05	4.26345	87.49
199.5	0.02471142630950306	-0.6155987092536159	0.02471	-0.0002655	4.26345	87.49
158.5	0.02483360281956688	-0.9759875368790735	0.02483	-0.000423	4.26345	87.49
125.9	0.02497613385314068	-1.2698446659674574	0.02497	-0.0005535	4.26345	87.49
100.0	0.025128574590692565	-1.4968309432564775	0.02512	-0.0006564	4.26345	87.49
79.43	0.02531064801244725	-1.6620171457119814	0.0253	-0.0007341	4.26345	87.49
63.1	0.02548283531497231	-1.818591899763267	0.02547	-0.0008087	4.26345	87.49
52.0	0.025655052400842995	-1.9627966189193395	0.02564	-0.0008787	4.26345	87.49
39.81	0.025816965771368255	-2.0772827847503765	0.0258	-0.0009358	4.26345	87.49
31.62	0.025987147731330578	-2.0815437416499942	0.02597	-0.0009439	4.26345	87.49
25.12	0.026147024755409552	-2.067714147862841	0.02613	-0.0009434	4.26345	87.49
19.95	0.026316700377516936	-2.0413055949432617	0.0263	-0.0009374	4.26345	87.49
15.85	0.026474358070404654	-1.8870898561382818	0.02646	-0.0008718	4.26345	87.49
12.59	0.026613389577616754	-1.8175617858162014	0.0266	-0.0008441	4.26345	87.49
10.0	0.026781323225150765	-1.6661802762238178	0.02677	-0.0007787	4.26345	87.49
7.943	0.026860214751375313	-1.5801945310585546	0.02685	-0.0007407	4.26345	87.49
6.31	0.026938298497863594	-1.422209065378876	0.02693	-0.0006686	4.26345	87.49
5.012	0.027098475552879354	-1.4330473464279125	0.02709	-0.0006777	4.26345	87.49
3.981	0.027146427508790177	-1.2468413514388144	0.02714	-0.0005907	4.26345	87.49
3.162	0.027216066305768734	-1.2097487127590052	0.02721	-0.0005746	4.26345	87.49
2.512	0.027315632741893425	-1.1635884095137947	0.02731	-0.0005547	4.26345	87.49
1.995	0.027315330277336937	-1.1319216531380716	0.02731	-0.0005396	4.26345	87.49
1.585	0.02740568327208793	-1.1668742141501034	0.0274	-0.0005581	4.26345	87.49
1.259	0.027395228399120897	-1.1194158227487894	0.02739	-0.0005352	4.26345	87.49
1.0	0.02749516277165858	-1.1103444784220204	0.02749	-0.0005328	4.26345	87.49
0.7943	0.027539463313761215	-1.5020830687782478	0.02753	-0.0007219	4.26345	87.49
0.631	0.02759845018130547	-1.4178796792595998	0.02759	-0.0006829	4.26345	87.49
0.5012	0.027669418852046747	-1.4950265984863214	0.02766	-0.0007219	4.26345	87.49
0.3981	0.027701167525034032	-1.6269778935448964	0.02769	-0.0007865	4.26345	87.49
0.3162	0.027813157123203397	-1.7624227013502312	0.0278	-0.0008554	4.26345	87.49
0.2512	0.02791640481168734	-1.9643314998102512	0.0279	-0.0009569	4.26345	87.49
0.1995	0.027989701677581344	-2.149886720345097	0.02797	-0.00105	4.26345	87.49
0.1585	0.02812712614185815	-2.516540206793271	0.0281	-0.001235	4.26345	87.49
0.1259	0.028222690587539664	-2.757983829689007	0.02819	-0.001358	4.26345	87.49
0.1	0.028402653678837826	-3.1404420471280905	0.02836	-0.001556	4.26345	87.49
0.07943	0.028535446097792124	-3.572326433412708	0.02848	-0.001778	4.26345	87.49
0.0631	0.02872211092520882	-4.060886876230238	0.02865	-0.002034	4.26345	87.49
0.05012	0.02896744338045731	-4.700894842766828	0.02887	-0.002374	4.26345	87.49
0.03981	0.029247688797578518	-5.355825042855189	0.02912	-0.00273	4.26345	87.49
0.03162	0.029616075432102748	-6.070573576068722	0.02945	-0.003132	4.26345	87.49
0.02512	0.029932638306704607	-6.992534755728134	0.02971	-0.003644	4.26345	87.49
0.01995	0.030403729310727656	-7.970730172789002	0.03011	-0.004216	4.26345	87.49
0.01585	0.03082505553928492	-9.065682614931195	0.03044	-0.004857	4.26345	87.49
0.01259	0.03148455805629166	-10.271316181862636	0.03098	-0.005614	4.26345	87.49
0.01	0.03224985998419218	-11.785536764546215	0.03157	-0.006587	4.26345	87.49

File: Warwick/Cell25_80SOH_35degC_50SOC_8749_240Cycles.txt
Freq(Hz)	Zmod(Ohm)	Zphz(Deg)	Zreal(Ohm)	Zimag(Ohm)	Capacity(Ah)	SOH
10000.0	0.041175061627154855	42.391629540019096	0.03041	0.02776	4.26345	87.49
7943.0	0.03688730133799436	38.9921438213525	0.02867	0.02321	4.26345	87.49
6310.0	0.033271737255514626	35.22338593776294	0.02718	0.01919	4.26345	87.49
5012.0	0.030375914801039322	31.099620253232917	0.02601	0.01569	4.26345	87.49
3981.0	0.02796020743842935	26.8766374373803	0.02494	0.01264	4.26345	87.49
3162.0	0.02675315682307417	22.759895758642987	0.02467	0.01035	4.26345	87.49
2512.0	0.025575781825781983	18.808999737859253	0.02421	0.008246	4.26345	87.49
1995.0	0.024473655652558324	15.618349658492754	0.02357	0.006589	4.26345	87.49
1585.0	0.02397719168293068	12.376145809231412	0.02342	0.005139	4.26345	87.49
1259.0	0.023727558681836614	9.531396758568741	0.0234	0.003929	4.26345	87.49
1000.0	0.023583595336589373	7.153944933900316	0.0234	0.002937	4.26345	87.49
794.3	0.023558495367913462	5.241108932365639	0.02346	0.002152	4.26345	87.49
631.0	0.023802993509220643	3.4442025146532766	0.02376	0.00143	4.26345	87.49
501.2	0.02389934899217968	2.3057014574948758	0.02388	0.0009615	4.26345	87.49
398.1	0.02399757714853731	1.4398533472761872	0.02399	0.000603	4.26345	87.49
316.2	0.0240819403805009	0.7273413172924952	0.02408	0.0003057	4.26345	87.49
251.2	0.0242001162187292	0.1775689960986775	0.0242	7.5e-05	4.26345	87.49
199.5	0.02432031053276253	-0.2895391184729351	0.02432	-0.0001229	4.26345	87.49
158.5	0.024421400087832803	-0.6135247209159492	0.02442	-0.0002615	4.26345	87.49
125.9	0.024542891086626287	-0.8794468260498145	0.02454	-0.0003767	4.26345	87.49
100.0	0.024674453863054394	-1.0886513573494117	0.02467	-0.0004688	4.26345	87.49
79.43	0.02483539012699418	-1.193739297093458	0.02483	-0.0005174	4.26345	87.49
63.1	0.02497634168248024	-1.2911736462677468	0.02497	-0.0005628	4.26345	87.49
52.0	0.025086955305297615	-1.3492169406848027	0.02508	-0.0005907	4.26345	87.49
39.81	0.025227957685076293	-1.4391344644674677	0.02522	-0.0006336	4.26345	87.49
31.62	0.025327843928964817	-1.4259902446007835	0.02532	-0.0006303	4.26345	87.49
25.12	0.025457463521725805	-1.387434779027706	0.02545	-0.0006164	4.26345	87.49
19.95	0.02557717051121957	-1.3567398691734713	0.02557	-0.0006056	4.26345	87.49
15.85	0.02565670214505364	-1.3096449722045134	0.02565	-0.0005864	4.26345	87.49
12.59	0.025716135146829508	-1.2515721641597106	0.02571	-0.0005617	4.26345	87.49
10.0	0.025794854141087908	-1.1115630464653288	0.02579	-0.0005004	4.26345	87.49
7.943	0.025834131376920724	-1.0246932979969405	0.02583	-0.000462	4.26345	87.49
6.31	0.025934388838181634	-1.0540968858201645	0.02593	-0.0004771	4.26345	87.49
5.012	0.026003835324044027	-0.9840684228996566	0.026	-0.0004466	4.26345	87.49
3.981	0.02601353435117958	-0.9444907660100004	0.02601	-0.0004288	4.26345	87.49
3.162	0.02611329150375341	-0.9097217142686116	0.02611	-0.0004146	4.26345	87.49
2.512	0.026163469976476745	-0.9331641037872844	0.02616	-0.0004261	4.26345	87.49
1.995	0.026173543942118346	-0.9428759870484251	0.02617	-0.0004307	4.26345	87.49
1.585	0.02621372157649501	-0.965476933413079	0.02621	-0.0004417	4.26345	87.49
1.259	0.026293696826616073	-0.9607965487351291	0.02629	-0.0004409	4.26345	87.49
1.0	0.026353688409974037	-0.9586091854216828	0.02635	-0.0004409	4.26345	87.49
0.7943	0.02633710688819104	-1.3310767725143444	0.02633	-0.0006118	4.26345	87.49
0.631	0.026417765618045746	-1.3892750648340009	0.02641	-0.0006405	4.26345	87.49
0.5012	0.02646821754954421	-1.427768134274788	0.02646	-0.0006595	4.26345	87.49
0.3981	0.02653972491492706	-1.5511206852834334	0.02653	-0.0007184	4.26345	87.49
0.3162	0.026601774639298033	-1.7047949557602176	0.02659	-0.0007914	4.26345	87.49
0.2512	0.026674319133016308	-1.8774516023157621	0.02666	-0.0008739	4.26345	87.49
0.1995	0.02680754766926658	-2.073206204175627	0.02679	-0.0009698	4.26345	87.49
0.1585	0.02690217210561259	-2.3263618035750597	0.02688	-0.001092	4.26345	87.49
0.1259	0.02700012083306295	-2.7066284871184703	0.02697	-0.001275	4.26345	87.49
0.1	0.027148323410479694	-3.044733603921235	0.02711	-0.001442	4.26345	87.49
0.07943	0.027369780781000056	-3.4561984497892237	0.02732	-0.00165	4.26345	87.49
0.0631	0.027494624129091125	-3.929128115841133	0.02743	-0.001884	4.26345	87.49
0.05012	0.027742660290606597	-4.424049057650099	0.02766	-0.00214	4.26345	87.49
0.03981	0.0279257512701091	-4.987870165925695	0.02782	-0.002428	4.26345	87.49
0.03162	0.028278564602893123	-5.67430396054678	0.02814	-0.002796	4.26345	87.49
0.02512	0.0286346906566144	-6.5109978345302055	0.02845	-0.003247	4.26345	87.49
0.01995	0.02899753810239759	-7.3387251058735625	0.02876	-0.003704	4.26345	87.49
0.01585	0.029462969792605768	-8.358642913079068	0.02915	-0.004283	4.26345	87.49
0.01259	0.029970597858567986	-9.495008053772004	0.02956	-0.004944	4.26345	87.49
0.01	0.030581358308616705	-10.696306180465166	0.03005	-0.005676	4.26345	87.49

File: Warwick/Cell25_80SOH_35degC_70SOC_8749_240Cycles.txt
Freq(Hz)	Zmod(Ohm)	Zphz(Deg)	Zreal(Ohm)	Zimag(Ohm)	Capacity(Ah)	SOH
10000.0	0.04118309604680056	42.362595049331446	0.03043	0.02775	4.26345	87.49
7943.0	0.03680963189166662	39.09008371462575	0.02857	0.02321	4.26345	87.49
6310.0	0.03319825597828898	35.312973876942934	0.02709	0.01919	4.26345	87.49
5012.0	0.030301023085037904	31.339928986601755	0.02588	0.01576	4.26345	87.49
3981.0	0.027880121950952796	27.006203417945667	0.02484	0.01266	4.26345	87.49
3162.0	0.026672632041101606	22.902425335316135	0.02457	0.01038	4.26345	87.49
2512.0	0.025484056290159148	18.90064230388382	0.02411	0.008255	4.26345	87.49
1995.0	0.024366240190066255	15.762257265010811	0.02345	0.006619	4.26345	87.49
1585.0	0.023865824016781823	12.50120557783175	0.0233	0.005166	4.26345	87.49
1259.0	0.023603035842874112	9.636318927935	0.02327	0.003951	4.26345	87.49
1000.0	0.023458135582351807	7.261344450022925	0.02327	0.002965	4.26345	87.49
794.3	0.02342176682063076	5.343038236035174	0.02332	0.002181	4.26345	87.49
631.0	0.023654729252308087	3.524056942702434	0.02361	0.001454	4.26345	87.49
501.2	0.023750367903676777	2.3730487909121276	0.02373	0.0009834	4.26345	87.49
398.1	0.023838100552686658	1.493727687827093	0.02383	0.0006214	4.26345	87.49
316.2	0.02392224050460157	0.7841750383661655	0.02392	0.0003274	4.26345	87.49
251.2	0.02403014678107689	0.20026021327651267	0.02403	8.399e-05	4.26345	87.49
199.5	0.024150256472551177	-0.264056940410653	0.02415	-0.0001113	4.26345	87.49
158.5	0.024241387921486675	-0.6131170751320671	0.02424	-0.0002594	4.26345	87.49
125.9	0.02436291244679092	-0.8859441696468392	0.02436	-0.0003767	4.26345	87.49
100.0	0.024494627394798234	-1.1137233519552732	0.02449	-0.0004761	4.26345	87.49
79.43	0.024676114574421964	-1.275531908105635	0.02467	-0.0005493	4.26345	87.49
63.1	0.02479733999625766	-1.3940993165945035	0.02479	-0.0006033	4.26345	87.49
52.0	0.02487889983821632	-1.5325902128325726	0.02487	-0.0006654	4.26345	87.49
39.81	0.025048828814936638	-1.5212755367925934	0.02504	-0.000665	4.26345	87.49
31.62	0.025189228873468913	-1.5510214377088563	0.02518	-0.0006818	4.26345	87.49
25.12	0.02530913131737239	-1.5391423489132776	0.0253	-0.0006798	4.26345	87.49
19.95	0.025439662757395197	-1.5792331097586652	0.02543	-0.0007011	4.26345	87.49
15.85	0.025518549336707993	-1.4831599022815947	0.02551	-0.0006605	4.26345	87.49
12.59	0.025617235163850137	-1.3617767347730616	0.02561	-0.0006088	4.26345	87.49
10.0	0.025665848795822045	-1.2232107596049395	0.02566	-0.0005479	4.26345	87.49
7.943	0.025766396542978222	-1.2767105088414263	0.02576	-0.0005741	4.26345	87.49
6.31	0.025856920606290305	-1.325656445973067	0.02585	-0.0005982	4.26345	87.49
5.012	0.02592479127321954	-1.1015701356225838	0.02592	-0.0004984	4.26345	87.49
3.981	0.026005573913297896	-1.1862938277709618	0.026	-0.0005384	4.26345	87.49
3.162	0.02602589702584716	-1.219718168591667	0.02602	-0.000554	4.26345	87.49
2.512	0.026126159864970588	-1.244210808226668	0.02612	-0.0005673	4.26345	87.49
1.995	0.02620590099977484	-1.215931280521238	0.0262	-0.0005561	4.26345	87.49
1.585	0.02624760746449093	-1.3795048317796887	0.02624	-0.0006319	4.26345	87.49
1.259	0.02630858895570038	-1.4641003682305225	0.0263	-0.0006722	4.26345	87.49
1.0	0.026368666557109028	-1.4690234999923975	0.02636	-0.000676	4.26345	87.49
0.7943	0.026453882089591315	-1.8562622755606428	0.02644	-0.0008569	4.26345	87.49
0.631	0.026504966862080776	-1.9255722315351707	0.02649	-0.0008906	4.26345	87.49
0.5012	0.02665670257646283	-2.0283777159584453	0.02664	-0.0009435	4.26345	87.49
0.3981	0.02677087501371593	-2.2628093076799383	0.02675	-0.001057	4.26345	87.49
0.3162	0.026884096488444614	-2.4260471124244236	0.02686	-0.001138	4.26345	87.49
0.2512	0.027040359853374732	-2.7153253496473493	0.02701	-0.001281	4.26345	87.49
0.1995	0.027155393497425146	-2.92562394405789	0.02712	-0.001386	4.26345	87.49
0.1585	0.027335815773450036	-3.317720516636193	0.02729	-0.001582	4.26345	87.49
0.1259	0.027546474710931707	-3.669491200110015	0.02749	-0.001763	4.26345	87.49
0.1	0.027767224582230035	-3.9877057797944753	0.0277	-0.001931	4.26345	87.49
0.07943	0.028004978128897014	-4.46460943776568	0.02792	-0.00218	4.26345	87.49
0.0631	0.02829531447077413	-4.944919060707093	0.02819	-0.002439	4.26345	87.49
0.05012	0.028582215029629876	-5.513122686648728	0.02845	-0.002746	4.26345	87.49
0.03981	0.028956203204149537	-6.141783002296116	0.02879	-0.003098	4.26345	87.49
0.03162	0.029364792592490755	-6.770706796753579	0.02916	-0.003462	4.26345	87.49
0.02512	0.029768562696240477	-7.557122829299465	0.02951	-0.003915	4.26345	87.49
0.01995	0.030207931425372377	-8.450109255921825	0.02988	-0.004439	4.26345	87.49
0.01585	0.03077287045434663	-9.509460574842347	0.03035	-0.005084	4.26345	87.49
0.01259	0.03136359348033959	-10.68294789585844	0.03082	-0.005814	4.26345	87.49
0.01	0.03225094107154084	-11.881338233917168	0.03156	-0.00664	4.26345	87.49
