Repository: chrisw-17/rapid-SOH-prediction

# Rapid EIS-based SOH Estimation for Unknown LIBs

---

**This repository accompanies the paper:**

> **Fast state of health evaluation of lithium-ion batteries using EIS for second-life and recycling assessment**  
> *Authors: Christopher Wett, Jörg Lampe, Joey Danz, Thomas Seeger, Bugra Turan*

## Overview

This repository provides a complete workflow for rapid State of Health (SOH) estimation of lithium-ion batteries using Electrochemical Impedance Spectroscopy (EIS) and neural network models. The code and data enable reproducible analysis, model training, and evaluation for the fully connected neural network model as described in the associated publication.

File: Warwick/Cell25_80SOH_35degC_95SOC_8749_240Cycles.txt
Freq(Hz)	Zmod(Ohm)	Zphz(Deg)	Zreal(Ohm)	Zimag(Ohm)	Capacity(Ah)	SOH
10000.0	0.04112951859674509	42.4873418719938	0.03033	0.02778	4.26345	87.49
7943.0	0.03678490587183825	39.14145802749741	0.02853	0.02322	4.26345	87.49
6310.0	0.033202728803518544	35.41330510272726	0.02706	0.01924	4.26345	87.49
5012.0	0.030355994465673497	31.365144127135668	0.02592	0.0158	4.26345	87.49
3981.0	0.027848852759135338	27.015899940715343	0.02481	0.01265	4.26345	87.49
3162.0	0.02663578983247916	22.935910200039157	0.02453	0.01038	4.26345	87.49
2512.0	0.025445891927774904	18.92768721483887	0.02407	0.008254	4.26345	87.49
1995.0	0.02432829095929264	15.792380637813293	0.02341	0.006621	4.26345	87.49
1585.0	0.02382677393186077	12.5220262792907	0.02326	0.005166	4.26345	87.49
1259.0	0.023562093794907108	9.631024494355014	0.02323	0.003942	4.26345	87.49
1000.0	0.023417445398676604	7.254297855757561	0.02323	0.002957	4.26345	87.49
794.3	0.023381382016467715	5.337526624901903	0.02328	0.002175	4.26345	87.49
631.0	0.023613097551994318	3.4622109643123204	0.02357	0.001426	4.26345	87.49
501.2	0.023699120727149352	2.3017222688960266	0.02368	0.0009518	4.26345	87.49
398.1	0.02378706724335726	1.3966994316094734	0.02378	0.0005798	4.26345	87.49
316.2	0.023881670926675123	0.6777764951559028	0.02388	0.0002825	4.26345	87.49
251.2	0.023990023895352836	0.08086843710128323	0.02399	3.386e-05	4.26345	87.49
199.5	0.024110648233508777	-0.42014567605717473	0.02411	-0.0001768	4.26345	87.49
158.5	0.02420242639261609	-0.8113202998262797	0.0242	-0.0003427	4.26345	87.49
125.9	0.024324933751400026	-1.1540052093987547	0.02432	-0.0004899	4.26345	87.49
100.0	0.024447681359180056	-1.4363133607518803	0.02444	-0.0006128	4.26345	87.49
79.43	0.024611010609278117	-1.7139366868195522	0.0246	-0.0007361	4.26345	87.49
63.1	0.02475481467694719	-1.9823281334034581	0.02474	-0.0008563	4.26345	87.49
52.0	0.024868609764319358	-2.2167126492200033	0.02485	-0.0009619	4.26345	87.49
39.81	0.02507314158616746	-2.4618592741980487	0.02505	-0.001077	4.26345	87.49
31.62	0.02525809535574684	-2.7026814670100205	0.02523	-0.001191	4.26345	87.49
25.12	0.02543396540062127	-2.9614015933776527	0.0254	-0.001314	4.26345	87.49
19.95	0.02566936191259923	-3.1733918493052626	0.02563	-0.001421	4.26345	87.49
15.85	0.025905932988410204	-3.4124362950444214	0.02586	-0.001542	4.26345	87.49
12.59	0.026199761372959107	-3.5318634279088195	0.02615	-0.001614	4.26345	87.49
10.0	0.02647972401668869	-3.511817903856721	0.02643	-0.001622	4.26345	87.49
7.943	0.026752864538213475	-3.602518729171968	0.0267	-0.001681	4.26345	87.49
6.31	0.027071929668939374	-3.5494024720308883	0.02702	-0.001676	4.26345	87.49
5.012	0.0273960625638065	-3.3229857437982675	0.02735	-0.001588	4.26345	87.49
3.981	0.02765409230114053	-3.2359144368456514	0.02761	-0.001561	4.26345	87.49
3.162	0.027937809667187584	-2.9812052128650897	0.0279	-0.001453	4.26345	87.49
2.512	0.0280748784681252	-2.856290404211081	0.02804	-0.001399	4.26345	87.49
1.995	0.028246836300725785	-2.497746957374687	0.02822	-0.001231	4.26345	87.49
1.585	0.0283946542327953	-2.3877921106231175	0.02837	-0.001183	4.26345	87.49
1.259	0.028504642165794677	-2.3825968499564865	0.02848	-0.001185	4.26345	87.49
1.0	0.028679411168990202	-2.108156553145638	0.02866	-0.001055	4.26345	87.49
0.7943	0.028784526120817066	-2.3653932966755407	0.02876	-0.001188	4.26345	87.49
0.631	0.028892935139926506	-2.28308052058446	0.02887	-0.001151	4.26345	87.49
0.5012	0.029013039068667038	-2.283506340327548	0.02899	-0.001156	4.26345	87.49
0.3981	0.02911457566237228	-2.354320410020541	0.02909	-0.001196	4.26345	87.49
0.3162	0.029245374403484733	-2.386922751116971	0.02922	-0.001218	4.26345	87.49
0.2512	0.02936564538708455	-2.3947164406246984	0.02934	-0.001227	4.26345	87.49
0.1995	0.02952189838069361	-2.6637221402982747	0.02949	-0.001372	4.26345	87.49
0.1585	0.02969715179945713	-2.8662590834934996	0.02966	-0.001485	4.26345	87.49
0.1259	0.029820310192886997	-2.979462504435021	0.02978	-0.00155	4.26345	87.49
0.1	0.03001965982485478	-3.2960760678096923	0.02997	-0.001726	4.26345	87.49
0.07943	0.03027012964954065	-3.611991700096868	0.03021	-0.001907	4.26345	87.49
0.0631	0.030511939236960994	-3.935238013407846	0.03044	-0.002094	4.26345	87.49
0.05012	0.03083746975677479	-4.31648196140476	0.03075	-0.002321	4.26345	87.49
0.03981	0.031124389295213488	-4.693930461239076	0.03102	-0.002547	4.26345	87.49
0.03162	0.03148333298747132	-5.073162600467302	0.03136	-0.002784	4.26345	87.49
0.02512	0.03189297728340833	-5.614063461773427	0.03174	-0.00312	4.26345	87.49
0.01995	0.0322819907843367	-6.086763313051974	0.0321	-0.003423	4.26345	87.49
0.01585	0.032754338353873064	-6.558284815904936	0.03254	-0.003741	4.26345	87.49
0.01259	0.03324585411746854	-7.250707913877759	0.03298	-0.004196	4.26345	87.49
0.01	0.033834160252620434	-7.813977703129482	0.03352	-0.0046	4.26345	87.49

File: Warwick/Cell26_85SOH_15degC_05SOC_8060_170Cycles.txt
Freq(Hz)	Zmod(Ohm)	Zphz(Deg)	Zreal(Ohm)	Zimag(Ohm)	Capacity(Ah)	SOH
10000.0	0.045049914539319606	43.974721872759126	0.03242	0.03128	3.91948	80.6
7943.0	0.04053647863344817	39.78566415767002	0.03115	0.02594	3.91948	80.6
6310.0	0.03677653871695921	35.258771471605165	0.03003	0.02123	3.91948	80.6
5012.0	0.03373618976707358	30.593848398338118	0.02904	0.01717	3.91948	80.6
3981.0	0.03124046254459111	25.826850057158858	0.02812	0.01361	3.91948	80.6
3162.0	0.030035425750270295	21.3196460156687	0.02798	0.01092	3.91948	80.6
2512.0	0.02892945123917839	16.968620378152714	0.02767	0.008443	3.91948	80.6
1995.0	0.027899155829522872	13.396683677262688	0.02714	0.006464	3.91948	80.6
1585.0	0.02756673945173785	9.854589095689903	0.02716	0.004718	3.91948	80.6
1259.0	0.027512395460955415	6.779915019112113	0.02732	0.003248	3.91948	80.6
1000.0	0.027594475461584698	4.210472995379888	0.02752	0.002026	3.91948	80.6
794.3	0.02780937870575321	2.139092642868936	0.02779	0.001038	3.91948	80.6
631.0	0.02830038961304243	0.3006482391076019	0.0283	0.0001485	3.91948	80.6
501.2	0.028673866966455713	-0.9409890734156882	0.02867	-0.0004709	3.91948	80.6
398.1	0.02907620109728917	-1.9127630819230397	0.02906	-0.0009705	3.91948	80.6
316.2	0.029461222581556253	-2.6380620983360332	0.02943	-0.001356	3.91948	80.6
251.2	0.029867624545651433	-3.236014327540264	0.02982	-0.001686	3.91948	80.6
199.5	0.030302485459117047	-3.6801256217827194	0.03024	-0.001945	3.91948	80.6
158.5	0.030686327069233944	-4.041983436238525	0.03061	-0.002163	3.91948	80.6
125.9	0.031137748730439715	-4.302456506829256	0.03105	-0.002336	3.91948	80.6
100.0	0.03156819671758271	-4.520368813103477	0.03147	-0.002488	3.91948	80.6
79.43	0.03185644211144741	-4.685077029604943	0.03175	-0.002602	3.91948	80.6
63.1	0.03226612348888536	-4.8624439459229665	0.03215	-0.002735	3.91948	80.6
52.0	0.03262594820078031	-5.036071105386817	0.0325	-0.002864	3.91948	80.6
39.81	0.03307353263562875	-5.150356325707621	0.03294	-0.002969	3.91948	80.6
31.62	0.03351110389109854	-5.2597519688258805	0.03337	-0.003072	3.91948	80.6
25.12	0.03399237892528265	-5.427148097145761	0.03384	-0.003215	3.91948	80.6
19.95	0.034410575176826094	-5.707279538049683	0.03424	-0.003422	3.91948	80.6
15.85	0.03483682116669086	-5.936434579127987	0.03465	-0.003603	3.91948	80.6
12.59	0.03533990118831687	-6.247807000749854	0.03513	-0.003846	3.91948	80.6
10.0	0.035926672389744084	-6.5802385005664155	0.03569	-0.004117	3.91948	80.6
7.943	0.03649797824537683	-7.075948418570792	0.03622	-0.004496	3.91948	80.6
6.31	0.03721893394496946	-7.50613988058193	0.0369	-0.004862	3.91948	80.6
5.012	0.038008108726954565	-7.980657873244413	0.03764	-0.005277	3.91948	80.6
3.981	0.03888530730237322	-8.381407160667818	0.03847	-0.005668	3.91948	80.6
3.162	0.03993143760247056	-8.71878069085337	0.03947	-0.006053	3.91948	80.6
2.512	0.0410247552582584	-8.81666756354659	0.04054	-0.006288	3.91948	80.6
1.995	0.04219614148236779	-8.883258435146542	0.04169	-0.006516	3.91948	80.6
1.585	0.04339218004433518	-8.63784197247182	0.0429	-0.006517	3.91948	80.6
1.259	0.0445274390123663	-8.309347272313833	0.04406	-0.006435	3.91948	80.6
1.0	0.04563219640779961	-7.800000434795083	0.04521	-0.006193	3.91948	80.6
0.7943	0.046588636479296106	-7.5942370236145225	0.04618	-0.006157	3.91948	80.6
0.631	0.04742857523687592	-6.8502099304736666	0.04709	-0.005657	3.91948	80.6
0.5012	0.04812742569471175	-6.264991505754203	0.04784	-0.005252	3.91948	80.6
0.3981	0.04881113218314035	-5.814545247530326	0.04856	-0.004945	3.91948	80.6
0.3162	0.04932375359803834	-5.336091320961626	0.04911	-0.004587	3.91948	80.6
0.2512	0.04981852868160601	-4.986179981008165	0.04963	-0.00433	3.91948	80.6
0.1995	0.05018572023992482	-4.79606703525044	0.05001	-0.004196	3.91948	80.6
0.1585	0.050570815783414054	-4.710575509255028	0.0504	-0.004153	3.91948	80.6
0.1259	0.05098378699155252	-4.732097218723455	0.05081	-0.004206	3.91948	80.6
0.1	0.05132247632373169	-4.832989497775974	0.05114	-0.004324	3.91948	80.6
0.07943	0.05172852211304707	-5.146294688159993	0.05152	-0.00464	3.91948	80.6
0.0631	0.05215284104437648	-5.531314505142729	0.05191	-0.005027	3.91948	80.6
0.05012	0.052654058238658104	-6.0581595426379105	0.05236	-0.005557	3.91948	80.6
0.03981	0.05321604890444235	-6.724114961607403	0.05285	-0.006231	3.91948	80.6
0.03162	0.053805971787525594	-7.464462695193505	0.05335	-0.00699	3.91948	80.6
0.02512	0.054644119500637946	-8.456625418243906	0.05405	-0.008036	3.91948	80.6
0.01995	0.05539688100425872	-9.606851489373264	0.05462	-0.009245	3.91948	80.6
0.01585	0.056432136234595975	-10.867887201271266	0.05542	-0.01064	3.91948	80.6
0.01259	0.057698084890228374	-12.501880471960627	0.05633	-0.01249	3.91948	80.6
0.01	0.05917469476051397	-14.343878314593267	0.05733	-0.01466	3.91948	80.6

File: Warwick/Cell26_85SOH_15degC_20SOC_8060_170Cycles.txt
Freq(Hz)	Zmod(Ohm)	Zphz(Deg)	Zreal(Ohm)	Zimag(Ohm)	Capacity(Ah)	SOH
10000.0	0.04512467728416459	44.21886475820797	0.03234	0.03147	3.91948	80.6
7943.0	0.040310079384689876	39.9984793182724	0.03088	0.02591	3.91948	80.6
6310.0	0.03647975465926272	35.41534863119592	0.02973	0.02114	3.91948	80.6
5012.0	0.03347683378098951	30.7171983470835	0.02878	0.0171	3.91948	80.6
3981.0	0.030979686893188578	26.060510653005036	0.02783	0.01361	3.91948	80.6
3162.0	0.029769128304335684	21.54050480200447	0.02769	0.01093	3.91948	80.6
2512.0	0.028612799950371862	17.153815444637743	0.02734	0.008439	3.91948	80.6
1995.0	0.02761327074071451	13.591369545107664	0.02684	0.006489	3.91948	80.6
1585.0	0.02725759727121963	10.042196119598247	0.02684	0.004753	3.91948	80.6
1259.0	0.027188452346538595	6.92688575634302	0.02699	0.003279	3.91948	80.6
1000.0	0.02728040778654161	4.4001550939994125	0.0272	0.002093	3.91948	80.6
794.3	0.027482304288396195	2.308525206669522	0.02746	0.001107	3.91948	80.6
631.0	0.02798078430369671	0.4289936204674313	0.02798	0.0002095	3.91948	80.6
501.2	0.028352629035241158	-0.7802657111179361	0.02835	-0.0003861	3.91948	80.6
398.1	0.02873272989188462	-1.7056015356758745	0.02872	-0.0008552	3.91948	80.6
316.2	0.029096137011637817	-2.4287367547259686	0.02907	-0.001233	3.91948	80.6
251.2	0.02949023736764423	-2.993385629811338	0.02945	-0.00154	3.91948	80.6
199.5	0.029902965421509622	-3.410678955942948	0.02985	-0.001779	3.91948	80.6
158.5	0.030283364476226877	-3.7070995455621834	0.03022	-0.001958	3.91948	80.6
125.9	0.030692613117817128	-3.9419753021459973	0.03062	-0.00211	3.91948	80.6
100.0	0.031079817824433913	-4.107157236979836	0.031	-0.002226	3.91948	80.6
79.43	0.0313063049400596	-4.255390055532296	0.03122	-0.002323	3.91948	80.6
63.1	0.031721225007871307	-4.34634047875024	0.03163	-0.002404	3.91948	80.6
52.0	0.03206947888569442	-4.514082198642072	0.03197	-0.002524	3.91948	80.6
39.81	0.0325296301239347	-4.48543233834112	0.03243	-0.002544	3.91948	80.6
31.62	0.032911517573639776	-4.5013832213821985	0.03281	-0.002583	3.91948	80.6
25.12	0.03327449661527579	-4.541995680266741	0.03317	-0.002635	3.91948	80.6
19.95	0.03374658501241274	-4.554966184426617	0.03364	-0.00268	3.91948	80.6
15.85	0.03413128939843908	-4.62813753773235	0.03402	-0.002754	3.91948	80.6
12.59	0.03458039937594706	-4.579536731451907	0.03447	-0.002761	3.91948	80.6
10.0	0.035077961742381786	-4.496419769662886	0.03497	-0.00275	3.91948	80.6
7.943	0.03553983911049683	-4.505783504970844	0.03543	-0.002792	3.91948	80.6
6.31	0.03597267790976925	-4.330051991054356	0.03587	-0.002716	3.91948	80.6
5.012	0.03643239285306415	-4.0813589783828474	0.03634	-0.002593	3.91948	80.6
3.981	0.03681703138494466	-3.9403679935704004	0.03673	-0.00253	3.91948	80.6
3.162	0.03716267521317592	-3.583835798846239	0.03709	-0.002323	3.91948	80.6
2.512	0.03755257632972737	-3.308134291955765	0.03749	-0.002167	3.91948	80.6
1.995	0.03788357290436054	-3.047445538796842	0.03783	-0.002014	3.91948	80.6
1.585	0.0380790938573911	-2.9097426303685743	0.03803	-0.001933	3.91948	80.6
1.259	0.038363243358715125	-2.7206989214052295	0.03832	-0.001821	3.91948	80.6
1.0	0.0384882729672299	-2.5553799347510666	0.03845	-0.001716	3.91948	80.6
0.7943	0.03872373948884586	-2.723495891490554	0.03868	-0.00184	3.91948	80.6
0.631	0.03892779630289904	-2.5250357224974156	0.03889	-0.001715	3.91948	80.6
0.5012	0.03907536108598358	-2.437708007589252	0.03904	-0.001662	3.91948	80.6
0.3981	0.03926443220014776	-2.3996731866353693	0.03923	-0.001644	3.91948	80.6
0.3162	0.03941253101489423	-2.32808670326012	0.03938	-0.001601	3.91948	80.6
0.2512	0.039594436490496994	-2.389799528846166	0.03956	-0.001651	3.91948	80.6
0.1995	0.03973668140396226	-2.462057674066587	0.0397	-0.001707	3.91948	80.6
0.1585	0.03991151838755324	-2.6136438016576404	0.03987	-0.00182	3.91948	80.6
0.1259	0.04010743197962193	-2.786786112595735	0.04006	-0.00195	3.91948	80.6
0.1	0.040268134660051	-3.0791206435459624	0.04021	-0.002163	3.91948	80.6
0.07943	0.040481384721869386	-3.4031134411256634	0.04041	-0.002403	3.91948	80.6
0.0631	0.04073065499105066	-3.823432058175357	0.04064	-0.002716	3.91948	80.6
0.05012	0.04099942108127869	-4.374160755897781	0.04088	-0.003127	3.91948	80.6
0.03981	0.041315483308319176	-4.972323670062317	0.04116	-0.003581	3.91948	80.6
0.03162	0.041699428964915096	-5.744773122846117	0.04149	-0.004174	3.91948	80.6
0.02512	0.042168222585259624	-6.585371038810615	0.04189	-0.004836	3.91948	80.6
0.01995	0.042762501376790385	-7.568081228655495	0.04239	-0.005632	3.91948	80.6
0.01585	0.043327312402224996	-8.601384858714896	0.04284	-0.00648	3.91948	80.6
0.01259	0.04416722066193434	-9.89653601631415	0.04351	-0.007591	3.91948	80.6
0.01	0.04518418998941997	-11.353452339844182	0.0443	-0.008895	3.91948	80.6

File: Warwick/Cell26_85SOH_15degC_50SOC_8060_170Cycles.txt
Freq(Hz)	Zmod(Ohm)	Zphz(Deg)	Zreal(Ohm)	Zimag(Ohm)	Capacity(Ah)	SOH
10000.0	0.04492529910863143	44.3596991980086	0.03212	0.03141	3.91948	80.6
7943.0	0.040308561125398656	40.26056438282864	0.03076	0.02605	3.91948	80.6
6310.0	0.03647879383970912	35.764084410218786	0.0296	0.02132	3.91948	80.6
5012.0	0.03341335810720018	31.201960679374288	0.02858	0.01731	3.91948	80.6
3981.0	0.030889185809923836	26.390849980856444	0.02767	0.01373	3.91948	80.6
3162.0	0.02964440588036805	21.822943854986953	0.02752	0.01102	3.91948	80.6
2512.0	0.02847783104451601	17.431559176134968	0.02717	0.008531	3.91948	80.6
1995.0	0.027431362051491354	13.883255153922969	0.02663	0.006582	3.91948	80.6
1585.0	0.02707592142476411	10.295193640960877	0.02664	0.004839	3.91948	80.6
1259.0	0.02700237952477522	7.190813035083231	0.02679	0.00338	3.91948	80.6
1000.0	0.027067366495468304	4.604727889839	0.02698	0.002173	3.91948	80.6
794.3	0.027276409221156657	2.5214878224736634	0.02725	0.0012	3.91948	80.6
631.0	0.02774176804459298	0.6468736725829525	0.02774	0.0003132	3.91948	80.6
501.2	0.02809143866892545	-0.5798730492332147	0.02809	-0.0002843	3.91948	80.6
398.1	0.02846989902493509	-1.5109617157735582	0.02846	-0.0007507	3.91948	80.6
316.2	0.02882157568558666	-2.217114737477118	0.0288	-0.001115	3.91948	80.6
251.2	0.029213901639459253	-2.760547388650313	0.02918	-0.001407	3.91948	80.6
199.5	0.029605016872145166	-3.160077101358505	0.02956	-0.001632	3.91948	80.6
158.5	0.029944029521759424	-3.442416336115806	0.02989	-0.001798	3.91948	80.6
125.9	0.030331847883042006	-3.659522637789481	0.03027	-0.001936	3.91948	80.6
100.0	0.030698858692140334	-3.8382840548625197	0.03063	-0.002055	3.91948	80.6
79.43	0.030913881930291445	-3.9620185757115003	0.03084	-0.002136	3.91948	80.6
63.1	0.03126686074744313	-4.0182485647847646	0.03119	-0.002191	3.91948	80.6
52.0	0.03160721696068795	-4.005800427458388	0.03153	-0.002208	3.91948	80.6
39.81	0.03203210520711993	-4.1032034303701055	0.03195	-0.002292	3.91948	80.6
31.62	0.03236477531205802	-4.147924800962496	0.03228	-0.002341	3.91948	80.6
25.12	0.032735469998153376	-4.141233563089047	0.03265	-0.002364	3.91948	80.6
19.95	0.033185311268692355	-4.109234874954518	0.0331	-0.002378	3.91948	80.6
15.85	0.033533008573642775	-4.032296653296566	0.03345	-0.002358	3.91948	80.6
12.59	0.03384280656210415	-4.008901761649797	0.03376	-0.002366	3.91948	80.6
10.0	0.034280090154490545	-3.664537637619281	0.03421	-0.002191	3.91948	80.6
7.943	0.03464256025469249	-3.7090088709701723	0.03457	-0.002241	3.91948	80.6
6.31	0.034990686317933235	-3.642522291789426	0.03492	-0.002223	3.91948	80.6
5.012	0.035357065262829716	-3.2556961423297035	0.0353	-0.002008	3.91948	80.6
3.981	0.035650986466015215	-3.064651410757285	0.0356	-0.001906	3.91948	80.6
3.162	0.035896473030090296	-2.91580919474534	0.03585	-0.001826	3.91948	80.6
2.512	0.03609939329130062	-2.6769380075191145	0.03606	-0.001686	3.91948	80.6
1.995	0.03635579966112697	-2.542880089485491	0.03632	-0.001613	3.91948	80.6
1.585	0.036563980581988065	-2.4703582655052707	0.03653	-0.001576	3.91948	80.6
1.259	0.036721347864695816	-2.3676265714002924	0.03669	-0.001517	3.91948	80.6
1.0	0.03693715143321152	-2.1969942311119803	0.03691	-0.001416	3.91948	80.6
0.7943	0.03706437799289231	-2.46793151941261	0.03703	-0.001596	3.91948	80.6
0.631	0.037240869431311614	-2.333039236918439	0.03721	-0.001516	3.91948	80.6
0.5012	0.03743083436152606	-2.32578826014431	0.0374	-0.001519	3.91948	80.6
0.3981	0.037558387878075916	-2.227809147399426	0.03753	-0.00146	3.91948	80.6
0.3162	0.03773071009138312	-2.31185268519425	0.0377	-0.001522	3.91948	80.6
0.2512	0.037882547432821885	-2.375240070473753	0.03785	-0.00157	3.91948	80.6
0.1995	0.03802638122409231	-2.5065040838366937	0.03799	-0.001663	3.91948	80.6
0.1585	0.03815243768096607	-2.7026671974368095	0.03811	-0.001799	3.91948	80.6
0.1259	0.03834965972469639	-2.916123430999891	0.0383	-0.001951	3.91948	80.6
0.1	0.038521056891004435	-3.226363211673067	0.03846	-0.002168	3.91948	80.6
0.07943	0.03876965767194753	-3.673498271671293	0.03869	-0.002484	3.91948	80.6
0.0631	0.039018803479860836	-4.078293365518559	0.03892	-0.002775	3.91948	80.6
0.05012	0.0393392259201932	-4.64535061409208	0.03921	-0.003186	3.91948	80.6
0.03981	0.03969504195740319	-5.226575991483311	0.03953	-0.003616	3.91948	80.6
0.03162	0.04010055361213857	-6.011997435563811	0.03988	-0.0042	3.91948	80.6
0.02512	0.04058410069226618	-6.90192611819067	0.04029	-0.004877	3.91948	80.6
0.01995	0.04117139032143559	-7.804777469553405	0.04079	-0.005591	3.91948	80.6
0.01585	0.04185729433444069	-8.840762561623434	0.04136	-0.006433	3.91948	80.6
0.01259	0.042661227408502915	-10.100873375167765	0.042	-0.007482	3.91948	80.6
0.01	0.04361752899924525	-11.446469733175022	0.04275	-0.008656	3.91948	80.6

File: Warwick/Cell26_85SOH_15degC_70SOC_8060_170Cycles.txt
Freq(Hz)	Zmod(Ohm)	Zphz(Deg)	Zreal(Ohm)	Zimag(Ohm)	Capacity(Ah)	SOH
10000.0	0.04491131817259432	44.341456822436385	0.03212	0.03139	3.91948	80.6
7943.0	0.04033442326351029	40.3039250393571	0.03076	0.02609	3.91948	80.6
6310.0	0.03644320649997747	35.901380206027085	0.02952	0.02137	3.91948	80.6
5012.0	0.03347235426437764	31.40116521661277	0.02857	0.01744	3.91948	80.6
3981.0	0.030844360910869915	26.473670425989994	0.02761	0.01375	3.91948	80.6
3162.0	0.02958689067813649	21.909290698560167	0.02745	0.01104	3.91948	80.6
2512.0	0.028415260424638024	17.50077464550608	0.0271	0.008545	3.91948	80.6
1995.0	0.027383306155393288	13.912420145133863	0.02658	0.006584	3.91948	80.6
1585.0	0.02701671045852918	10.3158482537692	0.02658	0.004838	3.91948	80.6
1259.0	0.026951146339256146	7.176699007039472	0.02674	0.003367	3.91948	80.6
1000.0	0.027015847275256796	4.568847499341851	0.02693	0.002152	3.91948	80.6
794.3	0.027215940990529795	2.5018065909934024	0.02719	0.001188	3.91948	80.6
631.0	0.02769186287413687	0.6645929582074374	0.02769	0.0003212	3.91948	80.6
501.2	0.028061326052772347	-0.5570134081430904	0.02806	-0.0002728	3.91948	80.6
398.1	0.02841957342677754	-1.4872184169081786	0.02841	-0.0007376	3.91948	80.6
316.2	0.028780913970893975	-2.18438855023118	0.02876	-0.001097	3.91948	80.6
251.2	0.02914311961681522	-2.7318283049853163	0.02911	-0.001389	3.91948	80.6
199.5	0.02952425877139001	-3.1376324903245667	0.02948	-0.001616	3.91948	80.6
158.5	0.029873376524926002	-3.4255894138662932	0.02982	-0.001785	3.91948	80.6
125.9	0.030251755717643894	-3.661633159765618	0.03019	-0.001932	3.91948	80.6
100.0	0.030608725880049304	-3.840223074782396	0.03054	-0.00205	3.91948	80.6
79.43	0.030835395651750603	-4.007509387394191	0.03076	-0.002155	3.91948	80.6
63.1	0.03118861120665683	-4.068863360652425	0.03111	-0.002213	3.91948	80.6
52.0	0.03156442061879166	-4.191406933581412	0.03148	-0.002307	3.91948	80.6
39.81	0.031955863014476706	-4.201097024030293	0.03187	-0.002341	3.91948	80.6
31.62	0.03227705471383658	-4.209053898323885	0.03219	-0.002369	3.91948	80.6
25.12	0.03268054254445602	-4.265988385923353	0.03259	-0.002431	3.91948	80.6
19.95	0.03306999008164351	-4.227819655875244	0.03298	-0.002438	3.91948	80.6
15.85	0.03350303157924668	-4.270820521808116	0.03341	-0.002495	3.91948	80.6
12.59	0.033840117080175716	-4.182362606005896	0.03375	-0.002468	3.91948	80.6
10.0	0.034207133758910574	-4.090390234892858	0.03412	-0.00244	3.91948	80.6
7.943	0.034675671529186	-4.028402955353395	0.03459	-0.002436	3.91948	80.6
6.31	0.03504660833804036	-3.7890627278896845	0.03497	-0.002316	3.91948	80.6
5.012	0.03546792404412753	-3.5465072062199354	0.0354	-0.002194	3.91948	80.6
3.981	0.035719615633430325	-3.5777351788564347	0.03565	-0.002229	3.91948	80.6
3.162	0.036040766695507466	-3.327625693234314	0.03598	-0.002092	3.91948	80.6
2.512	0.03635217750011682	-3.070195346500905	0.0363	-0.001947	3.91948	80.6
1.995	0.03649701911115482	-2.908658780277705	0.03645	-0.001852	3.91948	80.6
1.585	0.036757039883537956	-2.898990625802867	0.03671	-0.001859	3.91948	80.6
1.259	0.03700361085083454	-2.7819897156808255	0.03696	-0.001796	3.91948	80.6
1.0	0.03720381196866794	-2.7808843164517936	0.03716	-0.001805	3.91948	80.6
0.7943	0.03737495252170897	-3.1073798491150146	0.03732	-0.002026	3.91948	80.6
0.631	0.03758266915747204	-3.03370074041812	0.03753	-0.001989	3.91948	80.6
0.5012	0.037832163512017125	-3.0091259539128314	0.03778	-0.001986	3.91948	80.6
0.3981	0.03813830179753682	-3.1684967643571986	0.03808	-0.002108	3.91948	80.6
0.3162	0.038331983264631636	-3.2587627815367326	0.03827	-0.002179	3.91948	80.6
0.2512	0.03858694577185398	-3.375528769048946	0.03852	-0.002272	3.91948	80.6
0.1995	0.0388575670365503	-3.620851373112861	0.03878	-0.002454	3.91948	80.6
0.1585	0.039156084137717345	-3.7999612550339905	0.03907	-0.002595	3.91948	80.6
0.1259	0.039450703276367585	-4.094722566061816	0.03935	-0.002817	3.91948	80.6
0.1	0.039801143312724066	-4.4714645952257195	0.03968	-0.003103	3.91948	80.6
0.07943	0.04013785574741132	-4.919410451083955	0.03999	-0.003442	3.91948	80.6
0.0631	0.04050140295100899	-5.4248408494149025	0.04032	-0.003829	3.91948	80.6
0.05012	0.04098734342452558	-6.037468654442131	0.04076	-0.004311	3.91948	80.6
0.03981	0.04160343139694129	-6.691814612294748	0.04132	-0.004848	3.91948	80.6
0.03162	0.042123401156601785	-7.42700982834895	0.04177	-0.005445	3.91948	80.6
0.02512	0.042854456431041105	-8.25905384891483	0.04241	-0.006156	3.91948	80.6
0.01995	0.04358385646085028	-9.226317872516008	0.04302	-0.006988	3.91948	80.6
0.01585	0.04451528618351229	-10.285045478434757	0.0438	-0.007948	3.91948	80.6
0.01259	0.04557190626910399	-11.481298298600844	0.04466	-0.009071	3.91948	80.6
0.01	0.04675008663093577	-12.790685390981459	0.04559	-0.01035	3.91948	80.6

File: Warwick/Cell26_85SOH_15degC_95SOC_8060_170Cycles.txt
Freq(Hz)	Zmod(Ohm)	Zphz(Deg)	Zreal(Ohm)	Zimag(Ohm)	Capacity(Ah)	SOH
10000.0	0.04390638336278678	43.44037456940358	0.03188	0.03019	3.91948	80.6
7943.0	0.03941430450991112	39.461238454128676	0.03043	0.02505	3.91948	80.6
6310.0	0.03570633697258793	35.1366232125537	0.0292	0.02055	3.91948	80.6
5012.0	0.032718817215785775	30.71148614846317	0.02813	0.01671	3.91948	80.6
3981.0	0.03021989080059688	25.963030955201653	0.02717	0.01323	3.91948	80.6
3162.0	0.02904144107994643	21.44970376682414	0.02703	0.01062	3.91948	80.6
2512.0	0.027911689307528485	17.084618408224777	0.02668	0.0082	3.91948	80.6
1995.0	0.026910018227418574	13.559086608903224	0.02616	0.006309	3.91948	80.6
1585.0	0.02656360986387204	10.0006079017019	0.02616	0.004613	3.91948	80.6
1259.0	0.02651057013721131	6.874102794173655	0.02632	0.003173	3.91948	80.6
1000.0	0.026586165970293646	4.338044489071955	0.02651	0.002011	3.91948	80.6
794.3	0.02679074123647944	2.254709579197679	0.02677	0.001054	3.91948	80.6
631.0	0.02728067283920981	0.40240802239459056	0.02728	0.0001916	3.91948	80.6
501.2	0.027642699356068685	-0.800720646786157	0.02764	-0.0003863	3.91948	80.6
398.1	0.02801239408261993	-1.7044557233806303	0.028	-0.0008332	3.91948	80.6
316.2	0.02837442209103121	-2.3773695487576756	0.02835	-0.001177	3.91948	80.6
251.2	0.028757340367287096	-2.920112398592728	0.02872	-0.001465	3.91948	80.6
199.5	0.02912924044667145	-3.3319251682313134	0.02908	-0.001693	3.91948	80.6
158.5	0.029469137347401263	-3.6304251957209153	0.02941	-0.001866	3.91948	80.6
125.9	0.029848160010292092	-3.8728114279113957	0.02978	-0.002016	3.91948	80.6
100.0	0.030235472958100057	-4.049163505438929	0.03016	-0.002135	3.91948	80.6
79.43	0.0304931238150505	-4.231536695498507	0.03041	-0.00225	3.91948	80.6
63.1	0.030859455665970516	-4.363674959168959	0.03077	-0.002348	3.91948	80.6
52.0	0.031185992448533685	-4.496637128253625	0.03109	-0.002445	3.91948	80.6
39.81	0.03152290318165508	-4.630811901240426	0.03142	-0.002545	3.91948	80.6
31.62	0.03189860498517137	-4.7293337380224365	0.03179	-0.00263	3.91948	80.6
25.12	0.03225880276761678	-4.918811296503573	0.03214	-0.002766	3.91948	80.6
19.95	0.032621310151494526	-5.142589625818106	0.03249	-0.002924	3.91948	80.6
15.85	0.03298086871202758	-5.482414525509725	0.03283	-0.003151	3.91948	80.6
12.59	0.033462667631257374	-5.823039548919369	0.03329	-0.003395	3.91948	80.6
10.0	0.03398410259224157	-6.12663941134225	0.03379	-0.003627	3.91948	80.6
7.943	0.03451038627717748	-6.624192231070176	0.03428	-0.003981	3.91948	80.6
6.31	0.035221867767056304	-6.9910418791248725	0.03496	-0.004287	3.91948	80.6
5.012	0.035985630812867514	-7.223759516137699	0.0357	-0.004525	3.91948	80.6
3.981	0.036812830928903036	-7.474822650800919	0.0365	-0.004789	3.91948	80.6
3.162	0.03770096392666903	-7.481662413726824	0.03738	-0.004909	3.91948	80.6
2.512	0.03867716185295917	-7.342568860837574	0.03836	-0.004943	3.91948	80.6
1.995	0.03944352049449947	-6.994210464497365	0.03915	-0.004803	3.91948	80.6
1.585	0.040339714290014504	-6.629266434180652	0.04007	-0.004657	3.91948	80.6
1.259	0.04105527640876384	-6.13691278482081	0.04082	-0.004389	3.91948	80.6
1.0	0.04172807952686056	-5.58489706040224	0.04153	-0.004061	3.91948	80.6
0.7943	0.042236239700049055	-5.382584450738669	0.04205	-0.003962	3.91948	80.6
0.631	0.04263078114461428	-4.977716198480992	0.04247	-0.003699	3.91948	80.6
0.5012	0.0431170456432256	-4.569417582853615	0.04298	-0.003435	3.91948	80.6
0.3981	0.04342045398196569	-4.2687574722529895	0.0433	-0.003232	3.91948	80.6
0.3162	0.0437563584065219	-3.995682438162984	0.04365	-0.003049	3.91948	80.6
0.2512	0.044110370390646234	-3.8659165084365137	0.04401	-0.002974	3.91948	80.6
0.1995	0.04439672331377621	-3.7827412281128443	0.0443	-0.002929	3.91948	80.6
0.1585	0.04470565992131197	-3.748856841010714	0.04461	-0.002923	3.91948	80.6
0.1259	0.04495973364022523	-3.8170418013711873	0.04486	-0.002993	3.91948	80.6
0.1	0.04532409182763622	-3.8838687399130385	0.04522	-0.00307	3.91948	80.6
0.07943	0.04568087828621512	-4.169081339128682	0.04556	-0.003321	3.91948	80.6
0.0631	0.04606537464300057	-4.393649443833362	0.04593	-0.003529	3.91948	80.6
0.05012	0.04650265149429654	-4.793519158467746	0.04634	-0.003886	3.91948	80.6
0.03981	0.046931920906777294	-5.1833760548465095	0.04674	-0.00424	3.91948	80.6
0.03162	0.04749591591916088	-5.590558662833196	0.04727	-0.004627	3.91948	80.6
0.02512	0.04809737377445883	-6.156283052125364	0.04782	-0.005158	3.91948	80.6
0.01995	0.04881528424581793	-6.618090351435545	0.04849	-0.005626	3.91948	80.6
0.01585	0.049585845853428775	-7.244545708793157	0.04919	-0.006253	3.91948	80.6
0.01259	0.050487320942985275	-7.884868747946291	0.05001	-0.006926	3.91948	80.6
0.01	0.05139166407113122	-8.553919160580257	0.05082	-0.007644	3.91948	80.6

File: Warwick/Cell26_85SOH_25degC_05SOC_8060_170Cycles.txt
Freq(Hz)	Zmod(Ohm)	Zphz(Deg)	Zreal(Ohm)	Zimag(Ohm)	Capacity(Ah)	SOH
10000.0	0.044189895903928085	43.413696641733516	0.0321	0.03037	3.91948	80.6
7943.0	0.039743522742706136	39.42532762255464	0.0307	0.02524	3.91948	80.6
6310.0	0.03603316250344951	35.10144270737656	0.02948	0.02072	3.91948	80.6
5012.0	0.03304799540062907	30.755625399499817	0.0284	0.0169	3.91948	80.6
3981.0	0.030545507034586937	26.145616652792476	0.02742	0.01346	3.91948	80.6
3162.0	0.029341726261418226	21.76514863459332	0.02725	0.01088	3.91948	80.6
2512.0	0.028186611999316272	17.581271197651915	0.02687	0.008514	3.91948	80.6
1995.0	0.02714255590396748	14.227721890626	0.02631	0.006671	3.91948	80.6
1585.0	0.026728707338739745	10.860104725941703	0.02625	0.005036	3.91948	80.6
1259.0	0.02658288667545344	7.909416177626864	0.02633	0.003658	3.91948	80.6
1000.0	0.026570915001181274	5.468135887473413	0.02645	0.002532	3.91948	80.6
794.3	0.026659998574643625	3.5095729819805332	0.02661	0.001632	3.91948	80.6
631.0	0.027032649955378033	1.7528903646699354	0.02702	0.0008269	3.91948	80.6
501.2	0.02727139868873615	0.5802916466512102	0.02727	0.0002762	3.91948	80.6
398.1	0.027510487644532948	-0.34114641144505387	0.02751	-0.0001638	3.91948	80.6
316.2	0.0277346399524133	-1.0480673269642253	0.02773	-0.0005073	3.91948	80.6
251.2	0.027991240884248057	-1.6238328661363999	0.02798	-0.0007932	3.91948	80.6
199.5	0.028259217328156845	-2.113142005577284	0.02824	-0.001042	3.91948	80.6
158.5	0.028496947573380556	-2.4919109563014414	0.02847	-0.001239	3.91948	80.6
125.9	0.028774273509508456	-2.7967770840982658	0.02874	-0.001404	3.91948	80.6
100.0	0.02906083274787562	-3.0376572615072637	0.02902	-0.00154	3.91948	80.6
79.43	0.02926917860138887	-3.321859635492909	0.02922	-0.001696	3.91948	80.6
63.1	0.029554438736000384	-3.478139324808125	0.0295	-0.001793	3.91948	80.6
52.0	0.02973244651891263	-3.714090354909539	0.02967	-0.001926	3.91948	80.6
39.81	0.030077974350012335	-3.8527221825307056	0.03001	-0.002021	3.91948	80.6
31.62	0.030376608368940728	-4.070028139825512	0.0303	-0.002156	3.91948	80.6
25.12	0.030696288049208816	-4.2970638968815	0.03061	-0.0023	3.91948	80.6
19.95	0.03101362384501366	-4.4531151320287625	0.03092	-0.002408	3.91948	80.6
15.85	0.031356321531710314	-4.719635724330759	0.03125	-0.00258	3.91948	80.6
12.59	0.03180253010375118	-5.0311554049603355	0.03168	-0.002789	3.91948	80.6
10.0	0.032244495096062524	-5.234969278216421	0.03211	-0.002942	3.91948	80.6
7.943	0.03274429301420326	-5.564339699045337	0.03259	-0.003175	3.91948	80.6
6.31	0.033257234716674806	-5.748306783667832	0.03309	-0.003331	3.91948	80.6
5.012	0.03389940543726394	-5.89727134045061	0.03372	-0.003483	3.91948	80.6
3.981	0.03445922953288422	-5.84625901892759	0.03428	-0.00351	3.91948	80.6
3.162	0.03512651119880823	-5.746299831117899	0.03495	-0.003517	3.91948	80.6
2.512	0.03569817111561879	-5.563665233946507	0.03553	-0.003461	3.91948	80.6
1.995	0.036287756888515446	-5.344526038210434	0.03613	-0.00338	3.91948	80.6
1.585	0.03682220374991155	-5.037071693172717	0.03668	-0.003233	3.91948	80.6
1.259	0.037346807427141616	-4.7228722115009205	0.03722	-0.003075	3.91948	80.6
1.0	0.03779212458965492	-4.414635415921139	0.03768	-0.002909	3.91948	80.6
0.7943	0.03803842530915285	-4.327079891665059	0.03793	-0.00287	3.91948	80.6
0.631	0.03837843677118702	-4.104549902631579	0.03828	-0.002747	3.91948	80.6
0.5012	0.03867668346691583	-3.836739380812354	0.03859	-0.002588	3.91948	80.6
0.3981	0.038923618793734995	-3.7563041798308325	0.03884	-0.00255	3.91948	80.6
0.3162	0.0391616155054921	-3.6997222539968244	0.03908	-0.002527	3.91948	80.6
0.2512	0.039422687681080294	-3.7115973913354523	0.03934	-0.002552	3.91948	80.6
0.1995	0.03964049481275429	-3.872242923160729	0.03955	-0.002677	3.91948	80.6
0.1585	0.03985717929056195	-4.202784852667096	0.03975	-0.002921	3.91948	80.6
0.1259	0.04016176322075513	-4.462714401335929	0.04004	-0.003125	3.91948	80.6
0.1	0.040508808437178204	-4.912580852497185	0.04036	-0.003469	3.91948	80.6
0.07943	0.040831063921969994	-5.397825777444677	0.04065	-0.003841	3.91948	80.6
0.0631	0.04133124672690142	-6.063716258777699	0.0411	-0.004366	3.91948	80.6
0.05012	0.04180603214848307	-6.706153756999851	0.04152	-0.004882	3.91948	80.6
0.03981	0.04234042003806764	-7.686302086829936	0.04196	-0.005663	3.91948	80.6
0.03162	0.04297516874894153	-8.528128650936875	0.0425	-0.006373	3.91948	80.6
0.02512	0.043703119385233816	-9.76449778547606	0.04307	-0.007412	3.91948	80.6
0.01995	0.04442427108012015	-11.121492644114817	0.04359	-0.008569	3.91948	80.6
0.01585	0.04546319941447148	-12.705281454569825	0.04435	-0.009999	3.91948	80.6
0.01259	0.04662319594365019	-14.686016876396991	0.0451	-0.01182	3.91948	80.6
0.01	0.0481128101444927	-16.87946567707509	0.04604	-0.01397	3.91948	80.6

File: Warwick/Cell26_85SOH_25degC_20SOC_8060_170Cycles.txt
Freq(Hz)	Zmod(Ohm)	Zphz(Deg)	Zreal(Ohm)	Zimag(Ohm)	Capacity(Ah)	SOH
10000.0	0.04444044329211849	44.07007378409196	0.03193	0.03091	3.91948	80.6
7943.0	0.039950219023179336	39.96349124355545	0.03062	0.02566	3.91948	80.6
6310.0	0.0361171773537191	35.72762415876605	0.02932	0.02109	3.91948	80.6
5012.0	0.03312881676124277	31.257395943482624	0.02832	0.01719	3.91948	80.6
3981.0	0.030553638081249834	26.598596711601605	0.02732	0.01368	3.91948	80.6
3162.0	0.029312539978650777	22.146232630942897	0.02715	0.01105	3.91948	80.6
2512.0	0.02812607119737842	17.93054202317591	0.02676	0.008659	3.91948	80.6
1995.0	0.027069821739346567	14.56397376907374	0.0262	0.006807	3.91948	80.6
1585.0	0.026644034304136453	11.162326308278718	0.02614	0.005158	3.91948	80.6
1259.0	0.026490357207859618	8.192807583906822	0.02622	0.003775	3.91948	80.6
1000.0	0.026462519248930175	5.736446201384852	0.02633	0.002645	3.91948	80.6
794.3	0.026548005876148213	3.7882338514561	0.02649	0.001754	3.91948	80.6
631.0	0.026905980744808395	1.9748459467607644	0.02689	0.0009272	3.91948	80.6
501.2	0.027132803025120722	0.8235833025781256	0.02713	0.00039	3.91948	80.6
398.1	0.02736001634882735	-0.06263582173080466	0.02736	-2.991e-05	3.91948	80.6
316.2	0.027572377779400893	-0.7524704011378166	0.02757	-0.0003621	3.91948	80.6
251.2	0.027817166749329453	-1.3006235554093653	0.02781	-0.0006314	3.91948	80.6
199.5	0.028073132955906438	-1.752630495957225	0.02806	-0.0008586	3.91948	80.6
158.5	0.028288575874370205	-2.076493082682735	0.02827	-0.001025	3.91948	80.6
125.9	0.028543784349661837	-2.3391477591511096	0.02852	-0.001165	3.91948	80.6
100.0	0.028798460028272348	-2.5474544879438787	0.02877	-0.00128	3.91948	80.6
79.43	0.02894325256428517	-2.7467436067659414	0.02891	-0.001387	3.91948	80.6
63.1	0.02918694098394006	-2.882991662289564	0.02915	-0.001468	3.91948	80.6
52.0	0.029387999863890023	-2.9140060154688263	0.02935	-0.001494	3.91948	80.6
39.81	0.029731640200298403	-3.0327408492684382	0.02969	-0.001573	3.91948	80.6
31.62	0.029972044791772214	-3.0351931181085128	0.02993	-0.001587	3.91948	80.6
25.12	0.030273483182481662	-3.0712777378161196	0.03023	-0.001622	3.91948	80.6
19.95	0.030564893848989562	-3.105794933392725	0.03052	-0.001656	3.91948	80.6
15.85	0.030789951672583055	-2.9190906429671952	0.03075	-0.001568	3.91948	80.6
12.59	0.031028838263782936	-2.867015799457404	0.03099	-0.001552	3.91948	80.6
10.0	0.03129209946615919	-2.5954120465619503	0.03126	-0.001417	3.91948	80.6
7.943	0.03155072208365444	-2.5286781701174763	0.03152	-0.001392	3.91948	80.6
6.31	0.03173746209135192	-2.383689356239454	0.03171	-0.00132	3.91948	80.6
5.012	0.031914059926621684	-2.2249540156833154	0.03189	-0.001239	3.91948	80.6
3.981	0.032061832277647515	-2.114548405869858	0.03204	-0.001183	3.91948	80.6
3.162	0.03218893778924679	-1.9654872991294483	0.03217	-0.001104	3.91948	80.6
2.512	0.03235608134493422	-1.8065036513712593	0.03234	-0.00102	3.91948	80.6
1.995	0.03245526800320712	-1.7575317470502612	0.03244	-0.0009954	3.91948	80.6
1.585	0.032565033584505944	-1.7410443961111497	0.03255	-0.0009894	3.91948	80.6
1.259	0.03268306405464457	-1.6200548148663503	0.03267	-0.000924	3.91948	80.6
1.0	0.03278243077152761	-1.5779012504871268	0.03277	-0.0009027	3.91948	80.6
0.7943	0.0329077598903359	-1.8824703479281666	0.03289	-0.001081	3.91948	80.6
0.631	0.03300767335029841	-1.8750333491261664	0.03299	-0.00108	3.91948	80.6
0.5012	0.033116936467614266	-1.8324936619559125	0.0331	-0.001059	3.91948	80.6
0.3981	0.03319770257111176	-1.8712037966419026	0.03318	-0.001084	3.91948	80.6
0.3162	0.03327075480057524	-2.023895873887649	0.03325	-0.001175	3.91948	80.6
0.2512	0.033433338167164824	-2.1409493813433653	0.03341	-0.001249	3.91948	80.6
0.1995	0.03353910715865883	-2.3872241652771855	0.03351	-0.001397	3.91948	80.6
0.1585	0.03367414224594296	-2.580311295442304	0.03364	-0.001516	3.91948	80.6
0.1259	0.03383420667017331	-2.9292121750430264	0.03379	-0.001729	3.91948	80.6
0.1	0.03396544862062034	-3.2743373788571013	0.03391	-0.00194	3.91948	80.6
0.07943	0.03418957150945299	-3.655781126543367	0.03412	-0.00218	3.91948	80.6
0.0631	0.03442568989867886	-4.272971538446845	0.03433	-0.002565	3.91948	80.6
0.05012	0.03471277846845453	-4.8203895739935065	0.03459	-0.002917	3.91948	80.6
0.03981	0.03502638576844606	-5.586890047331445	0.03486	-0.00341	3.91948	80.6
0.03162	0.03545713361229303	-6.344117605505755	0.03524	-0.003918	3.91948	80.6
0.02512	0.035918839290823415	-7.2710323639718535	0.03563	-0.004546	3.91948	80.6
0.01995	0.036437726177685675	-8.257078700413484	0.03606	-0.005233	3.91948	80.6
0.01585	0.037072138608394305	-9.44097930818708	0.03657	-0.006081	3.91948	80.6
0.01259	0.037801338600636884	-10.733248553946346	0.03714	-0.00704	3.91948	80.6
0.01	0.03870851198380015	-12.230185844253858	0.03783	-0.0082	3.91948	80.6
