Repository: chrisw-17/rapid-SOH-prediction

# Rapid EIS-based SOH Estimation for Unknown LIBs

---

**This repository accompanies the paper:**

> **Fast state of health evaluation of lithium-ion batteries using EIS for second-life and recycling assessment**  
> *Authors: Christopher Wett, Jörg Lampe, Joey Danz, Thomas Seeger, Bugra Turan*

## Overview

This repository provides a complete workflow for rapid State of Health (SOH) estimation of lithium-ion batteries using Electrochemical Impedance Spectroscopy (EIS) and neural network models. The code and data enable reproducible analysis, model training, and evaluation for the fully connected neural network model as described in the associated publication.

File: Warwick/Cell26_85SOH_25degC_50SOC_8060_170Cycles.txt
Freq(Hz)	Zmod(Ohm)	Zphz(Deg)	Zreal(Ohm)	Zimag(Ohm)	Capacity(Ah)	SOH
10000.0	0.04484846039720874	44.25922545982628	0.03212	0.0313	3.91948	80.6
7943.0	0.04023424412114636	40.44374477762217	0.03062	0.0261	3.91948	80.6
6310.0	0.03636085945078856	36.15133486282666	0.02936	0.02145	3.91948	80.6
5012.0	0.03332150356751628	31.70099939502962	0.02835	0.01751	3.91948	80.6
3981.0	0.030670756430189326	26.991127422438073	0.02733	0.01392	3.91948	80.6
3162.0	0.02939846254483387	22.604873117435606	0.02714	0.0113	3.91948	80.6
2512.0	0.028172132045693667	18.34748227343541	0.02674	0.008868	3.91948	80.6
1995.0	0.027095804564544673	14.938908781064665	0.02618	0.006985	3.91948	80.6
1585.0	0.026653480748300023	11.482781342619479	0.02612	0.005306	3.91948	80.6
1259.0	0.026470074877113586	8.490094180014067	0.02618	0.003908	3.91948	80.6
1000.0	0.02643826234834657	6.070714071902424	0.02629	0.002796	3.91948	80.6
794.3	0.026506966801201532	4.073604537474568	0.02644	0.001883	3.91948	80.6
631.0	0.026851049681530143	2.268862289805258	0.02683	0.001063	3.91948	80.6
501.2	0.027055152633093757	1.1182377213124204	0.02705	0.000528	3.91948	80.6
398.1	0.02726023049077172	0.2356133778046178	0.02726	0.0001121	3.91948	80.6
316.2	0.027450829487649365	-0.44541613977712263	0.02745	-0.0002134	3.91948	80.6
251.2	0.02767426424749175	-1.005834126672981	0.02767	-0.0004858	3.91948	80.6
199.5	0.0279087749648744	-1.4368165321966577	0.0279	-0.0006998	3.91948	80.6
158.5	0.028103426231689262	-1.771137814161107	0.02809	-0.0008686	3.91948	80.6
125.9	0.02832765609788427	-2.0230295820912505	0.02831	-0.001	3.91948	80.6
100.0	0.02857110610389454	-2.2024440161277674	0.02855	-0.001098	3.91948	80.6
79.43	0.028674994489973314	-2.392432256648389	0.02865	-0.001197	3.91948	80.6
63.1	0.028907429512151372	-2.496182195676232	0.02888	-0.001259	3.91948	80.6
52.0	0.029110079508651295	-2.604885911390111	0.02908	-0.001323	3.91948	80.6
39.81	0.02933894866896222	-2.5454547016251556	0.02931	-0.001303	3.91948	80.6
31.62	0.029599492242266587	-2.557911195459379	0.02957	-0.001321	3.91948	80.6
25.12	0.029790332928653216	-2.5857943424244905	0.02976	-0.001344	3.91948	80.6
19.95	0.030027894298468548	-2.4698270239220146	0.03	-0.001294	3.91948	80.6
15.85	0.03021737738454481	-2.439147250207635	0.03019	-0.001286	3.91948	80.6
12.59	0.03041325074700171	-2.2405381135137006	0.03039	-0.001189	3.91948	80.6
10.0	0.03062034382563331	-2.088685054499662	0.0306	-0.001116	3.91948	80.6
7.943	0.03078863330841432	-1.9934682185912966	0.03077	-0.001071	3.91948	80.6
6.31	0.03095870436565458	-1.9917719037817452	0.03094	-0.001076	3.91948	80.6
5.012	0.03104516993285751	-1.791224929422551	0.03103	-0.0009704	3.91948	80.6
3.981	0.031222942225389332	-1.6497578353896085	0.03121	-0.0008989	3.91948	80.6
3.162	0.03128263165416234	-1.6282861090209366	0.03127	-0.0008889	3.91948	80.6
2.512	0.03142121672134929	-1.530988812083523	0.03141	-0.0008395	3.91948	80.6
1.995	0.03152116516263319	-1.5250421455150684	0.03151	-0.0008389	3.91948	80.6
1.585	0.03162102926866866	-1.5133368639097027	0.03161	-0.0008351	3.91948	80.6
1.259	0.03166988221023249	-1.4313727475242213	0.03166	-0.0007911	3.91948	80.6
1.0	0.03179121329062482	-1.5218203388138143	0.03178	-0.0008443	3.91948	80.6
0.7943	0.031845551086611766	-1.7906524065947127	0.03183	-0.0009951	3.91948	80.6
0.631	0.03196627754368656	-1.8285399899992454	0.03195	-0.00102	3.91948	80.6
0.5012	0.03207663774462654	-1.8454794400253642	0.03206	-0.001033	3.91948	80.6
0.3981	0.0321569840781128	-1.8622589958807403	0.03214	-0.001045	3.91948	80.6
0.3162	0.03227950563438046	-1.991939319346433	0.03226	-0.001122	3.91948	80.6
0.2512	0.03237202706041128	-2.1137595518761576	0.03235	-0.001194	3.91948	80.6
0.1995	0.03247831947622906	-2.392847525648949	0.03245	-0.001356	3.91948	80.6
0.1585	0.032636306791669914	-2.702846195748655	0.0326	-0.001539	3.91948	80.6
0.1259	0.03279613728779657	-3.039507639681858	0.03275	-0.001739	3.91948	80.6
0.1	0.03300479209145242	-3.3019323321972345	0.03295	-0.001901	3.91948	80.6
0.07943	0.03319311982926582	-3.803740967692098	0.03312	-0.002202	3.91948	80.6
0.0631	0.033424152180721055	-4.301546493242984	0.03333	-0.002507	3.91948	80.6
0.05012	0.03371521183382955	-4.939487273235834	0.03359	-0.002903	3.91948	80.6
0.03981	0.03404854804540129	-5.531430340331966	0.03389	-0.003282	3.91948	80.6
0.03162	0.034449998606676316	-6.329539173533282	0.03424	-0.003798	3.91948	80.6
0.02512	0.03493165761884197	-7.15024351452636	0.03466	-0.004348	3.91948	80.6
0.01995	0.035441621012589145	-8.077518556270311	0.03509	-0.00498	3.91948	80.6
0.01585	0.036050925979785875	-9.271065254489349	0.03558	-0.005808	3.91948	80.6
0.01259	0.03677298361569265	-10.390134942019744	0.03617	-0.006632	3.91948	80.6
0.01	0.037617541453423026	-11.81923479201795	0.03682	-0.007705	3.91948	80.6

File: Warwick/Cell26_85SOH_25degC_70SOC_8060_170Cycles.txt
Freq(Hz)	Zmod(Ohm)	Zphz(Deg)	Zreal(Ohm)	Zimag(Ohm)	Capacity(Ah)	SOH
10000.0	0.04434318211405221	43.94010330453064	0.03193	0.03077	3.91948	80.6
7943.0	0.039749617608223604	40.11193310727722	0.0304	0.02561	3.91948	80.6
6310.0	0.03595097217044346	35.74147101347251	0.02918	0.021	3.91948	80.6
5012.0	0.032916769282540476	31.420489121140953	0.02809	0.01716	3.91948	80.6
3981.0	0.030361689676300953	26.843552551783876	0.02709	0.01371	3.91948	80.6
3162.0	0.02910398769928272	22.441171144374675	0.0269	0.01111	3.91948	80.6
2512.0	0.027908882546601538	18.21746546273463	0.02651	0.008725	3.91948	80.6
1995.0	0.026825161397464135	14.843362605743042	0.02593	0.006872	3.91948	80.6
1585.0	0.02638396149178512	11.437699141895509	0.02586	0.005232	3.91948	80.6
1259.0	0.02621528845921784	8.460519900500405	0.02593	0.003857	3.91948	80.6
1000.0	0.02617486198626461	6.030775304953167	0.02603	0.00275	3.91948	80.6
794.3	0.026246061056851937	4.066019493640559	0.02618	0.001861	3.91948	80.6
631.0	0.026581504114703516	2.304824813475383	0.02656	0.001069	3.91948	80.6
501.2	0.02677548422736739	1.1596691453460022	0.02677	0.0005419	3.91948	80.6
398.1	0.026980284950311403	0.26332937864273	0.02698	0.000124	3.91948	80.6
316.2	0.027170686182170667	-0.4072001747687325	0.02717	-0.0001931	3.91948	80.6
251.2	0.02738404225548157	-0.9844781324278606	0.02738	-0.0004705	3.91948	80.6
199.5	0.02759829991575568	-1.4052195789413042	0.02759	-0.0006768	3.91948	80.6
158.5	0.027782886552876394	-1.745155440617147	0.02777	-0.0008461	3.91948	80.6
125.9	0.028017095815947805	-2.001672743204281	0.028	-0.0009786	3.91948	80.6
100.0	0.02825068956680527	-2.1929327372741936	0.02823	-0.001081	3.91948	80.6
79.43	0.028364763792423867	-2.3943532473202764	0.02834	-0.001185	3.91948	80.6
63.1	0.028607629209705582	-2.5183488342520928	0.02858	-0.001257	3.91948	80.6
52.0	0.028801096229136836	-2.66272348057023	0.02877	-0.001338	3.91948	80.6
39.81	0.02904042597828069	-2.62298821704374	0.02901	-0.001329	3.91948	80.6
31.62	0.029279499585887735	-2.572173354310957	0.02925	-0.001314	3.91948	80.6
25.12	0.029469801916538224	-2.5769602811695607	0.02944	-0.001325	3.91948	80.6
19.95	0.029740655675354572	-2.6016874177080043	0.02971	-0.00135	3.91948	80.6
15.85	0.029907403765622988	-2.452937951404369	0.02988	-0.00128	3.91948	80.6
12.59	0.03015595962658128	-2.377559718226901	0.03013	-0.001251	3.91948	80.6
10.0	0.030311520318189254	-2.1591549621202923	0.03029	-0.001142	3.91948	80.6
7.943	0.030491656252161835	-2.159556048743954	0.03047	-0.001149	3.91948	80.6
6.31	0.03061049656572072	-2.0968493479552723	0.03059	-0.00112	3.91948	80.6
5.012	0.030748553201736174	-1.9904742347932654	0.03073	-0.001068	3.91948	80.6
3.981	0.030836840969852928	-1.893677443254411	0.03082	-0.001019	3.91948	80.6
3.162	0.03098554575862752	-1.8150231747058667	0.03097	-0.0009814	3.91948	80.6
2.512	0.031126099996626626	-1.842921727567511	0.03111	-0.001001	3.91948	80.6
1.995	0.03124675069507228	-1.876164951594955	0.03123	-0.001023	3.91948	80.6
1.585	0.03137720702994452	-1.8975939840897054	0.03136	-0.001039	3.91948	80.6
1.259	0.03147943512835007	-2.0134470738574373	0.03146	-0.001106	3.91948	80.6
1.0	0.03163990018947595	-2.032223405812395	0.03162	-0.001122	3.91948	80.6
0.7943	0.03176797898828315	-2.404865100182968	0.03174	-0.001333	3.91948	80.6
0.631	0.03190972467759633	-2.4732521590231453	0.03188	-0.001377	3.91948	80.6
0.5012	0.0320803883392954	-2.494052513365066	0.03205	-0.001396	3.91948	80.6
0.3981	0.03226460810237745	-2.6540075500818103	0.03223	-0.001494	3.91948	80.6
0.3162	0.03243123995471034	-2.889754676480215	0.03239	-0.001635	3.91948	80.6
0.2512	0.0326289165618474	-3.137751442111789	0.03258	-0.001786	3.91948	80.6
0.1995	0.032795491290724704	-3.3335289332402085	0.03274	-0.001907	3.91948	80.6
0.1585	0.033078391375639775	-3.6850294660294485	0.03301	-0.002126	3.91948	80.6
0.1259	0.033334998740062974	-4.092474458215215	0.03325	-0.002379	3.91948	80.6
0.1	0.033635583375348194	-4.5409800074209	0.03353	-0.002663	3.91948	80.6
0.07943	0.033959858494993764	-5.012199685748772	0.03383	-0.002967	3.91948	80.6
0.0631	0.03435431320809659	-5.606043756661684	0.03419	-0.003356	3.91948	80.6
0.05012	0.03472416721823577	-6.061948512627621	0.03453	-0.003667	3.91948	80.6
0.03981	0.035230051092781565	-6.830501328194527	0.03498	-0.00419	3.91948	80.6
0.03162	0.03576475752748787	-7.485073732130273	0.03546	-0.004659	3.91948	80.6
0.02512	0.036344692542378175	-8.343683614928356	0.03596	-0.005274	3.91948	80.6
0.01995	0.03705071525625382	-9.239616999741157	0.03657	-0.005949	3.91948	80.6
0.01585	0.03774448289485498	-10.352774424127347	0.03713	-0.006783	3.91948	80.6
0.01259	0.038647673875668115	-11.513454563157289	0.03787	-0.007714	3.91948	80.6
0.01	0.039703934112377326	-12.911980161730753	0.0387	-0.008872	3.91948	80.6

File: Warwick/Cell26_85SOH_25degC_95SOC_8060_170Cycles.txt
Freq(Hz)	Zmod(Ohm)	Zphz(Deg)	Zreal(Ohm)	Zimag(Ohm)	Capacity(Ah)	SOH
10000.0	0.04329992147798885	43.05344172740608	0.03164	0.02956	3.91948	80.6
7943.0	0.038901250622569966	39.37749196842948	0.03007	0.02468	3.91948	80.6
6310.0	0.03523152139774836	35.282460215952504	0.02876	0.02035	3.91948	80.6
5012.0	0.03229489897801199	30.972884424223967	0.02769	0.01662	3.91948	80.6
3981.0	0.029815878320116614	26.384579092096025	0.02671	0.01325	3.91948	80.6
3162.0	0.028602931667925227	22.054352919170665	0.02651	0.01074	3.91948	80.6
2512.0	0.027439913702488206	17.84331142435981	0.02612	0.008408	3.91948	80.6
1995.0	0.02638828090270376	14.567071462311665	0.02554	0.006637	3.91948	80.6
1585.0	0.025964257432093064	11.19741144916856	0.02547	0.005042	3.91948	80.6
1259.0	0.02580719310579901	8.251925247949407	0.02554	0.003704	3.91948	80.6
1000.0	0.02576305736903134	5.825664745124491	0.02563	0.002615	3.91948	80.6
794.3	0.02582955495164406	3.8915407975083287	0.02577	0.001753	3.91948	80.6
631.0	0.026188286737585564	2.1412998065023823	0.02617	0.0009785	3.91948	80.6
501.2	0.026384036504106038	1.0022481124574665	0.02638	0.0004615	3.91948	80.6
398.1	0.02659006301707651	0.12474040750265315	0.02659	5.789e-05	3.91948	80.6
316.2	0.02677133846653917	-0.572938697683486	0.02677	-0.0002677	3.91948	80.6
251.2	0.02697535752793649	-1.1419403945689894	0.02697	-0.0005376	3.91948	80.6
199.5	0.027190598242958906	-1.5997764224594686	0.02718	-0.0007591	3.91948	80.6
158.5	0.027395932720752546	-1.9541621941757614	0.02738	-0.0009342	3.91948	80.6
125.9	0.027621318306699266	-2.2512292269891665	0.0276	-0.001085	3.91948	80.6
100.0	0.027846171173071536	-2.4842797586921574	0.02782	-0.001207	3.91948	80.6
79.43	0.028021914085229797	-2.7347722132722123	0.02799	-0.001337	3.91948	80.6
63.1	0.028236844087114268	-2.927255879634732	0.0282	-0.001442	3.91948	80.6
52.0	0.028391850608933542	-3.1113225162301523	0.02835	-0.001541	3.91948	80.6
39.81	0.028667985000693716	-3.3155256703365916	0.02862	-0.001658	3.91948	80.6
31.62	0.028924269065959126	-3.5103509232287258	0.02887	-0.001771	3.91948	80.6
25.12	0.0292016166675751	-3.7227140663849676	0.02914	-0.001896	3.91948	80.6
19.95	0.029482687479264844	-4.024140793851921	0.02941	-0.002069	3.91948	80.6
15.85	0.029817830387202888	-4.140651859603321	0.02974	-0.002153	3.91948	80.6
12.59	0.03021773487540057	-4.367148332380476	0.03013	-0.002301	3.91948	80.6
10.0	0.030600062352877648	-4.396982070001072	0.03051	-0.002346	3.91948	80.6
7.943	0.030998881850802296	-4.577606122389034	0.0309	-0.002474	3.91948	80.6
6.31	0.03145459376625297	-4.673786913122673	0.03135	-0.002563	3.91948	80.6
5.012	0.031936048988564635	-4.444801206280244	0.03184	-0.002475	3.91948	80.6
3.981	0.03239225600355739	-4.325312402435719	0.0323	-0.002443	3.91948	80.6
3.162	0.03271974463531157	-4.001028641915582	0.03264	-0.002283	3.91948	80.6
2.512	0.03305734382856554	-3.6578535185419474	0.03299	-0.002109	3.91948	80.6
1.995	0.033392800256941614	-3.5144713498005706	0.03333	-0.002047	3.91948	80.6
1.585	0.03364425954007608	-3.2544573274533213	0.03359	-0.00191	3.91948	80.6
1.259	0.0339177431590016	-3.0403997547548687	0.03387	-0.001799	3.91948	80.6
1.0	0.03412687128935203	-3.0032574442882707	0.03408	-0.001788	3.91948	80.6
0.7943	0.0343084673076487	-3.0458783908830416	0.03426	-0.001823	3.91948	80.6
0.631	0.03445406600098166	-2.898114288613658	0.03441	-0.001742	3.91948	80.6
0.5012	0.03467116411371271	-2.792259525612166	0.03463	-0.001689	3.91948	80.6
0.3981	0.03480534119930445	-2.924881947220247	0.03476	-0.001776	3.91948	80.6
0.3162	0.03501562892481013	-2.925323866205077	0.03497	-0.001787	3.91948	80.6
0.2512	0.035188927590934053	-3.0217731980058096	0.03514	-0.001855	3.91948	80.6
0.1995	0.035444067895770655	-3.165124570785292	0.03539	-0.001957	3.91948	80.6
0.1585	0.03563999002525113	-3.3248289114752736	0.03558	-0.002067	3.91948	80.6
0.1259	0.0359001385651922	-3.582108523381532	0.03583	-0.002243	3.91948	80.6
0.1	0.03615075552460833	-3.83041598888859	0.03607	-0.002415	3.91948	80.6
0.07943	0.036455498474167104	-4.148099620310387	0.03636	-0.002637	3.91948	80.6
0.0631	0.03685808329254249	-4.58755726790489	0.03674	-0.002948	3.91948	80.6
0.05012	0.03723886906177469	-4.949680814918454	0.0371	-0.003213	3.91948	80.6
0.03981	0.03765096885871597	-5.46226210337762	0.03748	-0.003584	3.91948	80.6
0.03162	0.03814735094341415	-5.976616098705638	0.03794	-0.003972	3.91948	80.6
0.02512	0.03868098138620581	-6.39891535603697	0.03844	-0.004311	3.91948	80.6
0.01995	0.039378625940984784	-6.941297414280385	0.03909	-0.004759	3.91948	80.6
0.01585	0.03999409612680351	-7.5212746681980445	0.03965	-0.005235	3.91948	80.6
0.01259	0.04074971528734894	-8.131693108209463	0.04034	-0.005764	3.91948	80.6
0.01	0.041585208379903545	-8.761036991073277	0.0411	-0.006334	3.91948	80.6

File: Warwick/Cell26_85SOH_35degC_05SOC_8060_170Cycles.txt
Freq(Hz)	Zmod(Ohm)	Zphz(Deg)	Zreal(Ohm)	Zimag(Ohm)	Capacity(Ah)	SOH
10000.0	0.04541166590205649	44.57176172456541	0.03235	0.03187	3.91948	80.6
7943.0	0.04078401770301695	40.63481787591457	0.03095	0.02656	3.91948	80.6
6310.0	0.03687156763686621	36.34155447067711	0.0297	0.02185	3.91948	80.6
5012.0	0.03375886846444946	31.901039087952896	0.02866	0.01784	3.91948	80.6
3981.0	0.03110602835464534	27.265252299588454	0.02765	0.01425	3.91948	80.6
3162.0	0.029783384629689085	22.880311968510462	0.02744	0.01158	3.91948	80.6
2512.0	0.02853991065157703	18.720631782629578	0.02703	0.00916	3.91948	80.6
1995.0	0.02740783946246037	15.429666260003637	0.02642	0.007292	3.91948	80.6
1585.0	0.02691541008418783	12.073942252871795	0.02632	0.00563	3.91948	80.6
1259.0	0.02666793437820035	9.131009837968616	0.02633	0.004232	3.91948	80.6
1000.0	0.02655264169531913	6.724081712030519	0.02637	0.003109	3.91948	80.6
794.3	0.02657156404880977	4.757911468143932	0.02648	0.002204	3.91948	80.6
631.0	0.026835249672771823	2.9370403002668284	0.0268	0.001375	3.91948	80.6
501.2	0.026992403583971546	1.7370290373346982	0.02698	0.0008182	3.91948	80.6
398.1	0.027132718861367363	0.8111256428468955	0.02713	0.0003841	3.91948	80.6
316.2	0.027280019371329265	0.06828023864312087	0.02728	3.251e-05	3.91948	80.6
251.2	0.027471189114415855	-0.5331044277167887	0.02747	-0.0002556	3.91948	80.6
199.5	0.027654638711254214	-1.049441843389856	0.02765	-0.0005065	3.91948	80.6
158.5	0.02781870552002735	-1.4334345147317331	0.02781	-0.0006959	3.91948	80.6
125.9	0.028023086012964382	-1.7510567654590794	0.02801	-0.0008563	3.91948	80.6
100.0	0.028227580753759255	-2.022283739223505	0.02821	-0.0009961	3.91948	80.6
79.43	0.028302447403007393	-2.2821143112163655	0.02828	-0.001127	3.91948	80.6
63.1	0.02850719952924173	-2.503084917488011	0.02848	-0.001245	3.91948	80.6
52.0	0.028669898517434622	-2.6169000084706155	0.02864	-0.001309	3.91948	80.6
39.81	0.02892707029756038	-2.9009806435963394	0.02889	-0.001464	3.91948	80.6
31.62	0.029151984426450287	-3.075387302560657	0.02911	-0.001564	3.91948	80.6
25.12	0.02947549268460156	-3.1837118235497823	0.02943	-0.001637	3.91948	80.6
19.95	0.02972328617431121	-3.431321347582593	0.02967	-0.001779	3.91948	80.6
15.85	0.02996526090325262	-3.480201207326304	0.02991	-0.001819	3.91948	80.6
12.59	0.03030139904360853	-3.6480472415366583	0.03024	-0.001928	3.91948	80.6
10.0	0.03064759344548932	-3.5131282642932784	0.03059	-0.001878	3.91948	80.6
7.943	0.030988180069181217	-3.511516258354582	0.03093	-0.001898	3.91948	80.6
6.31	0.031389759412904075	-3.536028218989167	0.03133	-0.001936	3.91948	80.6
5.012	0.031645595665115864	-3.396761543248859	0.03159	-0.001875	3.91948	80.6
3.981	0.03193270981298017	-3.29249586265031	0.03188	-0.001834	3.91948	80.6
3.162	0.03220447894315324	-3.0116653996513922	0.03216	-0.001692	3.91948	80.6
2.512	0.032481529582210254	-2.897640203121416	0.03244	-0.001642	3.91948	80.6
1.995	0.03268686592501643	-2.721475217520475	0.03265	-0.001552	3.91948	80.6
1.585	0.0328342351974277	-2.6166662858235683	0.0328	-0.001499	3.91948	80.6
1.259	0.032951566943015015	-2.5081328377733816	0.03292	-0.001442	3.91948	80.6
1.0	0.033181001431542116	-2.4769519370289195	0.03315	-0.001434	3.91948	80.6
0.7943	0.03330370706092642	-2.578032693982465	0.03327	-0.001498	3.91948	80.6
0.631	0.033416666874480465	-2.6843103801891703	0.03338	-0.001565	3.91948	80.6
0.5012	0.03358765547042544	-2.713328689313396	0.03355	-0.00159	3.91948	80.6
0.3981	0.033709046026252354	-2.7580031017310382	0.03367	-0.001622	3.91948	80.6
0.3162	0.033886782083874536	-3.01101017442267	0.03384	-0.00178	3.91948	80.6
0.2512	0.03405484729080429	-3.2522510088619097	0.034	-0.001932	3.91948	80.6
0.1995	0.03427680587511035	-3.5777941427367095	0.03421	-0.002139	3.91948	80.6
0.1585	0.034514383146740435	-4.007319346223718	0.03443	-0.002412	3.91948	80.6
0.1259	0.03477327399023566	-4.416902995807501	0.03467	-0.002678	3.91948	80.6
0.1	0.03507698688599122	-5.065326290116295	0.03494	-0.003097	3.91948	80.6
0.07943	0.03546333464298021	-5.667187495811117	0.03529	-0.003502	3.91948	80.6
0.0631	0.03585657296786741	-6.3004881830987305	0.03564	-0.003935	3.91948	80.6
0.05012	0.03628078038025091	-7.132851535193444	0.036	-0.004505	3.91948	80.6
0.03981	0.036813995287118734	-7.952039267036775	0.03646	-0.005093	3.91948	80.6
0.03162	0.037347849322283605	-9.078461134349515	0.03688	-0.005893	3.91948	80.6
0.02512	0.03796539692930919	-10.330223308946657	0.03735	-0.006808	3.91948	80.6
0.01995	0.038682693662670395	-11.909788795265262	0.03785	-0.007983	3.91948	80.6
0.01585	0.03953592393001585	-13.767708264165387	0.0384	-0.009409	3.91948	80.6
0.01259	0.040701504886183265	-15.767501304827311	0.03917	-0.01106	3.91948	80.6
0.01	0.042289735161147556	-18.130756635409373	0.04019	-0.01316	3.91948	80.6

File: Warwick/Cell26_85SOH_35degC_20SOC_8060_170Cycles.txt
Freq(Hz)	Zmod(Ohm)	Zphz(Deg)	Zreal(Ohm)	Zimag(Ohm)	Capacity(Ah)	SOH
10000.0	0.045326517624895916	44.624588408297704	0.03226	0.03184	3.91948	80.6
7943.0	0.040694079421950316	40.7249939607965	0.03084	0.02655	3.91948	80.6
6310.0	0.03675889144139143	36.47086934138487	0.02956	0.02185	3.91948	80.6
5012.0	0.03357545829918037	32.07592888359523	0.02845	0.01783	3.91948	80.6
3981.0	0.03097770972812548	27.450145132961616	0.02749	0.01428	3.91948	80.6
3162.0	0.029650337266209973	23.114858199849113	0.02727	0.01164	3.91948	80.6
2512.0	0.028385027109375814	18.929008786258002	0.02685	0.009208	3.91948	80.6
1995.0	0.02723574469332535	15.619152502941914	0.02623	0.007333	3.91948	80.6
1585.0	0.02674064367213325	12.268050893542581	0.02613	0.005682	3.91948	80.6
1259.0	0.02647804262025424	9.300103358740747	0.02613	0.004279	3.91948	80.6
1000.0	0.026373149148328872	6.938545553057475	0.02618	0.003186	3.91948	80.6
794.3	0.02636892914018315	4.9646584281343005	0.02627	0.002282	3.91948	80.6
631.0	0.02662999776567771	3.140684452679966	0.02659	0.001459	3.91948	80.6
501.2	0.026775847796288357	1.9713869517163911	0.02676	0.0009211	3.91948	80.6
398.1	0.026904614899492613	1.0612350169049667	0.0269	0.0004983	3.91948	80.6
316.2	0.027030476508008508	0.34020956481163217	0.02703	0.0001605	3.91948	80.6
251.2	0.027200226080126615	-0.23360539481565293	0.0272	-0.0001109	3.91948	80.6
199.5	0.027372096840395693	-0.7092005376205052	0.02737	-0.0003388	3.91948	80.6
158.5	0.027524712287142986	-1.0602256467986357	0.02752	-0.0005093	3.91948	80.6
125.9	0.027697527479722806	-1.3358317537512006	0.02769	-0.0006457	3.91948	80.6
100.0	0.02788011120207378	-1.5431384784425135	0.02787	-0.0007508	3.91948	80.6
79.43	0.027932771956252392	-1.732709964340726	0.02792	-0.0008446	3.91948	80.6
63.1	0.028124758150071264	-1.8562146066671117	0.02811	-0.000911	3.91948	80.6
52.0	0.028257281214051716	-2.0039261103710615	0.02824	-0.0009881	3.91948	80.6
39.81	0.028506767648402372	-1.9652645105847162	0.02849	-0.0009776	3.91948	80.6
31.62	0.028696398728760376	-1.9370895860065938	0.02868	-0.00097	3.91948	80.6
25.12	0.028825396163799727	-1.8727317847987437	0.02881	-0.000942	3.91948	80.6
19.95	0.028994077525591324	-1.7855158863456568	0.02898	-0.0009034	3.91948	80.6
15.85	0.029113695581461315	-1.7575036113274567	0.0291	-0.0008929	3.91948	80.6
12.59	0.029290537164073996	-1.5369114773230514	0.02928	-0.0007856	3.91948	80.6
10.0	0.02938914735476346	-1.4295625533999583	0.02938	-0.0007332	3.91948	80.6
7.943	0.029478633610803606	-1.3867264182253902	0.02947	-0.0007134	3.91948	80.6
6.31	0.029567621542660478	-1.3009488053468266	0.02956	-0.0006713	3.91948	80.6
5.012	0.02967671331936877	-1.2187273879003568	0.02967	-0.0006312	3.91948	80.6
3.981	0.029776786503751543	-1.2232916525447068	0.02977	-0.0006357	3.91948	80.6
3.162	0.029776078025153013	-1.1576906283221737	0.02977	-0.0006016	3.91948	80.6
2.512	0.029865875807683927	-1.1365561851653605	0.02986	-0.0005924	3.91948	80.6
1.995	0.02991522883900439	-1.071273659593049	0.02991	-0.0005593	3.91948	80.6
1.585	0.030026344030534256	-1.1778139160202379	0.03002	-0.0006172	3.91948	80.6
1.259	0.03007686757775816	-1.2244227355114998	0.03007	-0.0006427	3.91948	80.6
1.0	0.030146696886392047	-1.2077089056508545	0.03014	-0.0006354	3.91948	80.6
0.7943	0.03018042258832702	-1.5058276357724356	0.03017	-0.0007931	3.91948	80.6
0.631	0.03029150526203675	-1.5792075328018536	0.03028	-0.0008348	3.91948	80.6
0.5012	0.03036246982723902	-1.642155069123553	0.03035	-0.0008701	3.91948	80.6
0.3981	0.03040355274125049	-1.7108233540495914	0.03039	-0.0009077	3.91948	80.6
0.3162	0.03053598445129942	-1.853956245419269	0.03052	-0.0009879	3.91948	80.6
0.2512	0.0306199088176304	-2.066245648312956	0.0306	-0.001104	3.91948	80.6
0.1995	0.030736001626756857	-2.356919916060617	0.03071	-0.001264	3.91948	80.6
0.1585	0.03086186164183878	-2.6037424081212324	0.03083	-0.001402	3.91948	80.6
0.1259	0.031032732461064395	-3.0071592160293434	0.03099	-0.001628	3.91948	80.6
0.1	0.031245351350240886	-3.4109328329105333	0.03119	-0.001859	3.91948	80.6
0.07943	0.031391061163968316	-3.85596205541982	0.03132	-0.002111	3.91948	80.6
0.0631	0.03163400968894079	-4.418292135185083	0.03154	-0.002437	3.91948	80.6
0.05012	0.031952479168289895	-5.018284613842829	0.03183	-0.002795	3.91948	80.6
0.03981	0.03226482215974543	-5.61517594578253	0.03211	-0.003157	3.91948	80.6
0.03162	0.03268444431224126	-6.411818692479624	0.03248	-0.00365	3.91948	80.6
0.02512	0.033020636895735374	-7.340666246077916	0.03275	-0.004219	3.91948	80.6
0.01995	0.03352040609837536	-8.172404894364307	0.03318	-0.004765	3.91948	80.6
0.01585	0.034134544145191105	-9.36077319446782	0.03368	-0.005552	3.91948	80.6
0.01259	0.034827202371135124	-10.714652116043608	0.03422	-0.006475	3.91948	80.6
0.01	0.035730523939623386	-12.151203564741657	0.03493	-0.007521	3.91948	80.6

File: Warwick/Cell26_85SOH_35degC_50SOC_8060_170Cycles.txt
Freq(Hz)	Zmod(Ohm)	Zphz(Deg)	Zreal(Ohm)	Zimag(Ohm)	Capacity(Ah)	SOH
10000.0	0.045226923397463155	44.76709161007948	0.03211	0.03185	3.91948	80.6
7943.0	0.040516536130325846	40.866650403053995	0.03064	0.02651	3.91948	80.6
6310.0	0.03663863671044544	36.53211324182806	0.02944	0.02181	3.91948	80.6
5012.0	0.03347165517269799	32.146912223268004	0.02834	0.01781	3.91948	80.6
3981.0	0.030791929137356754	27.671877258270328	0.02727	0.0143	3.91948	80.6
3162.0	0.029450814929302044	23.344198984888575	0.02704	0.01167	3.91948	80.6
2512.0	0.028163087614819508	19.17867384999964	0.0266	0.009252	3.91948	80.6
1995.0	0.02700923221789172	15.86817791598488	0.02598	0.007385	3.91948	80.6
1585.0	0.026479399936554453	12.51730762248206	0.02585	0.005739	3.91948	80.6
1259.0	0.026235831528655613	9.57936504473941	0.02587	0.004366	3.91948	80.6
1000.0	0.02609443810469963	7.176761738899653	0.02589	0.00326	3.91948	80.6
794.3	0.026077010948342985	5.192439678158372	0.02597	0.00236	3.91948	80.6
631.0	0.02632626065357555	3.3971329193397604	0.02628	0.00156	3.91948	80.6
501.2	0.026440108944556184	2.234746045221449	0.02642	0.001031	3.91948	80.6
398.1	0.026567277527816055	1.341114800218689	0.02656	0.0006218	3.91948	80.6
316.2	0.02668161541136518	0.6304858272275375	0.02668	0.0002936	3.91948	80.6
251.2	0.026820020672810824	0.07113901854424626	0.02682	3.33e-05	3.91948	80.6
199.5	0.02697061813826298	-0.38791433009828813	0.02697	-0.0001826	3.91948	80.6
158.5	0.027102151616615236	-0.7219731771267807	0.0271	-0.0003415	3.91948	80.6
125.9	0.027253914427289156	-0.971096747797646	0.02725	-0.0004619	3.91948	80.6
100.0	0.027405517510348167	-1.1497343090752328	0.0274	-0.0005499	3.91948	80.6
79.43	0.027427430695564615	-1.3337351804314035	0.02742	-0.0006384	3.91948	80.6
63.1	0.027578377256285404	-1.4122616671366548	0.02757	-0.0006797	3.91948	80.6
52.0	0.0277283025490202	-1.402143779417422	0.02772	-0.0006785	3.91948	80.6
39.81	0.02783875936334089	-1.4373427757915478	0.02783	-0.0006983	3.91948	80.6
31.62	0.027958171270846738	-1.3852834023552483	0.02795	-0.0006759	3.91948	80.6
25.12	0.028117843601706015	-1.353363586285663	0.02811	-0.0006641	3.91948	80.6
19.95	0.028187264358394203	-1.3008257483409251	0.02818	-0.0006399	3.91948	80.6
15.85	0.028255731716060727	-1.1540749827954764	0.02825	-0.0005691	3.91948	80.6
12.59	0.02835596308098175	-1.1750555385789812	0.02835	-0.0005815	3.91948	80.6
10.0	0.02845462113330627	-1.0326219506410639	0.02845	-0.0005128	3.91948	80.6
7.943	0.028494654323223508	-1.0355954066771724	0.02849	-0.000515	3.91948	80.6
6.31	0.028553981127681653	-0.9567806762270695	0.02855	-0.0004768	3.91948	80.6
5.012	0.02865415919617953	-0.9762336011637486	0.02865	-0.0004882	3.91948	80.6
3.981	0.028714280726495657	-0.98935646303265	0.02871	-0.0004958	3.91948	80.6
3.162	0.028754182168164687	-0.9772217628728485	0.02875	-0.0004904	3.91948	80.6
2.512	0.02880422100335296	-0.9808954392161727	0.0288	-0.0004931	3.91948	80.6
1.995	0.028895157151502048	-1.0825214344169958	0.02889	-0.0005459	3.91948	80.6
1.585	0.028924935202866056	-1.058425057125261	0.02892	-0.0005343	3.91948	80.6
1.259	0.029024897971224636	-1.0526076003176619	0.02902	-0.0005332	3.91948	80.6
1.0	0.029046187361683115	-1.1826426157367926	0.02904	-0.0005995	3.91948	80.6
0.7943	0.029110382181620358	-1.5302799778794491	0.0291	-0.0007774	3.91948	80.6
0.631	0.029169553686163932	-1.4664595146036872	0.02916	-0.0007465	3.91948	80.6
0.5012	0.029250952807729186	-1.5679922293746358	0.02924	-0.0008004	3.91948	80.6
0.3981	0.02930282606865761	-1.6952958512834029	0.02929	-0.0008669	3.91948	80.6
0.3162	0.029417792728211274	-1.992855239142116	0.0294	-0.001023	3.91948	80.6
0.2512	0.029540450250461654	-2.1320797644183513	0.02952	-0.001099	3.91948	80.6
0.1995	0.029654818647228312	-2.3442792351928885	0.02963	-0.001213	3.91948	80.6
0.1585	0.029811450166001653	-2.6320597140559556	0.02978	-0.001369	3.91948	80.6
0.1259	0.029940981213046444	-2.9981031389135944	0.0299	-0.001566	3.91948	80.6
0.1	0.030100102923412073	-3.3063241828024097	0.03005	-0.001736	3.91948	80.6
0.07943	0.030313560397947317	-3.710977947452799	0.03025	-0.001962	3.91948	80.6
0.0631	0.030543061421540573	-4.226486613778127	0.03046	-0.002251	3.91948	80.6
0.05012	0.03082966110744651	-4.834019352275124	0.03072	-0.002598	3.91948	80.6
0.03981	0.031120326219369877	-5.443124886494697	0.03098	-0.002952	3.91948	80.6
0.03162	0.03150368246729261	-6.190162653216762	0.03132	-0.003397	3.91948	80.6
0.02512	0.03194274410566506	-6.920777980352133	0.03171	-0.003849	3.91948	80.6
0.01995	0.03235402795634572	-7.860874905100801	0.03205	-0.004425	3.91948	80.6
0.01585	0.032883431223033895	-8.758217169121828	0.0325	-0.005007	3.91948	80.6
0.01259	0.03354642825995042	-9.968305195608242	0.03304	-0.005807	3.91948	80.6
0.01	0.034270913381466796	-11.355835187731724	0.0336	-0.006748	3.91948	80.6

File: Warwick/Cell26_85SOH_35degC_70SOC_8060_170Cycles.txt
Freq(Hz)	Zmod(Ohm)	Zphz(Deg)	Zreal(Ohm)	Zimag(Ohm)	Capacity(Ah)	SOH
10000.0	0.04531847415789724	44.991060106249314	0.03205	0.03204	3.91948	80.6
7943.0	0.04057251532749726	41.02252323721969	0.03061	0.02663	3.91948	80.6
6310.0	0.03661209636172177	36.73844246627809	0.02934	0.0219	3.91948	80.6
5012.0	0.033493417263695265	32.36623105353305	0.02829	0.01793	3.91948	80.6
3981.0	0.03078494437220896	27.84695726830157	0.02722	0.01438	3.91948	80.6
3162.0	0.02943794999656056	23.48226862411238	0.027	0.01173	3.91948	80.6
2512.0	0.02799804821768832	19.07950885780535	0.02646	0.009152	3.91948	80.6
1995.0	0.02697515516174096	16.00141318438775	0.02593	0.007436	3.91948	80.6
1585.0	0.02645124989485374	12.641816526249881	0.02581	0.005789	3.91948	80.6
1259.0	0.02617149663278736	9.665311544581751	0.0258	0.004394	3.91948	80.6
1000.0	0.026030155608447673	7.285550369965518	0.02582	0.003301	3.91948	80.6
794.3	0.026011698598899687	5.311689378438701	0.0259	0.002408	3.91948	80.6
631.0	0.02625818348629623	3.4715292888355753	0.02621	0.00159	3.91948	80.6
501.2	0.026371231749768534	2.299293747454837	0.02635	0.001058	3.91948	80.6
398.1	0.026487781409548064	1.388847648151673	0.02648	0.000642	3.91948	80.6
316.2	0.0266018273665551	0.6715791694176796	0.0266	0.0003118	3.91948	80.6
251.2	0.026730042009172002	0.10158040202965704	0.02673	4.739e-05	3.91948	80.6
199.5	0.026880566404932766	-0.3719484031321181	0.02688	-0.0001745	3.91948	80.6
158.5	0.02700213310758985	-0.7201912372533651	0.027	-0.0003394	3.91948	80.6
125.9	0.02716404042571723	-0.9882330925433116	0.02716	-0.0004685	3.91948	80.6
100.0	0.027315790191023214	-1.179736085639234	0.02731	-0.0005624	3.91948	80.6
79.43	0.027337776134865103	-1.36662142778461	0.02733	-0.000652	3.91948	80.6
63.1	0.027509151027430852	-1.4779032524501943	0.0275	-0.0007095	3.91948	80.6
52.0	0.02763952858660943	-1.504523705375524	0.02763	-0.0007257	3.91948	80.6
39.81	0.027779927191409266	-1.5317864036476807	0.02777	-0.0007426	3.91948	80.6
31.62	0.02791940705118932	-1.4873852948106563	0.02791	-0.0007247	3.91948	80.6
25.12	0.028049704968858405	-1.5072423113683031	0.02804	-0.0007378	3.91948	80.6
19.95	0.028158937273270807	-1.4435888068376228	0.02815	-0.0007094	3.91948	80.6
15.85	0.02825938384395527	-1.4765858186339083	0.02825	-0.0007282	3.91948	80.6
12.59	0.028357372790158118	-1.30656187246829	0.02835	-0.0006466	3.91948	80.6
10.0	0.02841633720256712	-1.2100698704169968	0.02841	-0.0006001	3.91948	80.6
7.943	0.028506710477534936	-1.2432237867470342	0.0285	-0.0006185	3.91948	80.6
6.31	0.028596255412378736	-1.1984472860636588	0.02859	-0.0005981	3.91948	80.6
5.012	0.028686580266040776	-1.227236515998064	0.02868	-0.0006144	3.91948	80.6
3.981	0.028747082836524475	-1.27190087610663	0.02874	-0.0006381	3.91948	80.6
3.162	0.028797511512108125	-1.3086794304207257	0.02879	-0.0006577	3.91948	80.6
2.512	0.028908147773421943	-1.360370388331944	0.0289	-0.0006863	3.91948	80.6
1.995	0.028997676731765943	-1.318420031483877	0.02899	-0.0006672	3.91948	80.6
1.585	0.02904907108342709	-1.4318990078666294	0.02904	-0.0007259	3.91948	80.6
1.259	0.02916989969146277	-1.4927712956087764	0.02916	-0.0007599	3.91948	80.6
1.0	0.02928234809727526	-1.663987135720084	0.02927	-0.0008503	3.91948	80.6
0.7943	0.02931848701757988	-2.034806439091089	0.0293	-0.001041	3.91948	80.6
0.631	0.029460580459318857	-2.141755040533181	0.02944	-0.001101	3.91948	80.6
0.5012	0.029623471116666935	-2.280947097019141	0.0296	-0.001179	3.91948	80.6
0.3981	0.029687909475070825	-2.484606888053296	0.02966	-0.001287	3.91948	80.6
0.3162	0.029892242204291066	-2.6613977830136872	0.02986	-0.001388	3.91948	80.6
0.2512	0.030050311745471125	-2.968092985149336	0.03001	-0.001556	3.91948	80.6
0.1995	0.030198340417976612	-3.2423451444877673	0.03015	-0.001708	3.91948	80.6
0.1585	0.030478966928030874	-3.564608214582071	0.03042	-0.001895	3.91948	80.6
0.1259	0.030672454238290094	-3.938952936838424	0.0306	-0.002107	3.91948	80.6
0.1	0.030926840381778415	-4.294695632317251	0.03084	-0.002316	3.91948	80.6
0.07943	0.03125790340058015	-4.762119465949025	0.03115	-0.002595	3.91948	80.6
0.0631	0.03162537002155073	-5.3031768106235315	0.03149	-0.002923	3.91948	80.6
0.05012	0.031976917753279474	-5.85679054428297	0.03181	-0.003263	3.91948	80.6
0.03981	0.03235754596689928	-6.49291025567521	0.03215	-0.003659	3.91948	80.6
0.03162	0.03285026984668467	-7.217175146332727	0.03259	-0.004127	3.91948	80.6
0.02512	0.03332837963357955	-8.0496290993166	0.033	-0.004667	3.91948	80.6
0.01995	0.033897354247787545	-8.781502258894731	0.0335	-0.005175	3.91948	80.6
0.01585	0.034551462038530295	-9.870708195206529	0.03404	-0.005923	3.91948	80.6
0.01259	0.03532640554882424	-10.977536898242978	0.03468	-0.006727	3.91948	80.6
0.01	0.036264942699527326	-12.31854042199485	0.03543	-0.007737	3.91948	80.6

File: Warwick/Cell26_85SOH_35degC_95SOC_8060_170Cycles.txt
Freq(Hz)	Zmod(Ohm)	Zphz(Deg)	Zreal(Ohm)	Zimag(Ohm)	Capacity(Ah)	SOH
10000.0	0.04509991130811678	44.69456913598785	0.03206	0.03172	3.91948	80.6
7943.0	0.04042586424555448	40.97793172002701	0.03052	0.02651	3.91948	80.6
6310.0	0.0364900876951536	36.74428364153542	0.02924	0.02183	3.91948	80.6
5012.0	0.03334305624864044	32.4079315764196	0.02815	0.01787	3.91948	80.6
3981.0	0.030649841761418602	27.768988409024658	0.02712	0.01428	3.91948	80.6
3162.0	0.02930398095822477	23.46816135462974	0.02688	0.01167	3.91948	80.6
2512.0	0.027769321363691986	19.35431176820948	0.0262	0.009203	3.91948	80.6
1995.0	0.026854540100325678	15.955360180343254	0.02582	0.007382	3.91948	80.6
1585.0	0.026322136235495782	12.582165831546462	0.02569	0.005734	3.91948	80.6
1259.0	0.026058526224635194	9.64739502553218	0.02569	0.004367	3.91948	80.6
1000.0	0.025904179508334173	7.198540670559639	0.0257	0.003246	3.91948	80.6
794.3	0.025887705209230113	5.228292723479479	0.02578	0.002359	3.91948	80.6
631.0	0.02613653728021369	3.419625648741795	0.02609	0.001559	3.91948	80.6
501.2	0.02624970836028469	2.2203825808286672	0.02623	0.001017	3.91948	80.6
398.1	0.0263667958227768	1.300886188891294	0.02636	0.0005986	3.91948	80.6
316.2	0.026471194764309376	0.5443692842034236	0.02647	0.0002515	3.91948	80.6
251.2	0.026610016933485782	-0.0646380522842686	0.02661	-3.002e-05	3.91948	80.6
199.5	0.026761313084562945	-0.5675864831974823	0.02676	-0.0002651	3.91948	80.6
158.5	0.02689381038993917	-0.9644979294039733	0.02689	-0.0004527	3.91948	80.6
125.9	0.027036898019003584	-1.2942871101691829	0.02703	-0.0006107	3.91948	80.6
100.0	0.02720017713177618	-1.5673933692950706	0.02719	-0.000744	3.91948	80.6
79.43	0.027234493837044228	-1.8693426968258997	0.02722	-0.0008884	3.91948	80.6
63.1	0.027397859748710302	-2.068905136395247	0.02738	-0.0009891	3.91948	80.6
52.0	0.027520730804250094	-2.2240420304941138	0.0275	-0.001068	3.91948	80.6
39.81	0.027755995766680756	-2.479958657994501	0.02773	-0.001201	3.91948	80.6
31.62	0.027961269356021733	-2.709936650200465	0.02793	-0.001322	3.91948	80.6
25.12	0.028223611197010206	-2.7965103997767384	0.02819	-0.001377	3.91948	80.6
19.95	0.02846808184616589	-2.9639163979627634	0.02843	-0.001472	3.91948	80.6
15.85	0.028709789636986196	-3.0168782542317865	0.02867	-0.001511	3.91948	80.6
12.59	0.028983207620965627	-3.1289494826501247	0.02894	-0.001582	3.91948	80.6
10.0	0.02928015862320421	-3.0011657049573857	0.02924	-0.001533	3.91948	80.6
7.943	0.029549120122264218	-2.948583157080664	0.02951	-0.00152	3.91948	80.6
6.31	0.029797276721203903	-2.8662461337473544	0.02976	-0.00149	3.91948	80.6
5.012	0.03006350713073909	-2.705370648334604	0.03003	-0.001419	3.91948	80.6
3.981	0.030250049652851812	-2.5540551565534853	0.03022	-0.001348	3.91948	80.6
3.162	0.030437264068900804	-2.425283895358697	0.03041	-0.001288	3.91948	80.6
2.512	0.03058296625574439	-2.2205988333465205	0.03056	-0.001185	3.91948	80.6
1.995	0.0307017332572609	-2.1559774597881134	0.03068	-0.001155	3.91948	80.6
1.585	0.030840271140182927	-2.077501835071378	0.03082	-0.001118	3.91948	80.6
1.259	0.030998819332355224	-1.996591113835493	0.03098	-0.00108	3.91948	80.6
1.0	0.03108766964569715	-1.9318706270115407	0.03107	-0.001048	3.91948	80.6
0.7943	0.031244655238936467	-2.2763179986324937	0.03122	-0.001241	3.91948	80.6
0.631	0.03135504598944163	-2.290244870169385	0.03133	-0.001253	3.91948	80.6
0.5012	0.031504333733631	-2.2520851826779116	0.03148	-0.001238	3.91948	80.6
0.3981	0.031626606030366274	-2.3503461480088137	0.0316	-0.001297	3.91948	80.6
0.3162	0.0317601693320423	-2.4975457793387545	0.03173	-0.001384	3.91948	80.6
0.2512	0.03196432794538312	-2.6556303396875336	0.03193	-0.001481	3.91948	80.6
0.1995	0.032129614454580686	-2.845485296999718	0.03209	-0.001595	3.91948	80.6
0.1585	0.032277964325527105	-3.1239029015196955	0.03223	-0.001759	3.91948	80.6
0.1259	0.032528261804160394	-3.4297622051149275	0.03247	-0.001946	3.91948	80.6
0.1	0.03275604281655524	-3.638963539704813	0.03269	-0.002079	3.91948	80.6
0.07943	0.03307063597816044	-4.001926153127482	0.03299	-0.002308	3.91948	80.6
0.0631	0.033358221835103855	-4.397914955727002	0.03326	-0.002558	3.91948	80.6
0.05012	0.03370666557225737	-4.7684412543897245	0.03359	-0.002802	3.91948	80.6
0.03981	0.03412229724095376	-5.2344105140954325	0.03398	-0.003113	3.91948	80.6
0.03162	0.03459433947916914	-5.586993128363143	0.03443	-0.003368	3.91948	80.6
0.02512	0.03504239416763644	-6.006695243502833	0.03485	-0.003667	3.91948	80.6
0.01995	0.03556549305155209	-6.5970866685381	0.03533	-0.004086	3.91948	80.6
0.01585	0.03610664758739033	-6.967556684813837	0.03584	-0.00438	3.91948	80.6
0.01259	0.036742307167623535	-7.594643368591445	0.03642	-0.004856	3.91948	80.6
0.01	0.03743785684304057	-8.254552335872859	0.03705	-0.005375	3.91948	80.6

File: Warwick/Cell28_100SOH_15degC_05SOC_10000_0Cycles.txt
Freq(Hz)	Zmod(Ohm)	Zphz(Deg)	Zreal(Ohm)	Zimag(Ohm)	Capacity(Ah)	SOH
10000.0	0.04029895408072026	42.81788020912906	0.02956	0.02739	4.88264	100.0
7943.0	0.0360959859264157	39.35641682708969	0.02791	0.02289	4.88264	100.0
6310.0	0.03248458095774055	35.27523116708932	0.02652	0.01876	4.88264	100.0
5012.0	0.029658975032863157	31.010139135170476	0.02542	0.01528	4.88264	100.0
3981.0	0.027253302552167877	26.40521761536238	0.02441	0.01212	4.88264	100.0
3162.0	0.02608840786633021	21.933953404956988	0.0242	0.009745	4.88264	100.0
2512.0	0.025000628812091908	17.526833602706517	0.02384	0.007529	4.88264	100.0
1995.0	0.023982170481422233	13.998000318218356	0.02327	0.005801	4.88264	100.0
1585.0	0.023622180763003233	10.32046643674358	0.02324	0.004232	4.88264	100.0
1259.0	0.0235401837078643	7.093619253879914	0.02336	0.002907	4.88264	100.0
1000.0	0.023599436031397022	4.39628466096264	0.02353	0.001809	4.88264	100.0
794.3	0.023777183484172387	2.1784078717899047	0.02376	0.0009038	4.88264	100.0
631.0	0.02425007672152812	0.14412516200537534	0.02425	6.1e-05	4.88264	100.0
501.2	0.02459523232844122	-1.181863618427801	0.02459	-0.0005073	4.88264	100.0
398.1	0.02494858094742064	-2.2114421910703252	0.02493	-0.0009627	4.88264	100.0
316.2	0.025305291857633257	-3.02635381778062	0.02527	-0.001336	4.88264	100.0
251.2	0.025703594709689928	-3.700642657342133	0.02565	-0.001659	4.88264	100.0
199.5	0.02611010042110141	-4.199435223452992	0.02604	-0.001912	4.88264	100.0
158.5	0.026485947670415722	-4.617048517054848	0.0264	-0.002132	4.88264	100.0
125.9	0.02690873295047539	-4.909699875986584	0.02681	-0.002303	4.88264	100.0
100.0	0.027339459321647167	-5.128779775570739	0.02723	-0.002444	4.88264	100.0
79.43	0.027801467874916243	-5.357876935919283	0.02768	-0.002596	4.88264	100.0
63.1	0.028233174121943854	-5.567222227795257	0.0281	-0.002739	4.88264	100.0
52.0	0.0285247489033646	-5.774550446701497	0.02838	-0.00287	4.88264	100.0
39.81	0.029038400851286558	-5.7950155701358055	0.02889	-0.002932	4.88264	100.0
31.62	0.029448682636070495	-5.9506527106799645	0.02929	-0.003053	4.88264	100.0
25.12	0.02989156409423903	-6.141641342650922	0.02972	-0.003198	4.88264	100.0
19.95	0.03024686841641627	-6.372197402611877	0.03006	-0.003357	4.88264	100.0
15.85	0.03068661638239055	-6.65257049856753	0.03048	-0.003555	4.88264	100.0
12.59	0.03115691937595885	-7.0702740853259485	0.03092	-0.003835	4.88264	100.0
10.0	0.0315600776298158	-7.501067983250194	0.03129	-0.00412	4.88264	100.0
7.943	0.03203448772807207	-8.16197296697295	0.03171	-0.004548	4.88264	100.0
6.31	0.032645006800428145	-8.92216859607666	0.03225	-0.005063	4.88264	100.0
5.012	0.03329073482216937	-9.849956570865494	0.0328	-0.005695	4.88264	100.0
3.981	0.03405863473482165	-10.848039386137566	0.03345	-0.00641	4.88264	100.0
3.162	0.034972504914575396	-12.065006709878901	0.0342	-0.00731	4.88264	100.0
2.512	0.03605964137370199	-13.317126046474705	0.03509	-0.008306	4.88264	100.0
1.995	0.037463028988590864	-14.498430797703886	0.03627	-0.009379	4.88264	100.0
1.585	0.03903107736150771	-15.834494477808978	0.03755	-0.01065	4.88264	100.0
1.259	0.04097778056459379	-16.79433087348564	0.03923	-0.01184	4.88264	100.0
1.0	0.04317188089486025	-17.692088613996138	0.04113	-0.01312	4.88264	100.0
0.7943	0.04562246486107475	-18.637490763957384	0.04323	-0.01458	4.88264	100.0
0.631	0.0483965721926667	-18.81681519626262	0.04581	-0.01561	4.88264	100.0
0.5012	0.05129262130170382	-18.68221637326185	0.04859	-0.01643	4.88264	100.0
0.3981	0.05428068256755805	-18.284741763712795	0.05154	-0.01703	4.88264	100.0
0.3162	0.05717989157037638	-17.611061881037344	0.0545	-0.0173	4.88264	100.0
0.2512	0.06007881906296095	-16.815253322294016	0.05751	-0.01738	4.88264	100.0
0.1995	0.06274912031255896	-15.861362485686485	0.06036	-0.01715	4.88264	100.0
0.1585	0.06528914151679435	-14.94724536576883	0.06308	-0.01684	4.88264	100.0
0.1259	0.0676286810458403	-14.104051524202195	0.06559	-0.01648	4.88264	100.0
0.1	0.06978317633928682	-13.30539846868575	0.06791	-0.01606	4.88264	100.0
0.07943	0.07184537285030956	-12.655097305182114	0.0701	-0.01574	4.88264	100.0
0.0631	0.07367327059388636	-12.161023828214253	0.07202	-0.01552	4.88264	100.0
0.05012	0.0755806278089829	-11.849615191098966	0.07397	-0.01552	4.88264	100.0
0.03981	0.07726567478512046	-11.701138027264427	0.07566	-0.01567	4.88264	100.0
0.03162	0.07913914834012303	-11.752932250664148	0.07748	-0.01612	4.88264	100.0
0.02512	0.08081611287360956	-12.034347241210769	0.07904	-0.01685	4.88264	100.0
0.01995	0.08266679200259316	-12.491219457958634	0.08071	-0.01788	4.88264	100.0
0.01585	0.0847228074369588	-13.27188579072921	0.08246	-0.01945	4.88264	100.0
0.01259	0.08687234312484038	-14.301781222793682	0.08418	-0.02146	4.88264	100.0
0.01	0.08941508206113777	-15.603001933470729	0.08612	-0.02405	4.88264	100.0
