Repository: chrisw-17/rapid-SOH-prediction

# Rapid EIS-based SOH Estimation for Unknown LIBs

---

**This repository accompanies the paper:**

> **Fast state of health evaluation of lithium-ion batteries using EIS for second-life and recycling assessment**  
> *Authors: Christopher Wett, Jörg Lampe, Joey Danz, Thomas Seeger, Bugra Turan*

## Overview

This repository provides a complete workflow for rapid State of Health (SOH) estimation of lithium-ion batteries using Electrochemical Impedance Spectroscopy (EIS) and neural network models. The code and data enable reproducible analysis, model training, and evaluation for the fully connected neural network model as described in the associated publication.

File: Warwick/Cell28_100SOH_15degC_20SOC_10000_0Cycles.txt
Freq(Hz)	Zmod(Ohm)	Zphz(Deg)	Zreal(Ohm)	Zimag(Ohm)	Capacity(Ah)	SOH
10000.0	0.04031882190739208	42.86923393183044	0.02955	0.02743	4.88264	100.0
7943.0	0.036042488815285774	39.3028287447785	0.02789	0.02283	4.88264	100.0
6310.0	0.03251007536133991	35.308217268558536	0.02653	0.01879	4.88264	100.0
5012.0	0.02965382437393194	30.993579096936728	0.02542	0.01527	4.88264	100.0
3981.0	0.027244414106381516	26.367545168547363	0.02441	0.0121	4.88264	100.0
3162.0	0.026098804646956533	21.931862275916494	0.02421	0.009748	4.88264	100.0
2512.0	0.025003943688946352	17.550869599482688	0.02384	0.00754	4.88264	100.0
1995.0	0.023990906798201688	13.982954243675072	0.02328	0.005797	4.88264	100.0
1585.0	0.02363650881581288	10.375744170830442	0.02325	0.004257	4.88264	100.0
1259.0	0.023540678006378657	7.1032803554825055	0.02336	0.002911	4.88264	100.0
1000.0	0.023601832555969038	4.471318821497624	0.02353	0.00184	4.88264	100.0
794.3	0.02376790140693957	2.223888741885724	0.02375	0.0009223	4.88264	100.0
631.0	0.024250158040773673	0.20685458565234044	0.02425	8.755e-05	4.88264	100.0
501.2	0.024584583382477727	-1.1063842921461005	0.02458	-0.0004747	4.88264	100.0
398.1	0.0249373139453711	-2.1351871444768635	0.02492	-0.0009291	4.88264	100.0
316.2	0.025293327262343325	-2.9415901787155914	0.02526	-0.001298	4.88264	100.0
251.2	0.02568120988193508	-3.618919905036133	0.02563	-0.001621	4.88264	100.0
199.5	0.026077207308298943	-4.114420347469564	0.02601	-0.001871	4.88264	100.0
158.5	0.02645159118087228	-4.501373349176832	0.02637	-0.002076	4.88264	100.0
125.9	0.026874437687140543	-4.804717607705958	0.02678	-0.002251	4.88264	100.0
100.0	0.027284264494393102	-5.010581425999135	0.02718	-0.002383	4.88264	100.0
79.43	0.02772567402246517	-5.235589661798443	0.02761	-0.00253	4.88264	100.0
63.1	0.028166454444959875	-5.4312676469057894	0.02804	-0.002666	4.88264	100.0
52.0	0.028507937508700974	-5.6385987299092655	0.02837	-0.002801	4.88264	100.0
39.81	0.02894175739308171	-5.67316564959629	0.0288	-0.002861	4.88264	100.0
31.62	0.02937288628991029	-5.848401029318666	0.02922	-0.002993	4.88264	100.0
25.12	0.029782196292416043	-5.982421768186471	0.02962	-0.003104	4.88264	100.0
19.95	0.03013705765332774	-6.213802040741167	0.02996	-0.003262	4.88264	100.0
15.85	0.030556185118564786	-6.496115429459088	0.03036	-0.003457	4.88264	100.0
12.59	0.031028875922276013	-6.809405934698733	0.03081	-0.003679	4.88264	100.0
10.0	0.03146022409328961	-7.231186454363508	0.03121	-0.00396	4.88264	100.0
7.943	0.03190665399254519	-7.950048128775337	0.0316	-0.004413	4.88264	100.0
6.31	0.032459116207931474	-8.530765609948133	0.0321	-0.004815	4.88264	100.0
5.012	0.03308400223673068	-9.397408163544132	0.03264	-0.005402	4.88264	100.0
3.981	0.033815608821962675	-10.306361949483883	0.03327	-0.00605	4.88264	100.0
3.162	0.03474427177248071	-11.473254482173237	0.03405	-0.006911	4.88264	100.0
2.512	0.0357345242587613	-12.555242067208615	0.03488	-0.007768	4.88264	100.0
1.995	0.037066818638777185	-13.714579490465638	0.03601	-0.008788	4.88264	100.0
1.585	0.0385992671562557	-14.792294326175105	0.03732	-0.009855	4.88264	100.0
1.259	0.040370356698944336	-15.826476624583778	0.03884	-0.01101	4.88264	100.0
1.0	0.04240515534696224	-16.494765224021865	0.04066	-0.01204	4.88264	100.0
0.7943	0.044635745765025596	-17.241459398939973	0.04263	-0.01323	4.88264	100.0
0.631	0.04704036245608658	-17.391081530619587	0.04489	-0.01406	4.88264	100.0
0.5012	0.049615975249913215	-17.14942478553766	0.04741	-0.01463	4.88264	100.0
0.3981	0.05220254112588773	-16.779141417907724	0.04998	-0.01507	4.88264	100.0
0.3162	0.05476455240390448	-16.125032936517	0.05261	-0.01521	4.88264	100.0
0.2512	0.05719235350988801	-15.43348373960949	0.05513	-0.01522	4.88264	100.0
0.1995	0.05951941952001884	-14.666637381066968	0.05758	-0.01507	4.88264	100.0
0.1585	0.06168200466910913	-13.844747591684467	0.05989	-0.01476	4.88264	100.0
0.1259	0.06373888138334403	-13.140150103604345	0.06207	-0.01449	4.88264	100.0
0.1	0.06559327480771181	-12.493752254287312	0.06404	-0.01419	4.88264	100.0
0.07943	0.06737901453716877	-12.027051257456009	0.0659	-0.01404	4.88264	100.0
0.0631	0.06908514456813418	-11.658003386962616	0.06766	-0.01396	4.88264	100.0
0.05012	0.07062370494387843	-11.483357841113719	0.06921	-0.01406	4.88264	100.0
0.03981	0.07228677403232212	-11.482476826832555	0.07084	-0.01439	4.88264	100.0
0.03162	0.07382745830651358	-11.675217799025678	0.0723	-0.01494	4.88264	100.0
0.02512	0.07558972416936048	-12.065110743656687	0.07392	-0.0158	4.88264	100.0
0.01995	0.07733487828916524	-12.675865937550425	0.07545	-0.01697	4.88264	100.0
0.01585	0.07928574272843764	-13.515689816859949	0.07709	-0.01853	4.88264	100.0
0.01259	0.08164461157969949	-14.650692933678215	0.07899	-0.02065	4.88264	100.0
0.01	0.08406341058986365	-16.041826556941523	0.08079	-0.02323	4.88264	100.0

File: Warwick/Cell28_100SOH_15degC_50SOC_10000_0Cycles.txt
Freq(Hz)	Zmod(Ohm)	Zphz(Deg)	Zreal(Ohm)	Zimag(Ohm)	Capacity(Ah)	SOH
10000.0	0.04010862874744037	43.07032000989568	0.0293	0.02739	4.88264	100.0
7943.0	0.03580314650976922	39.617065113081836	0.02758	0.02283	4.88264	100.0
6310.0	0.03225408191221694	35.587238030039735	0.02623	0.01877	4.88264	100.0
5012.0	0.029390374274581806	31.348241315878703	0.0251	0.01529	4.88264	100.0
3981.0	0.02693592582407369	26.812383239864605	0.02404	0.01215	4.88264	100.0
3162.0	0.025757562015843036	22.365252937361397	0.02382	0.009801	4.88264	100.0
2512.0	0.024650194806532463	17.952766547148855	0.02345	0.007598	4.88264	100.0
1995.0	0.023626709800562584	14.345616731845173	0.02289	0.005854	4.88264	100.0
1585.0	0.023265909159110885	10.718289465059371	0.02286	0.004327	4.88264	100.0
1259.0	0.023154257686222635	7.427033913656532	0.02296	0.002993	4.88264	100.0
1000.0	0.023200999310374545	4.789072116971309	0.02312	0.001937	4.88264	100.0
794.3	0.02337404757417936	2.5992230281594413	0.02335	0.00106	4.88264	100.0
631.0	0.023831167592251956	0.5671688168938185	0.02383	0.0002359	4.88264	100.0
501.2	0.024161807056799375	-0.7007474608682904	0.02416	-0.0002955	4.88264	100.0
398.1	0.024490218756883324	-1.6552188888125248	0.02448	-0.0007074	4.88264	100.0
316.2	0.02482129698464607	-2.3736436022556067	0.0248	-0.001028	4.88264	100.0
251.2	0.02516283221340555	-2.927218785539164	0.02513	-0.001285	4.88264	100.0
199.5	0.025533103787044768	-3.329696536574601	0.02549	-0.001483	4.88264	100.0
158.5	0.025870833790197018	-3.5923595816931164	0.02582	-0.001621	4.88264	100.0
125.9	0.026226134389192773	-3.7494061189430394	0.02617	-0.001715	4.88264	100.0
100.0	0.026569423704702364	-3.8327227216930244	0.02651	-0.001776	4.88264	100.0
79.43	0.026941950115015805	-3.8862204054590523	0.02688	-0.001826	4.88264	100.0
63.1	0.02729002347012549	-3.8008073643348976	0.02723	-0.001809	4.88264	100.0
52.0	0.027473955685339526	-3.5914245011886994	0.02742	-0.001721	4.88264	100.0
39.81	0.02791372352446015	-3.555336170744185	0.02786	-0.001731	4.88264	100.0
31.62	0.028209179800199793	-3.3837548915532683	0.02816	-0.001665	4.88264	100.0
25.12	0.02846410820665211	-3.1901025027796046	0.02842	-0.001584	4.88264	100.0
19.95	0.0287178529141717	-2.9421107840788427	0.02868	-0.001474	4.88264	100.0
15.85	0.02893022094627001	-2.6191091481982927	0.0289	-0.001322	4.88264	100.0
12.59	0.029104584106288137	-2.3551290997910637	0.02908	-0.001196	4.88264	100.0
10.0	0.02922897379313889	-2.064578607811212	0.02921	-0.001053	4.88264	100.0
7.943	0.02939602803713454	-1.8921397471801669	0.02938	-0.0009706	4.88264	100.0
6.31	0.0294516498840048	-1.611602502748817	0.02944	-0.0008283	4.88264	100.0
5.012	0.029540157500595694	-1.5025782583055847	0.02953	-0.0007746	4.88264	100.0
3.981	0.029608973221136866	-1.4106234869823568	0.0296	-0.0007289	4.88264	100.0
3.162	0.029657030001164982	-1.247556087598624	0.02965	-0.0006457	4.88264	100.0
2.512	0.029715885548978683	-1.1403651828841153	0.02971	-0.0005914	4.88264	100.0
1.995	0.029757015058805878	-1.2441339408612544	0.02975	-0.0006461	4.88264	100.0
1.585	0.029865875807683927	-1.1365561851653605	0.02986	-0.0005924	4.88264	100.0
1.259	0.029886087904575268	-1.1564966691183134	0.02988	-0.0006032	4.88264	100.0
1.0	0.02992769903350406	-1.2996558977657926	0.02992	-0.0006788	4.88264	100.0
0.7943	0.030013844009889837	-1.7403013813377177	0.03	-0.0009115	4.88264	100.0
0.631	0.03008521522093535	-1.8222942522571919	0.03007	-0.0009567	4.88264	100.0
0.5012	0.030186264834192386	-1.8809500546044322	0.03017	-0.0009908	4.88264	100.0
0.3981	0.03028987139292605	-2.0755194940521773	0.03027	-0.001097	4.88264	100.0
0.3162	0.030452947706256613	-2.2244358124546126	0.03043	-0.001182	4.88264	100.0
0.2512	0.03059762899310991	-2.43505602289588	0.03057	-0.0013	4.88264	100.0
0.1995	0.030782954309162724	-2.651412741105866	0.03075	-0.001424	4.88264	100.0
0.1585	0.03098804164512498	-2.8393220090437437	0.03095	-0.001535	4.88264	100.0
0.1259	0.03117519180374036	-3.0854277273804502	0.03113	-0.001678	4.88264	100.0
0.1	0.03142533048354464	-3.4005070421183	0.03137	-0.001864	4.88264	100.0
0.07943	0.03160596907231291	-3.702532094145897	0.03154	-0.002041	4.88264	100.0
0.0631	0.031862112233811496	-4.114315530746574	0.03178	-0.002286	4.88264	100.0
0.05012	0.03213094964360687	-4.54299246303384	0.03203	-0.002545	4.88264	100.0
0.03981	0.032359807230575396	-4.9318546122862745	0.03224	-0.002782	4.88264	100.0
0.03162	0.03266917417076838	-5.658239711827254	0.03251	-0.003221	4.88264	100.0
0.02512	0.03301936596907942	-6.299376105358109	0.03282	-0.003623	4.88264	100.0
0.01995	0.033431714359272696	-7.173908055320074	0.03317	-0.004175	4.88264	100.0
0.01585	0.03392387837497358	-8.164975009322193	0.03358	-0.004818	4.88264	100.0
0.01259	0.03455304514800396	-9.288399299941531	0.0341	-0.005577	4.88264	100.0
0.01	0.035297113550544046	-10.55384336020044	0.0347	-0.006465	4.88264	100.0

File: Warwick/Cell28_100SOH_15degC_70SOC_10000_0Cycles.txt
Freq(Hz)	Zmod(Ohm)	Zphz(Deg)	Zreal(Ohm)	Zimag(Ohm)	Capacity(Ah)	SOH
10000.0	0.040094020751229226	43.089837647212555	0.02928	0.02739	4.88264	100.0
7943.0	0.03584548228159303	39.271412663896555	0.02775	0.02269	4.88264	100.0
6310.0	0.032196164367824937	35.748688157674174	0.02613	0.01881	4.88264	100.0
5012.0	0.02931215618135247	31.51018031756412	0.02499	0.01532	4.88264	100.0
3981.0	0.02686455099196709	26.889345450591115	0.02396	0.01215	4.88264	100.0
3162.0	0.025692459983427045	22.42258984006052	0.02375	0.0098	4.88264	100.0
2512.0	0.024574102303034386	18.010259413832934	0.02337	0.007598	4.88264	100.0
1995.0	0.023548715548836203	14.38912983250048	0.02281	0.005852	4.88264	100.0
1585.0	0.023185073323153414	10.72592009611234	0.02278	0.004315	4.88264	100.0
1259.0	0.02307610027712655	7.474868514587868	0.02288	0.003002	4.88264	100.0
1000.0	0.02313090981781737	4.793674695945569	0.02305	0.001933	4.88264	100.0
794.3	0.023294312524734444	2.6179749817024733	0.02327	0.001064	4.88264	100.0
631.0	0.02376142032875981	0.6264667645695375	0.02376	0.0002598	4.88264	100.0
501.2	0.02408138210319333	-0.6138598631093279	0.02408	-0.000258	4.88264	100.0
398.1	0.024399126814089064	-1.5671971344839573	0.02439	-0.0006673	4.88264	100.0
316.2	0.024719469347257435	-2.2741665266231545	0.0247	-0.0009809	4.88264	100.0
251.2	0.025080375914248176	-2.8201949524453176	0.02505	-0.001234	4.88264	100.0
199.5	0.025419972954352252	-3.2135875717283455	0.02538	-0.001425	4.88264	100.0
158.5	0.02573762469615252	-3.4860731666384766	0.02569	-0.001565	4.88264	100.0
125.9	0.026082179759368277	-3.6248426131285334	0.02603	-0.001649	4.88264	100.0
100.0	0.02641566573077423	-3.720292637177147	0.02636	-0.001714	4.88264	100.0
79.43	0.026786119334461275	-3.70949542275448	0.02673	-0.001733	4.88264	100.0
63.1	0.027108371105619755	-3.7606493275647805	0.02705	-0.001778	4.88264	100.0
52.0	0.027285408994552382	-3.6520444310163214	0.02723	-0.001738	4.88264	100.0
39.81	0.027721684003682027	-3.4992373221057487	0.02767	-0.001692	4.88264	100.0
31.62	0.028007530433795835	-3.3384705437643527	0.02796	-0.001631	4.88264	100.0
25.12	0.028232361148157623	-3.139078736301673	0.02819	-0.001546	4.88264	100.0
19.95	0.028455253574691617	-2.8523500892035396	0.02842	-0.001416	4.88264	100.0
15.85	0.028699730591070016	-2.6081825819000666	0.02867	-0.001306	4.88264	100.0
12.59	0.028894845630319604	-2.3762031915819266	0.02887	-0.001198	4.88264	100.0
10.0	0.02901828561441906	-2.034132982935727	0.029	-0.00103	4.88264	100.0
7.943	0.029126979441061168	-1.956467780555248	0.02911	-0.0009944	4.88264	100.0
6.31	0.02925306822352144	-1.7126805445411801	0.02924	-0.0008743	4.88264	100.0
5.012	0.029320350287812047	-1.5224465094261626	0.02931	-0.000779	4.88264	100.0
3.981	0.029439164224719427	-1.4296641397904188	0.02943	-0.0007345	4.88264	100.0
3.162	0.029478376605403492	-1.3659354055480353	0.02947	-0.0007027	4.88264	100.0
2.512	0.029557409887200875	-1.2829783119573976	0.02955	-0.0006618	4.88264	100.0
1.995	0.02958826018558712	-1.3538885715484459	0.02958	-0.0006991	4.88264	100.0
1.585	0.02966880827417913	-1.3961874721209997	0.02966	-0.0007229	4.88264	100.0
1.259	0.029770648875024543	-1.5325275531516396	0.02976	-0.0007962	4.88264	100.0
1.0	0.029770996671425028	-1.5573453718991972	0.02976	-0.0008091	4.88264	100.0
0.7943	0.029858821142168354	-2.0344503920999295	0.02984	-0.00106	4.88264	100.0
0.631	0.02995220040330927	-2.2061270735572354	0.02993	-0.001153	4.88264	100.0
0.5012	0.03006468233658889	-2.32183937678643	0.03004	-0.001218	4.88264	100.0
0.3981	0.03022066215356639	-2.581212123899725	0.03019	-0.001361	4.88264	100.0
0.3162	0.03038635707023795	-2.803083683471053	0.03035	-0.001486	4.88264	100.0
0.2512	0.03055827529491807	-3.2210159037390023	0.03051	-0.001717	4.88264	100.0
0.1995	0.030776075919454058	-3.459275684802798	0.03072	-0.001857	4.88264	100.0
0.1585	0.03102129758730282	-3.8853333149737157	0.03095	-0.002102	4.88264	100.0
0.1259	0.03133959036107524	-4.333363589145712	0.03125	-0.002368	4.88264	100.0
0.1	0.0316483852510677	-4.74319486043627	0.03154	-0.002617	4.88264	100.0
0.07943	0.03198846817213979	-5.136699201843944	0.03186	-0.002864	4.88264	100.0
0.0631	0.03229742752913922	-5.659402319570246	0.03214	-0.003185	4.88264	100.0
0.05012	0.032734268297916785	-6.245285507783499	0.03254	-0.003561	4.88264	100.0
0.03981	0.03317598679768244	-6.837972186131238	0.03294	-0.00395	4.88264	100.0
0.03162	0.03371973600133903	-7.645171506715635	0.03342	-0.004486	4.88264	100.0
0.02512	0.03414846702269371	-8.538232371401032	0.03377	-0.00507	4.88264	100.0
0.01995	0.03479878509373567	-9.614445079372244	0.03431	-0.005812	4.88264	100.0
0.01585	0.035515987892778655	-10.68664722178368	0.0349	-0.006586	4.88264	100.0
0.01259	0.03637223266449284	-12.056029668386794	0.03557	-0.007597	4.88264	100.0
0.01	0.037499386341645645	-13.45591590999432	0.03647	-0.008726	4.88264	100.0

File: Warwick/Cell28_100SOH_15degC_95SOC_10000_0Cycles.txt
Freq(Hz)	Zmod(Ohm)	Zphz(Deg)	Zreal(Ohm)	Zimag(Ohm)	Capacity(Ah)	SOH
10000.0	0.04009262899835829	43.150434913824895	0.02925	0.02742	4.88264	100.0
7943.0	0.035773515343057914	39.76045631457076	0.0275	0.02288	4.88264	100.0
6310.0	0.03216144897233332	35.815187168755955	0.02608	0.01882	4.88264	100.0
5012.0	0.029260459668296396	31.457412893089586	0.02496	0.01527	4.88264	100.0
3981.0	0.026842073317834447	26.84188634467474	0.02395	0.01212	4.88264	100.0
3162.0	0.02567216471199887	22.371273196676153	0.02374	0.009771	4.88264	100.0
2512.0	0.02456422716064969	17.93927701577937	0.02337	0.007566	4.88264	100.0
1995.0	0.023540289378000432	14.308971632672321	0.02281	0.005818	4.88264	100.0
1585.0	0.023176556279999844	10.614188223072968	0.02278	0.004269	4.88264	100.0
1259.0	0.02309076534028268	7.370002772289444	0.0229	0.002962	4.88264	100.0
1000.0	0.02313585926651526	4.641067343673424	0.02306	0.001872	4.88264	100.0
794.3	0.02332188028440246	2.4820829465038377	0.0233	0.00101	4.88264	100.0
631.0	0.023800792290173872	0.467503926437107	0.0238	0.0001942	4.88264	100.0
501.2	0.024132283853792205	-0.7882718028912302	0.02413	-0.000332	4.88264	100.0
398.1	0.024461087158178397	-1.7251476851778207	0.02445	-0.0007364	4.88264	100.0
316.2	0.024792798732696558	-2.4573300535652125	0.02477	-0.001063	4.88264	100.0
251.2	0.025154291264116346	-2.9920764419153203	0.02512	-0.001313	4.88264	100.0
199.5	0.025494993547753645	-3.404467458280266	0.02545	-0.001514	4.88264	100.0
158.5	0.02582289689403573	-3.667958382673347	0.02577	-0.001652	4.88264	100.0
125.9	0.02615988075278632	-3.877450421798171	0.0261	-0.001769	4.88264	100.0
100.0	0.026505342857620236	-4.024011750746749	0.02644	-0.00186	4.88264	100.0
79.43	0.02687077596572157	-4.159448961501214	0.0268	-0.001949	4.88264	100.0
63.1	0.027173921487337816	-4.227127241498354	0.0271	-0.002003	4.88264	100.0
52.0	0.0273843822095734	-4.223952702230922	0.02731	-0.002017	4.88264	100.0
39.81	0.02780693059292953	-4.262955714225401	0.02773	-0.002067	4.88264	100.0
31.62	0.028112106093283015	-4.380103692619016	0.02803	-0.002147	4.88264	100.0
25.12	0.02847243096400446	-4.360892476515009	0.02839	-0.002165	4.88264	100.0
19.95	0.0288064454593065	-4.439893506447203	0.02872	-0.00223	4.88264	100.0
15.85	0.029149775230694317	-4.497900192872841	0.02906	-0.002286	4.88264	100.0
12.59	0.029479003053020637	-4.453413439601181	0.02939	-0.002289	4.88264	100.0
10.0	0.02989676029271399	-4.3660746061699305	0.02981	-0.002276	4.88264	100.0
7.943	0.030285643067301707	-4.309905354524204	0.0302	-0.002276	4.88264	100.0
6.31	0.03071121495480112	-4.1677617821513735	0.03063	-0.002232	4.88264	100.0
5.012	0.031059523966088083	-3.8343216892080374	0.03099	-0.002077	4.88264	100.0
3.981	0.03137285968795321	-3.6275986164168708	0.03131	-0.001985	4.88264	100.0
3.162	0.03169421412497871	-3.35170500984507	0.03164	-0.001853	4.88264	100.0
2.512	0.03191393388474696	-3.0067484631439885	0.03187	-0.001674	4.88264	100.0
1.995	0.032110087449273635	-2.8632962902343415	0.03207	-0.001604	4.88264	100.0
1.585	0.03229429893959613	-2.6409093343881285	0.03226	-0.001488	4.88264	100.0
1.259	0.03242356743173089	-2.607376603018946	0.03239	-0.001475	4.88264	100.0
1.0	0.03259901110463322	-2.417406932374264	0.03257	-0.001375	4.88264	100.0
0.7943	0.032716030092295734	-2.6892419879586225	0.03268	-0.001535	4.88264	100.0
0.631	0.032835015699706926	-2.6462996722113186	0.0328	-0.001516	4.88264	100.0
0.5012	0.032986155216999755	-2.6828534092053014	0.03295	-0.001544	4.88264	100.0
0.3981	0.033128708109432824	-2.769992897946453	0.03309	-0.001601	4.88264	100.0
0.3162	0.033322074905383664	-2.8795783147671834	0.03328	-0.001674	4.88264	100.0
0.2512	0.033578656152383465	-3.0848021278452573	0.03353	-0.001807	4.88264	100.0
0.1995	0.0337944717964344	-3.253561348616587	0.03374	-0.001918	4.88264	100.0
0.1585	0.03404354037111887	-3.5011661146570408	0.03398	-0.002079	4.88264	100.0
0.1259	0.03432096933363043	-3.6852596014932684	0.03425	-0.002206	4.88264	100.0
0.1	0.03458323877256149	-3.9760769413125208	0.0345	-0.002398	4.88264	100.0
0.07943	0.03493532368534747	-4.233547692434981	0.03484	-0.002579	4.88264	100.0
0.0631	0.035299245388534864	-4.508878637427932	0.03519	-0.002775	4.88264	100.0
0.05012	0.035605345455422835	-4.8090779312674785	0.03548	-0.002985	4.88264	100.0
0.03981	0.03597845362157746	-5.206684072455908	0.03583	-0.003265	4.88264	100.0
0.03162	0.03642124710934539	-5.718419809588016	0.03624	-0.003629	4.88264	100.0
0.02512	0.036889690971869095	-6.256147705120389	0.03667	-0.00402	4.88264	100.0
0.01995	0.03738661858205419	-6.846729584705959	0.03712	-0.004457	4.88264	100.0
0.01585	0.03803610127234388	-7.508041290348479	0.03771	-0.00497	4.88264	100.0
0.01259	0.038665620245898036	-8.203239531292489	0.03827	-0.005517	4.88264	100.0
0.01	0.03940681444877269	-9.015333601564961	0.03892	-0.006175	4.88264	100.0

File: Warwick/Cell28_100SOH_25degC_05SOC_10000_0Cycles.txt
Freq(Hz)	Zmod(Ohm)	Zphz(Deg)	Zreal(Ohm)	Zimag(Ohm)	Capacity(Ah)	SOH
10000.0	0.04081581188706161	43.08390314514851	0.02981	0.02788	4.88264	100.0
7943.0	0.03644470469080522	39.57811222941011	0.02809	0.02322	4.88264	100.0
6310.0	0.03279812494640509	35.59453897081068	0.02667	0.01909	4.88264	100.0
5012.0	0.029880992286067075	31.38139041417572	0.02551	0.01556	4.88264	100.0
3981.0	0.027419039005771154	26.86409673174616	0.02446	0.01239	4.88264	100.0
3162.0	0.026251638044129742	22.46204885949096	0.02426	0.01003	4.88264	100.0
2512.0	0.02510911469964642	18.148475920555867	0.02386	0.007821	4.88264	100.0
1995.0	0.024067439332010374	14.69679078195156	0.02328	0.006106	4.88264	100.0
1585.0	0.023669315579458568	11.181754210196678	0.02322	0.00459	4.88264	100.0
1259.0	0.02351969262129078	8.01400129367061	0.02329	0.003279	4.88264	100.0
1000.0	0.023507350680159602	5.477767560642493	0.0234	0.002244	4.88264	100.0
794.3	0.02361024743622989	3.3459402740998487	0.02357	0.001378	4.88264	100.0
631.0	0.024007243617083576	1.4075218422662326	0.024	0.0005897	4.88264	100.0
501.2	0.024240063284820444	0.13092441021224901	0.02424	5.539e-05	4.88264	100.0
398.1	0.024492769236858457	-0.8615943226416071	0.02449	-0.0003683	4.88264	100.0
316.2	0.024740192845044678	-1.6447455221018805	0.02473	-0.0007101	4.88264	100.0
251.2	0.025010040003966404	-2.293814755504936	0.02499	-0.001001	4.88264	100.0
199.5	0.025311182034824055	-2.844318581349547	0.02528	-0.001256	4.88264	100.0
158.5	0.025581184511277034	-3.251640670003133	0.02554	-0.001451	4.88264	100.0
125.9	0.025891548601812135	-3.6160892659483306	0.02584	-0.001633	4.88264	100.0
100.0	0.0261999920610675	-3.878080735950828	0.02614	-0.001772	4.88264	100.0
79.43	0.02657055183845454	-4.1762612132140005	0.0265	-0.001935	4.88264	100.0
63.1	0.026888490270002143	-4.378930325841802	0.02681	-0.002053	4.88264	100.0
52.0	0.02715040780540874	-4.4106825063416135	0.02707	-0.002088	4.88264	100.0
39.81	0.02754328820239152	-4.716998671260294	0.02745	-0.002265	4.88264	100.0
31.62	0.027861752295934298	-4.898214345886839	0.02776	-0.002379	4.88264	100.0
25.12	0.028124659446827086	-5.17543157290271	0.02801	-0.002537	4.88264	100.0
19.95	0.02845884616424215	-5.4541706688904465	0.02833	-0.002705	4.88264	100.0
15.85	0.028758117549658912	-5.817645314493483	0.02861	-0.002915	4.88264	100.0
12.59	0.029083059055058154	-6.253603516632966	0.02891	-0.003168	4.88264	100.0
10.0	0.029481967793890555	-6.710404486143055	0.02928	-0.003445	4.88264	100.0
7.943	0.029937617824402796	-7.521923076850528	0.02968	-0.003919	4.88264	100.0
6.31	0.030427048180853827	-8.278433888244136	0.03011	-0.004381	4.88264	100.0
5.012	0.03101497631790165	-9.153757591321067	0.03062	-0.004934	4.88264	100.0
3.981	0.03168385683593461	-10.231737924504824	0.03118	-0.005628	4.88264	100.0
3.162	0.03254626424030875	-11.347910075183393	0.03191	-0.006404	4.88264	100.0
2.512	0.033594279885123306	-12.325133486690758	0.03282	-0.007171	4.88264	100.0
1.995	0.03477390287270039	-13.451192962709207	0.03382	-0.008089	4.88264	100.0
1.585	0.03628156348615644	-14.537229313455644	0.03512	-0.009107	4.88264	100.0
1.259	0.03789609842714683	-15.259627237316142	0.03656	-0.009974	4.88264	100.0
1.0	0.039767284292493495	-15.878107876058365	0.03825	-0.01088	4.88264	100.0
0.7943	0.04171553187962489	-16.488753705891256	0.04	-0.01184	4.88264	100.0
0.631	0.043911895882551004	-16.470537243869003	0.04211	-0.01245	4.88264	100.0
0.5012	0.04610720117291875	-16.273128418639857	0.04426	-0.01292	4.88264	100.0
0.3981	0.04825626798665641	-15.81329177873073	0.04643	-0.01315	4.88264	100.0
0.3162	0.05042206858112824	-15.235186270564588	0.04865	-0.01325	4.88264	100.0
0.2512	0.052461286678845385	-14.674632272466347	0.05075	-0.01329	4.88264	100.0
0.1995	0.05434010765539576	-14.026014362118962	0.05272	-0.01317	4.88264	100.0
0.1585	0.05605735009791312	-13.493347994083212	0.05451	-0.01308	4.88264	100.0
0.1259	0.0578474718548702	-13.10894391019521	0.05634	-0.01312	4.88264	100.0
0.1	0.059440562749691395	-12.771367907605573	0.05797	-0.01314	4.88264	100.0
0.07943	0.06095320172066435	-12.622608104303055	0.05948	-0.01332	4.88264	100.0
0.0631	0.0623832485527966	-12.77088427444481	0.06084	-0.01379	4.88264	100.0
0.05012	0.06395229550219445	-13.01274772959118	0.06231	-0.0144	4.88264	100.0
0.03981	0.06535309709570006	-13.602466674298928	0.06352	-0.01537	4.88264	100.0
0.03162	0.06699510803036293	-14.469759846285868	0.06487	-0.01674	4.88264	100.0
0.02512	0.06865031682374087	-15.789483163712992	0.06606	-0.01868	4.88264	100.0
0.01995	0.07055934027469361	-17.374369943867972	0.06734	-0.02107	4.88264	100.0
0.01585	0.07306899547687788	-19.424376322242566	0.06891	-0.0243	4.88264	100.0
0.01259	0.07585338489480875	-22.020223091670044	0.07032	-0.02844	4.88264	100.0
0.01	0.07929076175696637	-24.84882505972139	0.07195	-0.03332	4.88264	100.0

File: Warwick/Cell28_100SOH_25degC_20SOC_10000_0Cycles.txt
Freq(Hz)	Zmod(Ohm)	Zphz(Deg)	Zreal(Ohm)	Zimag(Ohm)	Capacity(Ah)	SOH
10000.0	0.04075244532540348	43.07097550997889	0.02977	0.02783	4.88264	100.0
7943.0	0.03641388334138505	39.61821214353281	0.02805	0.02322	4.88264	100.0
6310.0	0.032781863888436846	35.61488482401995	0.02665	0.01909	4.88264	100.0
5012.0	0.029895225371286298	31.49952268749734	0.02549	0.01562	4.88264	100.0
3981.0	0.027423692311576136	26.92945190641786	0.02445	0.01242	4.88264	100.0
3162.0	0.0262223358990003	22.535826492196406	0.02422	0.01005	4.88264	100.0
2512.0	0.025084554929278694	18.2702647203238	0.02382	0.007864	4.88264	100.0
1995.0	0.0240547583650304	14.862373211930427	0.02325	0.00617	4.88264	100.0
1585.0	0.023628660330200696	11.307554720333792	0.02317	0.004633	4.88264	100.0
1259.0	0.02349110361392159	8.215990597352025	0.02325	0.003357	4.88264	100.0
1000.0	0.023463591711415367	5.640129418672063	0.02335	0.002306	4.88264	100.0
794.3	0.023544753152241797	3.533224147945279	0.0235	0.001451	4.88264	100.0
631.0	0.023919276519368222	1.59576955540763	0.02391	0.0006661	4.88264	100.0
501.2	0.024160486354583177	0.3635482253257818	0.02416	0.0001533	4.88264	100.0
398.1	0.024391288413898926	-0.5889112785500643	0.02439	-0.0002507	4.88264	100.0
316.2	0.02462687335493485	-1.3537157405597178	0.02462	-0.0005818	4.88264	100.0
251.2	0.02487494008032984	-1.9858882857059126	0.02486	-0.000862	4.88264	100.0
199.5	0.02514355074367978	-2.480050609159125	0.02512	-0.001088	4.88264	100.0
158.5	0.025402219214076555	-2.886058872152168	0.02537	-0.001279	4.88264	100.0
125.9	0.02567008484598366	-3.2023634327421364	0.02563	-0.001434	4.88264	100.0
100.0	0.02594748082184473	-3.4666930680180674	0.0259	-0.001569	4.88264	100.0
79.43	0.0262646216230122	-3.695810121515243	0.02621	-0.001693	4.88264	100.0
63.1	0.026561945881279105	-3.913797424218919	0.0265	-0.001813	4.88264	100.0
52.0	0.02684049246940152	-4.1534486827049415	0.02677	-0.001944	4.88264	100.0
39.81	0.027094361701283903	-4.245923891796843	0.02702	-0.002006	4.88264	100.0
31.62	0.027361709906363673	-4.4290594131670815	0.02728	-0.002113	4.88264	100.0
25.12	0.0276616593862335	-4.665594428894075	0.02757	-0.00225	4.88264	100.0
19.95	0.027942485233064005	-4.908723732898554	0.02784	-0.002391	4.88264	100.0
15.85	0.02820961050776845	-5.2780964820666085	0.02809	-0.002595	4.88264	100.0
12.59	0.02853319338945432	-5.742562322939289	0.02839	-0.002855	4.88264	100.0
10.0	0.02893685381999916	-6.155863148010788	0.02877	-0.003103	4.88264	100.0
7.943	0.029329105271044324	-6.8458768228126665	0.02912	-0.003496	4.88264	100.0
6.31	0.029741678180627264	-7.459065302656099	0.02949	-0.003861	4.88264	100.0
5.012	0.03031230113336828	-8.231681030109797	0.03	-0.00434	4.88264	100.0
3.981	0.030946707886300284	-9.06724184067736	0.03056	-0.004877	4.88264	100.0
3.162	0.03177351452074511	-9.904042230305164	0.0313	-0.005465	4.88264	100.0
2.512	0.03267743104957916	-10.598113485831473	0.03212	-0.00601	4.88264	100.0
1.995	0.03369120158142182	-11.369965749948435	0.03303	-0.006642	4.88264	100.0
1.585	0.03491027092418505	-11.9794407618016	0.03415	-0.007246	4.88264	100.0
1.259	0.03618280387145253	-12.3907160585761	0.03534	-0.007764	4.88264	100.0
1.0	0.03765006751653973	-12.623223282668187	0.03674	-0.008228	4.88264	100.0
0.7943	0.039120795301220555	-12.856848555048563	0.03814	-0.008705	4.88264	100.0
0.631	0.0406275825517591	-12.787013572740737	0.03962	-0.008992	4.88264	100.0
0.5012	0.04210167394534331	-12.3335201887804	0.04113	-0.008993	4.88264	100.0
0.3981	0.04350011797685151	-11.9970603545381	0.04255	-0.009042	4.88264	100.0
0.3162	0.04486382952892006	-11.520319947711036	0.04396	-0.00896	4.88264	100.0
0.2512	0.04611771036163873	-11.067498992875818	0.04526	-0.008853	4.88264	100.0
0.1995	0.04735112775848111	-10.685809788371179	0.04653	-0.00878	4.88264	100.0
0.1585	0.04850141416494987	-10.364650400126658	0.04771	-0.008726	4.88264	100.0
0.1259	0.04957965877252485	-10.174402554434659	0.0488	-0.008758	4.88264	100.0
0.1	0.050689406398181466	-10.12498957781605	0.0499	-0.008911	4.88264	100.0
0.07943	0.05170565214751672	-10.127632556788427	0.0509	-0.009092	4.88264	100.0
0.0631	0.0527232653484209	-10.322050831829802	0.05187	-0.009447	4.88264	100.0
0.05012	0.053799060633063105	-10.663488140139615	0.05287	-0.009955	4.88264	100.0
0.03981	0.05484781217149869	-11.271007324977923	0.05379	-0.01072	4.88264	100.0
0.03162	0.05600156515669897	-12.03830593938893	0.05477	-0.01168	4.88264	100.0
0.02512	0.05722388487336385	-13.120696421780798	0.05573	-0.01299	4.88264	100.0
0.01995	0.05860076876628838	-14.477318111718533	0.05674	-0.01465	4.88264	100.0
0.01585	0.06025472927497061	-16.07078654634248	0.0579	-0.01668	4.88264	100.0
0.01259	0.06226950858967814	-18.094512719400807	0.05919	-0.01934	4.88264	100.0
0.01	0.06473805681359304	-20.3944506667775	0.06068	-0.02256	4.88264	100.0

File: Warwick/Cell28_100SOH_25degC_50SOC_10000_0Cycles.txt
Freq(Hz)	Zmod(Ohm)	Zphz(Deg)	Zreal(Ohm)	Zimag(Ohm)	Capacity(Ah)	SOH
10000.0	0.04049786784511007	43.38913714341721	0.02943	0.02782	4.88264	100.0
7943.0	0.03614004980627448	40.061335999314764	0.02766	0.02326	4.88264	100.0
6310.0	0.03250092460223247	36.101251537895315	0.02626	0.01915	4.88264	100.0
5012.0	0.029593034653445056	31.94997144633316	0.02511	0.01566	4.88264	100.0
3981.0	0.027081774314102833	27.416618551815507	0.02404	0.01247	4.88264	100.0
3162.0	0.025884537855638837	23.038733581854657	0.02382	0.01013	4.88264	100.0
2512.0	0.024724686550085927	18.768379601018836	0.02341	0.007955	4.88264	100.0
1995.0	0.023665433885733007	15.361077563303432	0.02282	0.006269	4.88264	100.0
1585.0	0.023220807501032347	11.801100403091953	0.02273	0.004749	4.88264	100.0
1259.0	0.023057799461353636	8.740872456430768	0.02279	0.003504	4.88264	100.0
1000.0	0.023013582424298917	6.176329716467205	0.02288	0.002476	4.88264	100.0
794.3	0.023079559116239632	4.117100209551841	0.02302	0.001657	4.88264	100.0
631.0	0.02342753291407356	2.2168101073833735	0.02341	0.0009062	4.88264	100.0
501.2	0.02363405712970162	1.0616568068402334	0.02363	0.0004379	4.88264	100.0
398.1	0.023830146290990326	0.20076282037285656	0.02383	8.35e-05	4.88264	100.0
316.2	0.024020754612626143	-0.4541585322101725	0.02402	-0.0001904	4.88264	100.0
251.2	0.024223613656100113	-0.989684967219272	0.02422	-0.0004184	4.88264	100.0
199.5	0.024436860293417403	-1.3576769145116065	0.02443	-0.000579	4.88264	100.0
158.5	0.024619606643689496	-1.6006524355715317	0.02461	-0.0006877	4.88264	100.0
125.9	0.024811913538459705	-1.775600526557273	0.0248	-0.0007688	4.88264	100.0
100.0	0.025013414897010765	-1.8765676263306246	0.025	-0.0008191	4.88264	100.0
79.43	0.025234071703948216	-1.9135397690206022	0.02522	-0.0008426	4.88264	100.0
63.1	0.0254129056984832	-1.8260791849386244	0.0254	-0.0008098	4.88264	100.0
52.0	0.025511003520833905	-1.6828883551892728	0.0255	-0.0007492	4.88264	100.0
39.81	0.02572062721805205	-1.6471062044689435	0.02571	-0.0007393	4.88264	100.0
31.62	0.02582866290015803	-1.483988248803333	0.02582	-0.0006689	4.88264	100.0
25.12	0.025927728188177228	-1.3989591392905354	0.02592	-0.000633	4.88264	100.0
19.95	0.025986716696035302	-1.3027141376700047	0.02598	-0.0005908	4.88264	100.0
15.85	0.026075405170581722	-1.1666331212834613	0.02607	-0.0005309	4.88264	100.0
12.59	0.02610415974514407	-1.0228734357455656	0.0261	-0.000466	4.88264	100.0
10.0	0.026182997812320877	-0.8670303687349865	0.02618	-0.0003962	4.88264	100.0
7.943	0.026212324788350994	-0.7630970598528535	0.02621	-0.0003491	4.88264	100.0
6.31	0.02619250997441826	-0.7932081850902953	0.02619	-0.0003626	4.88264	100.0
5.012	0.02625264994243438	-0.8140909549374319	0.02625	-0.000373	4.88264	100.0
3.981	0.026272180766925307	-0.7382393636400189	0.02627	-0.0003385	4.88264	100.0
3.162	0.02638319526441026	-0.8917265936659573	0.02638	-0.0004106	4.88264	100.0
2.512	0.02635342719647674	-0.9240453527727062	0.02635	-0.000425	4.88264	100.0
1.995	0.026442907223109945	-0.8496228614839667	0.02644	-0.0003921	4.88264	100.0
1.585	0.026434183968679643	-1.0194234441731935	0.02643	-0.0004703	4.88264	100.0
1.259	0.02648596739483004	-1.2162707187888804	0.02648	-0.0005622	4.88264	100.0
1.0	0.026585747833002552	-1.1914424933313097	0.02658	-0.0005528	4.88264	100.0
0.7943	0.02664199280252887	-1.7192178474519706	0.02663	-0.0007993	4.88264	100.0
0.631	0.026701644748030037	-1.6921912917289392	0.02669	-0.0007885	4.88264	100.0
0.5012	0.02683368230862101	-1.8297663640984383	0.02682	-0.0008568	4.88264	100.0
0.3981	0.026896697673878107	-2.0190106378087833	0.02688	-0.0009476	4.88264	100.0
0.3162	0.027038572521492325	-2.1237629873599193	0.02702	-0.001002	4.88264	100.0
0.2512	0.027210966980245298	-2.2493729908658047	0.02719	-0.001068	4.88264	100.0
0.1995	0.02734599173553594	-2.4982899203577067	0.02732	-0.001192	4.88264	100.0
0.1585	0.027469097109297205	-2.637416410922354	0.02744	-0.001264	4.88264	100.0
0.1259	0.027636043873897724	-2.926595074951034	0.0276	-0.001411	4.88264	100.0
0.1	0.027812557307806126	-3.17000272328546	0.02777	-0.001538	4.88264	100.0
0.07943	0.027933747045464558	-3.5548394384913746	0.02788	-0.001732	4.88264	100.0
0.0631	0.028123243500705962	-3.8432116095624846	0.02806	-0.001885	4.88264	100.0
0.05012	0.028378922195883338	-4.274053571314936	0.0283	-0.002115	4.88264	100.0
0.03981	0.028614392602325147	-4.895672409171994	0.02851	-0.002442	4.88264	100.0
0.03162	0.028866897373981844	-5.582219585703529	0.02873	-0.002808	4.88264	100.0
0.02512	0.02917068393096055	-6.201155654512121	0.029	-0.003151	4.88264	100.0
0.01995	0.029582448191452986	-7.030845149013341	0.02936	-0.003621	4.88264	100.0
0.01585	0.029998447309819223	-8.088775692744447	0.0297	-0.004221	4.88264	100.0
0.01259	0.030586332176316924	-9.116173015607435	0.0302	-0.004846	4.88264	100.0
0.01	0.031206210984353742	-10.334077666224527	0.0307	-0.005598	4.88264	100.0

File: Warwick/Cell28_100SOH_25degC_70SOC_10000_0Cycles.txt
Freq(Hz)	Zmod(Ohm)	Zphz(Deg)	Zreal(Ohm)	Zimag(Ohm)	Capacity(Ah)	SOH
10000.0	0.040502824592860184	43.49940590533631	0.02938	0.02788	4.88264	100.0
7943.0	0.03606194808936422	40.061889929774445	0.0276	0.02321	4.88264	100.0
6310.0	0.03244546193229494	36.325989065341844	0.02614	0.01922	4.88264	100.0
5012.0	0.02951353926590303	32.06917548732699	0.02501	0.01567	4.88264	100.0
3981.0	0.027028891949171723	27.52257806447112	0.02397	0.01249	4.88264	100.0
3162.0	0.025813533272297306	23.17818914838844	0.02373	0.01016	4.88264	100.0
2512.0	0.024655092293479657	18.870001534408875	0.02333	0.007974	4.88264	100.0
1995.0	0.02358158815686509	15.444775628419386	0.02273	0.00628	4.88264	100.0
1585.0	0.023148679033586344	11.914280558159794	0.02265	0.004779	4.88264	100.0
1259.0	0.022971908410055968	8.824289029997304	0.0227	0.003524	4.88264	100.0
1000.0	0.022917207857852145	6.272825254520974	0.02278	0.002504	4.88264	100.0
794.3	0.022982294946327704	4.2195436955160925	0.02292	0.001691	4.88264	100.0
631.0	0.023329669539879902	2.352940553963177	0.02331	0.0009578	4.88264	100.0
501.2	0.023525126550350373	1.1961679083857306	0.02352	0.0004911	4.88264	100.0
398.1	0.023710379221134358	0.32405238750479526	0.02371	0.0001341	4.88264	100.0
316.2	0.02389045410388844	-0.35326753351071727	0.02389	-0.0001473	4.88264	100.0
251.2	0.02407268601880563	-0.8559214639733901	0.02407	-0.0003596	4.88264	100.0
199.5	0.02428580356525186	-1.2526146195077974	0.02428	-0.0005309	4.88264	100.0
158.5	0.02445849564384531	-1.5101965717124124	0.02445	-0.0006446	4.88264	100.0
125.9	0.024650793584791546	-1.6955901281544217	0.02464	-0.0007294	4.88264	100.0
100.0	0.02484192702046281	-1.7755313673467121	0.02483	-0.0007697	4.88264	100.0
79.43	0.02506228748717882	-1.7942235831520637	0.02505	-0.0007847	4.88264	100.0
63.1	0.025231712183084207	-1.7458221383942971	0.02522	-0.0007687	4.88264	100.0
52.0	0.025270190932400967	-1.6272524167708269	0.02526	-0.0007176	4.88264	100.0
39.81	0.025510512799432315	-1.6449478754672835	0.0255	-0.0007323	4.88264	100.0
31.62	0.025629022611094635	-1.5203741222979394	0.02562	-0.00068	4.88264	100.0
25.12	0.025708350531296248	-1.4603916262393462	0.0257	-0.0006552	4.88264	100.0
19.95	0.0258156755807397	-1.2014591049326127	0.02581	-0.0005413	4.88264	100.0
15.85	0.025845531607804083	-1.1854366004876442	0.02584	-0.0005347	4.88264	100.0
12.59	0.025935231574250497	-1.1508429526333503	0.02593	-0.0005209	4.88264	100.0
10.0	0.025973358914279838	-0.9214625992396711	0.02597	-0.0004177	4.88264	100.0
7.943	0.025992761784966213	-0.8352379003964066	0.02599	-0.0003789	4.88264	100.0
6.31	0.026063081948227075	-0.8811334624266317	0.02606	-0.0004008	4.88264	100.0
5.012	0.02607345911247681	-0.9333089868897894	0.02607	-0.0004247	4.88264	100.0
3.981	0.026103224821657577	-0.9006330302014277	0.0261	-0.0004103	4.88264	100.0
3.162	0.026163698362616856	-0.9633806625246625	0.02616	-0.0004399	4.88264	100.0
2.512	0.026184669756366984	-1.0821006197507117	0.02618	-0.0004945	4.88264	100.0
1.995	0.02625550854278012	-1.1736899062187183	0.02625	-0.0005378	4.88264	100.0
1.585	0.026316733879605956	-1.296174790464211	0.02631	-0.0005953	4.88264	100.0
1.259	0.02634834029706615	-1.441661214955945	0.02634	-0.0006629	4.88264	100.0
1.0	0.026439799773069386	-1.5600193087138587	0.02643	-0.0007198	4.88264	100.0
0.7943	0.02652691271916127	-2.0460868856514085	0.02651	-0.0009471	4.88264	100.0
0.631	0.026631303479176534	-2.2918998780655437	0.02661	-0.001065	4.88264	100.0
0.5012	0.026764588713447474	-2.4561704420583172	0.02674	-0.001147	4.88264	100.0
0.3981	0.026918667574751913	-2.6445079532753093	0.02689	-0.001242	4.88264	100.0
0.3162	0.027083866341421788	-2.865574509243502	0.02705	-0.001354	4.88264	100.0
0.2512	0.027271173498769723	-3.148830327611951	0.02723	-0.001498	4.88264	100.0
0.1995	0.027488607749393202	-3.4078308640859096	0.02744	-0.001634	4.88264	100.0
0.1585	0.02766764039451142	-3.699052266765748	0.02761	-0.001785	4.88264	100.0
0.1259	0.027901485910252162	-4.10229566612864	0.02783	-0.001996	4.88264	100.0
0.1	0.028135595764085038	-4.470394740025567	0.02805	-0.002193	4.88264	100.0
0.07943	0.028455065436579125	-4.925173011580515	0.02835	-0.002443	4.88264	100.0
0.0631	0.028724744402692258	-5.551812948180736	0.02859	-0.002779	4.88264	100.0
0.05012	0.029055418014545926	-6.116764033099553	0.02889	-0.003096	4.88264	100.0
0.03981	0.029365382493677823	-6.780394427094454	0.02916	-0.003467	4.88264	100.0
0.03162	0.02980027684435163	-7.578126490973976	0.02954	-0.00393	4.88264	100.0
0.02512	0.03028129107221157	-8.483050402434682	0.02995	-0.004467	4.88264	100.0
0.01995	0.030841086897189597	-9.478814684042307	0.03042	-0.005079	4.88264	100.0
0.01585	0.031448162887520156	-10.614954671719548	0.03091	-0.005793	4.88264	100.0
0.01259	0.032192174033451045	-11.988847499131651	0.03149	-0.006687	4.88264	100.0
0.01	0.03314052089210428	-13.461774352499003	0.03223	-0.007715	4.88264	100.0
