Repository: chrisw-17/rapid-SOH-prediction

# Rapid EIS-based SOH Estimation for Unknown LIBs

---

**This repository accompanies the paper:**

> **Fast state of health evaluation of lithium-ion batteries using EIS for second-life and recycling assessment**  
> *Authors: Christopher Wett, Jörg Lampe, Joey Danz, Thomas Seeger, Bugra Turan*

## Overview

This repository provides a complete workflow for rapid State of Health (SOH) estimation of lithium-ion batteries using Electrochemical Impedance Spectroscopy (EIS) and neural network models. The code and data enable reproducible analysis, model training, and evaluation for the fully connected neural network model as described in the associated publication.

File: Warwick/Cell28_100SOH_25degC_95SOC_10000_0Cycles.txt
Freq(Hz)	Zmod(Ohm)	Zphz(Deg)	Zreal(Ohm)	Zimag(Ohm)	Capacity(Ah)	SOH
10000.0	0.040481434016101756	43.508624319703706	0.02936	0.02787	4.88264	100.0
7943.0	0.03609414911034751	40.122635667141786	0.0276	0.02326	4.88264	100.0
6310.0	0.03243199808830779	36.233892914709116	0.02616	0.01917	4.88264	100.0
5012.0	0.029519881436076263	32.015670072764	0.02503	0.01565	4.88264	100.0
3981.0	0.027002290643573186	27.551993649815454	0.02394	0.01249	4.88264	100.0
3162.0	0.02578727787107433	23.154828788225654	0.02371	0.01014	4.88264	100.0
2512.0	0.024610451214880234	18.853857341402012	0.02329	0.007953	4.88264	100.0
1995.0	0.02355938159205373	15.43194314238356	0.02271	0.006269	4.88264	100.0
1585.0	0.023114171324103316	11.868997548672832	0.02262	0.004754	4.88264	100.0
1259.0	0.022946797619711558	8.745592755970003	0.02268	0.003489	4.88264	100.0
1000.0	0.02289525769673711	6.231030740125733	0.02276	0.002485	4.88264	100.0
794.3	0.022970785794134252	4.169140855827315	0.02291	0.00167	4.88264	100.0
631.0	0.023318124466603227	2.2591838441082523	0.0233	0.0009192	4.88264	100.0
501.2	0.023504139405857855	1.075327697111892	0.0235	0.0004411	4.88264	100.0
398.1	0.023700081752232417	0.1504917330239196	0.0237	6.225e-05	4.88264	100.0
316.2	0.02388108269656131	-0.5455890476108138	0.02388	-0.0002274	4.88264	100.0
251.2	0.024084400930062595	-1.0953390047271025	0.02408	-0.0004604	4.88264	100.0
199.5	0.02427880463367173	-1.5430953095401276	0.02427	-0.0006538	4.88264	100.0
158.5	0.024453280222497757	-1.8883887323780795	0.02444	-0.0008058	4.88264	100.0
125.9	0.02465718053813128	-2.1389937937789156	0.02464	-0.0009203	4.88264	100.0
100.0	0.02486068776200691	-2.3375878293179784	0.02484	-0.001014	4.88264	100.0
79.43	0.025114189296093156	-2.5149220484819597	0.02509	-0.001102	4.88264	100.0
63.1	0.02532526724439448	-2.5596210151669982	0.0253	-0.001131	4.88264	100.0
52.0	0.025568883921673235	-2.7236463465924197	0.02554	-0.001215	4.88264	100.0
39.81	0.025732908910575968	-2.8979856870216834	0.0257	-0.001301	4.88264	100.0
31.62	0.025963933234392667	-2.929626988910411	0.02593	-0.001327	4.88264	100.0
25.12	0.026164234061023074	-2.9312994916483244	0.02613	-0.001338	4.88264	100.0
19.95	0.026435110062188127	-2.9533229995739205	0.0264	-0.001362	4.88264	100.0
15.85	0.026643366697923145	-2.8677746952303727	0.02661	-0.001333	4.88264	100.0
12.59	0.026850670177855897	-2.738795215900801	0.02682	-0.001283	4.88264	100.0
10.0	0.027075681727336064	-2.495711495100347	0.02705	-0.001179	4.88264	100.0
7.943	0.027234757590255877	-2.4432221869779305	0.02721	-0.001161	4.88264	100.0
6.31	0.02739059590443406	-2.2220536525867516	0.02737	-0.001062	4.88264	100.0
5.012	0.027547723027502653	-2.0553558273844237	0.02753	-0.000988	4.88264	100.0
3.981	0.027654710694744213	-1.8689122721631635	0.02764	-0.0009019	4.88264	100.0
3.162	0.027754560367802623	-1.8559899274960276	0.02774	-0.0008989	4.88264	100.0
2.512	0.027871558384130586	-1.6501391786786912	0.02786	-0.0008026	4.88264	100.0
1.995	0.02794362460830735	-1.7892701689650161	0.02793	-0.0008725	4.88264	100.0
1.585	0.027981810277571392	-1.6647347883680506	0.02797	-0.0008129	4.88264	100.0
1.259	0.028074384801095822	-1.834226578091888	0.02806	-0.0008986	4.88264	100.0
1.0	0.028215496185606943	-1.8990048220969558	0.0282	-0.000935	4.88264	100.0
0.7943	0.028259737012222886	-2.141507289361091	0.02824	-0.001056	4.88264	100.0
0.631	0.02842176180323803	-2.24226680057548	0.0284	-0.001112	4.88264	100.0
0.5012	0.028573071308489045	-2.302631851065524	0.02855	-0.001148	4.88264	100.0
0.3981	0.02873569774687923	-2.423297033450202	0.02871	-0.001215	4.88264	100.0
0.3162	0.02891001364579408	-2.6110214420123006	0.02888	-0.001317	4.88264	100.0
0.2512	0.02910212344486223	-2.6923176827418334	0.02907	-0.001367	4.88264	100.0
0.1995	0.029257103906572844	-2.8858761597679488	0.02922	-0.001473	4.88264	100.0
0.1585	0.02945267941970645	-3.084870490122007	0.02941	-0.001585	4.88264	100.0
0.1259	0.029621679577633675	-3.3849747191146013	0.02957	-0.001749	4.88264	100.0
0.1	0.02982730299574536	-3.5521300226083206	0.02977	-0.001848	4.88264	100.0
0.07943	0.03013057120268383	-3.922225057605877	0.03006	-0.002061	4.88264	100.0
0.0631	0.030371610510475076	-4.201206827788312	0.03029	-0.002225	4.88264	100.0
0.05012	0.030650334158047937	-4.637276291261591	0.03055	-0.002478	4.88264	100.0
0.03981	0.030944228864200188	-5.135756869875046	0.03082	-0.00277	4.88264	100.0
0.03162	0.03134407306014966	-5.683309781487126	0.03119	-0.003104	4.88264	100.0
0.02512	0.031705968539062164	-6.208681231117187	0.03152	-0.003429	4.88264	100.0
0.01995	0.03217247626465827	-6.741985464769713	0.03195	-0.003777	4.88264	100.0
0.01585	0.03268107600737772	-7.519917945619178	0.0324	-0.004277	4.88264	100.0
0.01259	0.033251024044380954	-8.212956009547863	0.03291	-0.00475	4.88264	100.0
0.01	0.03388596075072979	-9.094283973620914	0.03346	-0.005356	4.88264	100.0

File: Warwick/Cell28_100SOH_35degC_05SOC_10000_0Cycles.txt
Freq(Hz)	Zmod(Ohm)	Zphz(Deg)	Zreal(Ohm)	Zimag(Ohm)	Capacity(Ah)	SOH
10000.0	0.04078165273747497	42.09790664286671	0.03026	0.02734	4.88264	100.0
7943.0	0.03653850708499185	38.78960271124881	0.02848	0.02289	4.88264	100.0
6310.0	0.0330044027366047	34.956465446306936	0.02705	0.01891	4.88264	100.0
5012.0	0.030188906903033105	30.91493323577869	0.0259	0.01551	4.88264	100.0
3981.0	0.027736187553447207	26.55581290248648	0.02481	0.0124	4.88264	100.0
3162.0	0.02656709430856148	22.41415379385974	0.02456	0.01013	4.88264	100.0
2512.0	0.025425047118933723	18.36582421108493	0.02413	0.008011	4.88264	100.0
1995.0	0.024337077166332034	15.161169277633025	0.02349	0.006365	4.88264	100.0
1585.0	0.023877142312261738	11.829954634296648	0.02337	0.004895	4.88264	100.0
1259.0	0.023666445466102425	8.92341523461261	0.02338	0.003671	4.88264	100.0
1000.0	0.023569560899600994	6.458041597781483	0.02342	0.002651	4.88264	100.0
794.3	0.02358244069217603	4.492062452055945	0.02351	0.001847	4.88264	100.0
631.0	0.023875123559889695	2.628714954291174	0.02385	0.001095	4.88264	100.0
501.2	0.024027620481645702	1.4430618252889638	0.02402	0.0006051	4.88264	100.0
398.1	0.024180996262561226	0.5201024881929137	0.02418	0.0002195	4.88264	100.0
316.2	0.024330176902940922	-0.21849061469277248	0.02433	-9.278e-05	4.88264	100.0
251.2	0.02450262568970926	-0.8387970545329771	0.0245	-0.0003587	4.88264	100.0
199.5	0.024696706263184164	-1.3352673711708996	0.02469	-0.0005755	4.88264	100.0
158.5	0.024851136537591197	-1.715362121854748	0.02484	-0.0007439	4.88264	100.0
125.9	0.02504568680811129	-2.027968102049776	0.02503	-0.0008863	4.88264	100.0
100.0	0.025239817748945813	-2.270649518516702	0.02522	-0.001	4.88264	100.0
79.43	0.025454083149860262	-2.4925839429143624	0.02543	-0.001107	4.88264	100.0
63.1	0.025658217182805202	-2.6873301606295183	0.02563	-0.001203	4.88264	100.0
52.0	0.025844193564512705	-2.9476520773435255	0.02581	-0.001329	4.88264	100.0
39.81	0.026029475388489872	-3.1558985261791634	0.02599	-0.001433	4.88264	100.0
31.62	0.02621580250535924	-3.387380008840127	0.02617	-0.001549	4.88264	100.0
25.12	0.026453718547682477	-3.651992834688617	0.0264	-0.001685	4.88264	100.0
19.95	0.026671486647729257	-3.8912388961197157	0.02661	-0.00181	4.88264	100.0
15.85	0.026914041409643406	-4.250941464877623	0.02684	-0.001995	4.88264	100.0
12.59	0.027189719546181417	-4.655842656085214	0.0271	-0.002207	4.88264	100.0
10.0	0.027491055363517786	-4.9142215792919455	0.02739	-0.002355	4.88264	100.0
7.943	0.027862139831678397	-5.3668299518053635	0.02774	-0.002606	4.88264	100.0
6.31	0.02832124688286164	-5.724684325852924	0.02818	-0.002825	4.88264	100.0
5.012	0.028765047001526	-6.140684449724937	0.0286	-0.003077	4.88264	100.0
3.981	0.029271865605048138	-6.563696591918174	0.02908	-0.003346	4.88264	100.0
3.162	0.029853174521313475	-6.688421137082396	0.02965	-0.003477	4.88264	100.0
2.512	0.030484033870208184	-6.950636704811394	0.03026	-0.003689	4.88264	100.0
1.995	0.03117138561244912	-6.985488243302012	0.03094	-0.003791	4.88264	100.0
1.585	0.031782102762403876	-6.928689953773028	0.03155	-0.003834	4.88264	100.0
1.259	0.032470250999953786	-6.8273558740553355	0.03224	-0.00386	4.88264	100.0
1.0	0.03305854844060761	-6.591877755632645	0.03284	-0.003795	4.88264	100.0
0.7943	0.033551786375690944	-6.738668559867517	0.03332	-0.003937	4.88264	100.0
0.631	0.03416524170849666	-6.434826859174449	0.03395	-0.003829	4.88264	100.0
0.5012	0.03461222032750861	-6.196507468626678	0.03441	-0.003736	4.88264	100.0
0.3981	0.0350856395124843	-6.05345374936713	0.03489	-0.0037	4.88264	100.0
0.3162	0.03554300354500165	-5.973652155452266	0.03535	-0.003699	4.88264	100.0
0.2512	0.03595462829734164	-5.964297855749227	0.03576	-0.003736	4.88264	100.0
0.1995	0.03640978688484732	-6.004969929743986	0.03621	-0.003809	4.88264	100.0
0.1585	0.03680943141370157	-6.114840269067462	0.0366	-0.003921	4.88264	100.0
0.1259	0.03722655235178246	-6.462567594378356	0.03699	-0.00419	4.88264	100.0
0.1	0.037707557014476555	-6.829497258315308	0.03744	-0.004484	4.88264	100.0
0.07943	0.038158898424875944	-7.412570237071713	0.03784	-0.004923	4.88264	100.0
0.0631	0.03865246446217887	-7.960508700522348	0.03828	-0.005353	4.88264	100.0
0.05012	0.03922149411993378	-8.798029412779897	0.03876	-0.005999	4.88264	100.0
0.03981	0.03973076737240297	-9.892863439262712	0.03914	-0.006826	4.88264	100.0
0.03162	0.04040858014085622	-11.119450563103271	0.03965	-0.007793	4.88264	100.0
0.02512	0.041092792859575754	-12.872865599175045	0.04006	-0.009155	4.88264	100.0
0.01995	0.042071312078422275	-14.776142065657487	0.04068	-0.01073	4.88264	100.0
0.01585	0.043405033118291705	-17.261891590286996	0.04145	-0.01288	4.88264	100.0
0.01259	0.04484096899042214	-19.95035672294414	0.04215	-0.0153	4.88264	100.0
0.01	0.046890384941904666	-22.85202827770359	0.04321	-0.01821	4.88264	100.0

File: Warwick/Cell28_100SOH_35degC_20SOC_10000_0Cycles.txt
Freq(Hz)	Zmod(Ohm)	Zphz(Deg)	Zreal(Ohm)	Zimag(Ohm)	Capacity(Ah)	SOH
10000.0	0.04110965823258569	43.58071152477792	0.02978	0.02834	4.88264	100.0
7943.0	0.03665374878508336	40.14181241886583	0.02802	0.02363	4.88264	100.0
6310.0	0.03291534900316264	36.351161673981245	0.02651	0.01951	4.88264	100.0
5012.0	0.029970452115375235	32.131022758059835	0.02538	0.01594	4.88264	100.0
3981.0	0.027482308854970685	27.711932625565478	0.02433	0.01278	4.88264	100.0
3162.0	0.026236587049385827	23.448062577957817	0.02407	0.01044	4.88264	100.0
2512.0	0.025040190414611467	19.251171759227766	0.02364	0.008256	4.88264	100.0
1995.0	0.02392189225374949	15.958226702188734	0.023	0.006577	4.88264	100.0
1585.0	0.023445214629002654	12.60647295298388	0.02288	0.005117	4.88264	100.0
1259.0	0.02319312536076154	9.57522575137099	0.02287	0.003858	4.88264	100.0
1000.0	0.023088693964795844	7.133019111544509	0.02291	0.002867	4.88264	100.0
794.3	0.023082465119653058	5.130156191608444	0.02299	0.002064	4.88264	100.0
631.0	0.023348140311382406	3.275387882080178	0.02331	0.001334	4.88264	100.0
501.2	0.023465552574785022	2.0861588590010136	0.02345	0.0008542	4.88264	100.0
398.1	0.023574903364383067	1.1686037656478978	0.02357	0.0004808	4.88264	100.0
316.2	0.023690721559505103	0.44718339042789046	0.02369	0.0001849	4.88264	100.0
251.2	0.023810052037918777	-0.11978915365152074	0.02381	-4.978e-05	4.88264	100.0
199.5	0.023971314127515	-0.599946393604585	0.02397	-0.000251	4.88264	100.0
158.5	0.024093297448875693	-0.9479457806111519	0.02409	-0.0003986	4.88264	100.0
125.9	0.02423554494043821	-1.2256542033746278	0.02423	-0.0005184	4.88264	100.0
100.0	0.024387866990780473	-1.4553475434240222	0.02438	-0.0006194	4.88264	100.0
79.43	0.02458978407713252	-1.6163470233585444	0.02458	-0.0006936	4.88264	100.0
63.1	0.024740633785131694	-1.679932053935169	0.02473	-0.0007253	4.88264	100.0
52.0	0.024809666588852013	-1.5994766044980469	0.0248	-0.0006925	4.88264	100.0
39.81	0.025062463448152897	-1.807019574248408	0.02505	-0.0007903	4.88264	100.0
31.62	0.02521259388162987	-1.8110346057774238	0.0252	-0.0007968	4.88264	100.0
25.12	0.025332039096961776	-1.7665124922174438	0.02532	-0.0007809	4.88264	100.0
19.95	0.0254619439171482	-1.7550206104385029	0.02545	-0.0007798	4.88264	100.0
15.85	0.025599648978843443	-1.5731674220203242	0.02559	-0.0007028	4.88264	100.0
12.59	0.025678283915402132	-1.4554059152792929	0.02567	-0.0006522	4.88264	100.0
10.0	0.02574623096610453	-1.2605708304471794	0.02574	-0.0005664	4.88264	100.0
7.943	0.025827058958387033	-1.3396160933875148	0.02582	-0.0006038	4.88264	100.0
6.31	0.025885939624630202	-1.22742076885985	0.02588	-0.0005545	4.88264	100.0
5.012	0.026004199070342467	-1.029670590095664	0.026	-0.0004673	4.88264	100.0
3.981	0.026013826985662833	-0.982809279752091	0.02601	-0.0004462	4.88264	100.0
3.162	0.0260441264963907	-1.0199507494250035	0.02604	-0.0004636	4.88264	100.0
2.512	0.02608352651023247	-0.9421757968335268	0.02608	-0.0004289	4.88264	100.0
1.995	0.026114219045569792	-1.0299403297173073	0.02611	-0.0004694	4.88264	100.0
1.585	0.02621436200329888	-1.045242358372337	0.02621	-0.0004782	4.88264	100.0
1.259	0.026224922604461583	-1.1101579842726657	0.02622	-0.0005081	4.88264	100.0
1.0	0.026294992940862336	-1.1165705895301306	0.02629	-0.0005124	4.88264	100.0
0.7943	0.026388519667650934	-1.455972352242529	0.02638	-0.0006705	4.88264	100.0
0.631	0.026429468681000757	-1.5337378082445081	0.02642	-0.0007074	4.88264	100.0
0.5012	0.026491365023531725	-1.6783640134087225	0.02648	-0.0007759	4.88264	100.0
0.3981	0.02661139263473447	-1.676607523529475	0.0266	-0.0007786	4.88264	100.0
0.3162	0.0266836406738286	-1.832109822954748	0.02667	-0.0008531	4.88264	100.0
0.2512	0.026765819322598736	-1.969983972512066	0.02675	-0.0009201	4.88264	100.0
0.1995	0.026819251592839054	-2.1710689662297256	0.0268	-0.001016	4.88264	100.0
0.1585	0.026964833561511185	-2.4591872517263953	0.02694	-0.001157	4.88264	100.0
0.1259	0.027070373547478065	-2.7144314638834177	0.02704	-0.001282	4.88264	100.0
0.1	0.027178175067505913	-3.0371639704999933	0.02714	-0.00144	4.88264	100.0
0.07943	0.027372654401793043	-3.5543988290000184	0.02732	-0.001697	4.88264	100.0
0.0631	0.02755400567975553	-3.906057396129567	0.02749	-0.001877	4.88264	100.0
0.05012	0.027718642192575017	-4.583399401653934	0.02763	-0.002215	4.88264	100.0
0.03981	0.028015835254369983	-5.212018782777994	0.0279	-0.002545	4.88264	100.0
0.03162	0.02830582371173819	-6.01472725014743	0.02815	-0.002966	4.88264	100.0
0.02512	0.02860482282762821	-6.860672103463843	0.0284	-0.003417	4.88264	100.0
0.01995	0.02902781348982386	-7.788990291335385	0.02876	-0.003934	4.88264	100.0
0.01585	0.02953142666719642	-9.09679062627446	0.02916	-0.004669	4.88264	100.0
0.01259	0.030117400302814984	-10.427529851185293	0.02962	-0.005451	4.88264	100.0
0.01	0.03088056037380151	-11.872126515557103	0.03022	-0.006353	4.88264	100.0

File: Warwick/Cell28_100SOH_35degC_50SOC_10000_0Cycles.txt
Freq(Hz)	Zmod(Ohm)	Zphz(Deg)	Zreal(Ohm)	Zimag(Ohm)	Capacity(Ah)	SOH
10000.0	0.040961744347622696	43.54590377214845	0.02969	0.02822	4.88264	100.0
7943.0	0.0366079021524042	40.20235270151867	0.02796	0.02363	4.88264	100.0
6310.0	0.03287767631691753	36.29131289693377	0.0265	0.01946	4.88264	100.0
5012.0	0.02990586898921347	32.186126392492525	0.02531	0.01593	4.88264	100.0
3981.0	0.02740732931170055	27.817933615002094	0.02424	0.01279	4.88264	100.0
3162.0	0.02616203356010385	23.566677187166594	0.02398	0.01046	4.88264	100.0
2512.0	0.02495608080208108	19.394060878371114	0.02354	0.008287	4.88264	100.0
1995.0	0.02385005241084388	16.140087946102014	0.02291	0.00663	4.88264	100.0
1585.0	0.023355993342180935	12.75098639346945	0.02278	0.005155	4.88264	100.0
1259.0	0.023106151323835825	9.785187705404379	0.02277	0.003927	4.88264	100.0
1000.0	0.022975921940152914	7.293899482484866	0.02279	0.002917	4.88264	100.0
794.3	0.022948690071548743	5.315586303483511	0.02285	0.002126	4.88264	100.0
631.0	0.023223270419990377	3.4981542179488496	0.02318	0.001417	4.88264	100.0
501.2	0.02332967775173931	2.3534313234742315	0.02331	0.000958	4.88264	100.0
398.1	0.02343798885591509	1.4960017077760406	0.02343	0.0006119	4.88264	100.0
316.2	0.0235322957590202	0.8003356485937371	0.02353	0.0003287	4.88264	100.0
251.2	0.023650225599135415	0.2502586209285848	0.02365	0.0001033	4.88264	100.0
199.5	0.023770058708570747	-0.12734249253734659	0.02377	-5.283e-05	4.88264	100.0
158.5	0.02387051368446016	-0.3758856450536764	0.02387	-0.0001566	4.88264	100.0
125.9	0.023981218044336283	-0.5774779391138678	0.02398	-0.0002417	4.88264	100.0
100.0	0.024091780557069665	-0.6966005367405012	0.02409	-0.0002929	4.88264	100.0
79.43	0.024232097173789973	-0.7538110027524849	0.02423	-0.0003188	4.88264	100.0
63.1	0.024332295198768242	-0.7869726816511314	0.02433	-0.0003342	4.88264	100.0
52.0	0.024451489648076658	-0.6324541023516702	0.02445	-0.0002699	4.88264	100.0
39.81	0.02445206528782385	-0.7446860288269558	0.02445	-0.0003178	4.88264	100.0
31.62	0.024501852617506294	-0.7045856388173708	0.0245	-0.0003013	4.88264	100.0
25.12	0.024531532476386387	-0.640434098808018	0.02453	-0.0002742	4.88264	100.0
19.95	0.024551185830627407	-0.563137531842569	0.02455	-0.0002413	4.88264	100.0
15.85	0.024631328296297786	-0.5950358699863939	0.02463	-0.0002558	4.88264	100.0
12.59	0.024621044621217843	-0.5277950946432665	0.02462	-0.0002268	4.88264	100.0
10.0	0.02465114508009719	-0.552253778083349	0.02465	-0.0002376	4.88264	100.0
7.943	0.02464145960043763	-0.6236250502303582	0.02464	-0.0002682	4.88264	100.0
6.31	0.02477124748493705	-0.5750202893953185	0.02477	-0.0002486	4.88264	100.0
5.012	0.02475174612022352	-0.6805724015307719	0.02475	-0.000294	4.88264	100.0
3.981	0.024762018949189103	-0.7316615788777157	0.02476	-0.0003162	4.88264	100.0
3.162	0.024742097987842503	-0.7461461826321063	0.02474	-0.0003222	4.88264	100.0
2.512	0.02484292021502303	-0.8785125654659233	0.02484	-0.0003809	4.88264	100.0
1.995	0.02485271728101376	-0.8472701862853597	0.02485	-0.0003675	4.88264	100.0
1.585	0.024933452268187814	-0.953462676461903	0.02493	-0.0004149	4.88264	100.0
1.259	0.02500498950709638	-1.1446173803099573	0.025	-0.0004995	4.88264	100.0
1.0	0.02503623911872548	-1.2791566389919353	0.02503	-0.0005589	4.88264	100.0
0.7943	0.02511002004160889	-1.6186885923415406	0.0251	-0.0007093	4.88264	100.0
0.631	0.025169771983273904	-1.5966267422072327	0.02516	-0.0007013	4.88264	100.0
0.5012	0.02529113778085122	-1.7004690035283818	0.02528	-0.0007505	4.88264	100.0
0.3981	0.02537189425801708	-1.75447356607514	0.02536	-0.0007768	4.88264	100.0
0.3162	0.025484504784083994	-1.9331954566277625	0.02547	-0.0008597	4.88264	100.0
0.2512	0.025596954745633317	-2.085513926175341	0.02558	-0.0009315	4.88264	100.0
0.1995	0.02570113157041923	-2.3235774632429607	0.02568	-0.001042	4.88264	100.0
0.1585	0.02581319306091364	-2.429004519033672	0.02579	-0.001094	4.88264	100.0
0.1259	0.02591041151738042	-2.7762719627643357	0.02588	-0.001255	4.88264	100.0
0.1	0.026066449393808894	-3.0303477286691822	0.02603	-0.001378	4.88264	100.0
0.07943	0.02622484488038013	-3.3511935239970554	0.02618	-0.001533	4.88264	100.0
0.0631	0.026387101489174593	-3.770021720842863	0.02633	-0.001735	4.88264	100.0
0.05012	0.026560505567477438	-4.175680727197221	0.02649	-0.001934	4.88264	100.0
0.03981	0.026752935988410692	-4.77715870514877	0.02666	-0.002228	4.88264	100.0
0.03162	0.027102222067572245	-5.443438731750213	0.02698	-0.002571	4.88264	100.0
0.02512	0.027334589973145747	-6.0964483690528475	0.02718	-0.002903	4.88264	100.0
0.01995	0.02768114811564	-6.9114139197890445	0.02748	-0.003331	4.88264	100.0
0.01585	0.028094631319880315	-7.870241672808769	0.02783	-0.003847	4.88264	100.0
0.01259	0.02857951777059928	-8.969916796280563	0.02823	-0.004456	4.88264	100.0
0.01	0.029102539820434915	-10.228775209036542	0.02864	-0.005168	4.88264	100.0

File: Warwick/Cell28_100SOH_35degC_70SOC_10000_0Cycles.txt
Freq(Hz)	Zmod(Ohm)	Zphz(Deg)	Zreal(Ohm)	Zimag(Ohm)	Capacity(Ah)	SOH
10000.0	0.04107936708373195	43.69804732742112	0.0297	0.02838	4.88264	100.0
7943.0	0.036588544655397265	40.16647198515028	0.02796	0.0236	4.88264	100.0
6310.0	0.03288276296177072	36.479591214204824	0.02644	0.01955	4.88264	100.0
5012.0	0.029936188802183888	32.42128308786813	0.02527	0.01605	4.88264	100.0
3981.0	0.027341815960173533	27.961546686894053	0.02415	0.01282	4.88264	100.0
3162.0	0.026073300519880483	23.723748644845067	0.02387	0.01049	4.88264	100.0
2512.0	0.02486839610831386	19.58253273689803	0.02343	0.008335	4.88264	100.0
1995.0	0.023730800660744678	16.273725380152666	0.02278	0.00665	4.88264	100.0
1585.0	0.02323566990641759	12.89148516553963	0.02265	0.005184	4.88264	100.0
1259.0	0.022972487980190567	9.905977164802701	0.02263	0.003952	4.88264	100.0
1000.0	0.0228432424362217	7.457901502262242	0.02265	0.002965	4.88264	100.0
794.3	0.022804247060580624	5.4805892365877735	0.0227	0.002178	4.88264	100.0
631.0	0.02306606271126479	3.621578844340488	0.02302	0.001457	4.88264	100.0
501.2	0.0231614079744734	2.463635186141549	0.02314	0.0009956	4.88264	100.0
398.1	0.023249051844967786	1.5988865625291813	0.02324	0.0006487	4.88264	100.0
316.2	0.023352891817717134	0.9016899627220694	0.02335	0.0003675	4.88264	100.0
251.2	0.023470431989207185	0.34762756235567277	0.02347	0.0001424	4.88264	100.0
199.5	0.023570012046430947	-0.05792778789059661	0.02357	-2.383e-05	4.88264	100.0
158.5	0.023660386282560987	-0.3274008908443881	0.02366	-0.0001352	4.88264	100.0
125.9	0.023780990988812895	-0.5230684677363436	0.02378	-0.0002171	4.88264	100.0
100.0	0.023891524564372196	-0.6472780667194367	0.02389	-0.0002699	4.88264	100.0
79.43	0.024011934595946242	-0.7273142673310257	0.02401	-0.0003048	4.88264	100.0
63.1	0.02408177643468189	-0.6959381776215295	0.02408	-0.0002925	4.88264	100.0
52.0	0.024160968227494528	-0.5129447852218201	0.02416	-0.0002163	4.88264	100.0
39.81	0.02420191185918997	-0.7201842232677534	0.0242	-0.0003042	4.88264	100.0
31.62	0.02429192612392027	-0.7215254202245108	0.02429	-0.0003059	4.88264	100.0
25.12	0.02432174330593924	-0.6860087875816331	0.02432	-0.0002912	4.88264	100.0
19.95	0.024331383853985783	-0.6110847109208845	0.02433	-0.0002595	4.88264	100.0
15.85	0.024371638491492525	-0.6643849637238222	0.02437	-0.0002826	4.88264	100.0
12.59	0.02444166166609791	-0.6681078988574275	0.02444	-0.000285	4.88264	100.0
10.0	0.024400511552014642	-0.37100846870501436	0.0244	-0.000158	4.88264	100.0
7.943	0.02447114091516781	-0.5532722466338355	0.02447	-0.0002363	4.88264	100.0
6.31	0.024472168797227595	-0.7628059687089084	0.02447	-0.0003258	4.88264	100.0
5.012	0.024541964270408348	-0.7249140283847465	0.02454	-0.0003105	4.88264	100.0
3.981	0.024532521127882477	-0.8214245841227997	0.02453	-0.0003517	4.88264	100.0
3.162	0.024621498056779566	-0.6320431556733205	0.02462	-0.0002716	4.88264	100.0
2.512	0.024643526647174504	-0.9693316353934092	0.02464	-0.0004169	4.88264	100.0
1.995	0.02471475925434031	-1.1244389083870108	0.02471	-0.000485	4.88264	100.0
1.585	0.024725901723496355	-1.2518711434976781	0.02472	-0.0005402	4.88264	100.0
1.259	0.024720046563265208	-1.6335651488207528	0.02471	-0.0007047	4.88264	100.0
1.0	0.02489982731365822	-1.609797157644339	0.02489	-0.0006995	4.88264	100.0
0.7943	0.02501548320540701	-2.015979087547803	0.025	-0.00088	4.88264	100.0
0.631	0.025106686181971528	-2.0890338485179845	0.02509	-0.0009152	4.88264	100.0
0.5012	0.02516857953103432	-2.201670743899999	0.02515	-0.0009669	4.88264	100.0
0.3981	0.025363690898605434	-2.476600643303427	0.02534	-0.001096	4.88264	100.0
0.3162	0.025476240617485147	-2.600724018734047	0.02545	-0.001156	4.88264	100.0
0.2512	0.025621494882227307	-2.841187463214184	0.02559	-0.00127	4.88264	100.0
0.1995	0.02579877896335406	-3.141887042743667	0.02576	-0.001414	4.88264	100.0
0.1585	0.025985023398103765	-3.373323069165442	0.02594	-0.001529	4.88264	100.0
0.1259	0.02616844672501599	-3.830095595916456	0.02611	-0.001748	4.88264	100.0
0.1	0.026361334260617385	-4.216003871447325	0.02629	-0.001938	4.88264	100.0
0.07943	0.026627914751253055	-4.65714208910784	0.02654	-0.002162	4.88264	100.0
0.0631	0.026860552563191992	-4.959207804387127	0.02676	-0.002322	4.88264	100.0
0.05012	0.0272104266963971	-5.61211843779683	0.02708	-0.002661	4.88264	100.0
0.03981	0.02751111100991743	-6.203807979334267	0.02735	-0.002973	4.88264	100.0
0.03162	0.027895641308276098	-6.789751538793226	0.0277	-0.003298	4.88264	100.0
0.02512	0.028343591674309734	-7.670117579627536	0.02809	-0.003783	4.88264	100.0
0.01995	0.028725632612703243	-8.635309217597662	0.0284	-0.004313	4.88264	100.0
0.01585	0.029311504720842974	-9.728404243701336	0.02889	-0.004953	4.88264	100.0
0.01259	0.029909684317959626	-10.79899378000823	0.02938	-0.005604	4.88264	100.0
0.01	0.03080229861552543	-12.258451435006275	0.0301	-0.00654	4.88264	100.0

File: Warwick/Cell28_100SOH_35degC_95SOC_10000_0Cycles.txt
Freq(Hz)	Zmod(Ohm)	Zphz(Deg)	Zreal(Ohm)	Zimag(Ohm)	Capacity(Ah)	SOH
10000.0	0.04099518996175039	43.65583222866234	0.02966	0.0283	4.88264	100.0
7943.0	0.036519815169302264	40.257547916591946	0.02787	0.0236	4.88264	100.0
6310.0	0.032784863885640884	36.45395828594396	0.02637	0.01948	4.88264	100.0
5012.0	0.029857329083493048	32.29016124898325	0.02524	0.01595	4.88264	100.0
3981.0	0.027324152319879932	27.981210448862804	0.02413	0.01282	4.88264	100.0
3162.0	0.026060122793264043	23.712466120466974	0.02386	0.01048	4.88264	100.0
2512.0	0.02484754195086508	19.584954683681723	0.02341	0.008329	4.88264	100.0
1995.0	0.023715251822403235	16.31741532932859	0.02276	0.006663	4.88264	100.0
1585.0	0.02320464125988592	12.888756265703982	0.02262	0.005176	4.88264	100.0
1259.0	0.0229548556083457	9.944070761356663	0.02261	0.003964	4.88264	100.0
1000.0	0.022802931829043388	7.458489977206677	0.02261	0.00296	4.88264	100.0
794.3	0.02277371601210483	5.4702672519184325	0.02267	0.002171	4.88264	100.0
631.0	0.023024698825391834	3.570746269274103	0.02298	0.001434	4.88264	100.0
501.2	0.023119968522686184	2.3814871473757138	0.0231	0.0009607	4.88264	100.0
398.1	0.023207734073148974	1.4792359731984737	0.0232	0.0005991	4.88264	100.0
316.2	0.023302030335573768	0.7563587127266219	0.0233	0.0003076	4.88264	100.0
251.2	0.023410096824423857	0.16478915837421704	0.02341	6.733e-05	4.88264	100.0
199.5	0.023540403913484574	-0.33564136001946543	0.02354	-0.0001379	4.88264	100.0
158.5	0.023641807022518394	-0.7084053701724866	0.02364	-0.0002923	4.88264	100.0
125.9	0.02376359609907558	-0.9967881129442459	0.02376	-0.0004134	4.88264	100.0
100.0	0.023895597833910747	-1.2402155233696461	0.02389	-0.0005172	4.88264	100.0
79.43	0.0240775820555138	-1.4379244609906299	0.02407	-0.0006042	4.88264	100.0
63.1	0.02419859225326961	-1.5268942714082716	0.02419	-0.0006448	4.88264	100.0
52.0	0.024268954337589414	-1.5564751236673335	0.02426	-0.0006592	4.88264	100.0
39.81	0.02451137615251335	-1.7456946629161727	0.0245	-0.0007467	4.88264	100.0
31.62	0.024631478916419126	-1.7492814887567354	0.02462	-0.0007519	4.88264	100.0
25.12	0.024780473687159413	-1.6658961515959916	0.02477	-0.0007204	4.88264	100.0
19.95	0.024890984559876293	-1.7022521661898034	0.02488	-0.0007394	4.88264	100.0
15.85	0.025010484217823536	-1.6590511282078961	0.025	-0.0007241	4.88264	100.0
12.59	0.025098325301900124	-1.4757991624332307	0.02509	-0.0006464	4.88264	100.0
10.0	0.02516700614773239	-1.3519840673052077	0.02516	-0.0005938	4.88264	100.0
7.943	0.02528646585112281	-1.2957334425171592	0.02528	-0.0005718	4.88264	100.0
6.31	0.02533716452663952	-1.3625818811102393	0.02533	-0.0006025	4.88264	100.0
5.012	0.025415073496647612	-1.1448612578778252	0.02541	-0.0005078	4.88264	100.0
3.981	0.02542522442693476	-1.161534194403348	0.02542	-0.0005154	4.88264	100.0
3.162	0.025505121509414534	-1.1482334304508324	0.0255	-0.0005111	4.88264	100.0
2.512	0.02555514554527131	-1.1497977118067708	0.02555	-0.0005128	4.88264	100.0
1.995	0.025636390965968668	-1.2793856118604534	0.02563	-0.0005724	4.88264	100.0
1.585	0.02573820137635884	-1.4464500367754916	0.02573	-0.0006497	4.88264	100.0
1.259	0.025848534999879585	-1.4724256479485627	0.02584	-0.0006642	4.88264	100.0
1.0	0.025920751575716317	-1.650307627626622	0.02591	-0.0007465	4.88264	100.0
0.7943	0.025984939118651018	-1.9429430708713318	0.02597	-0.000881	4.88264	100.0
0.631	0.026116410941972867	-2.031282760605794	0.0261	-0.0009257	4.88264	100.0
0.5012	0.026197525753589784	-2.0958975849717993	0.02618	-0.0009581	4.88264	100.0
0.3981	0.026349556447879726	-2.20761241473149	0.02633	-0.001015	4.88264	100.0
0.3162	0.02648146438549047	-2.307040402495634	0.02646	-0.001066	4.88264	100.0
0.2512	0.02660400909637493	-2.434359199112827	0.02658	-0.00113	4.88264	100.0
0.1995	0.026738907027027116	-2.664444340792019	0.02671	-0.001243	4.88264	100.0
0.1585	0.02689158621204781	-2.77728668472957	0.02686	-0.001303	4.88264	100.0
0.1259	0.02707705035634421	-2.997662137643036	0.02704	-0.001416	4.88264	100.0
0.1	0.027276090720629302	-3.3313057207241137	0.02723	-0.001585	4.88264	100.0
0.07943	0.027434852942926448	-3.623753645373021	0.02738	-0.001734	4.88264	100.0
0.0631	0.02762569123117103	-3.9520356263426493	0.02756	-0.001904	4.88264	100.0
0.05012	0.027931181213833402	-4.369442153860951	0.02785	-0.002128	4.88264	100.0
0.03981	0.028197345282845336	-4.762291732294001	0.0281	-0.002341	4.88264	100.0
0.03162	0.02851523664639661	-5.152770635134508	0.0284	-0.002561	4.88264	100.0
0.02512	0.028847554419742412	-5.79755038561302	0.0287	-0.002914	4.88264	100.0
0.01995	0.02922890591520661	-6.342572945681259	0.02905	-0.003229	4.88264	100.0
0.01585	0.02965386357626945	-6.88536165739049	0.02944	-0.003555	4.88264	100.0
0.01259	0.030140610892946413	-7.5399994087319095	0.02988	-0.003955	4.88264	100.0
0.01	0.030672472935842653	-8.31555229910417	0.03035	-0.004436	4.88264	100.0

File: Warwick/Cell29_100SOH_15degC_05SOC_10000_0Cycles.txt
Freq(Hz)	Zmod(Ohm)	Zphz(Deg)	Zreal(Ohm)	Zimag(Ohm)	Capacity(Ah)	SOH
10000.0	0.04558723724903715	49.16286548549559	0.02981	0.03449	4.85867	100.0
7943.0	0.04001602803877466	45.37460923032301	0.02811	0.02848	4.85867	100.0
6310.0	0.035406091283845496	41.00324667794758	0.02672	0.02323	4.85867	100.0
5012.0	0.031731065220064705	36.4004186267834	0.02554	0.01883	4.85867	100.0
3981.0	0.028753831049096745	31.257648564966274	0.02458	0.01492	4.85867	100.0
3162.0	0.02715959130767619	26.29145246532514	0.02435	0.01203	4.85867	100.0
2512.0	0.025723227946741055	21.276108794999256	0.02397	0.009334	4.85867	100.0
1995.0	0.024489715719052355	17.156396013928916	0.0234	0.007224	4.85867	100.0
1585.0	0.02397947630787628	12.945545945070196	0.02337	0.005372	4.85867	100.0
1259.0	0.023787909218760697	9.228697531526599	0.02348	0.003815	4.85867	100.0
1000.0	0.023784621691336612	6.098908021003151	0.02365	0.002527	4.85867	100.0
794.3	0.023925448292560787	3.532117531035287	0.02388	0.001474	4.85867	100.0
631.0	0.024385252453275934	1.1892218958097853	0.02438	0.0005061	4.85867	100.0
501.2	0.02472051714689642	-0.3706095214882046	0.02472	-0.0001599	4.85867	100.0
398.1	0.025069544249746542	-1.5810626807189287	0.02506	-0.0006917	4.85867	100.0
316.2	0.02542539077379146	-2.56081337066161	0.0254	-0.001136	4.85867	100.0
251.2	0.025823311658267227	-3.3189047408823	0.02578	-0.001495	4.85867	100.0
199.5	0.02624208101504147	-3.941881402398034	0.02618	-0.001804	4.85867	100.0
158.5	0.026628948552280467	-4.4130623454053834	0.02655	-0.002049	4.85867	100.0
125.9	0.02706402438662809	-4.777354955519897	0.02697	-0.002254	4.85867	100.0
100.0	0.027477394872876867	-5.067376592853669	0.02737	-0.002427	4.85867	100.0
79.43	0.02795072315701331	-5.3271243781613675	0.02783	-0.002595	4.85867	100.0
63.1	0.028381122687448433	-5.509714726583071	0.02825	-0.002725	4.85867	100.0
52.0	0.028764943751031394	-5.55203484593588	0.02863	-0.002783	4.85867	100.0
39.81	0.029261625467495823	-5.8352866374424	0.02911	-0.002975	4.85867	100.0
31.62	0.02968034637601118	-5.958383290978314	0.02952	-0.003081	4.85867	100.0
25.12	0.030103783815327932	-6.159435300900354	0.02993	-0.00323	4.85867	100.0
19.95	0.030519085241861362	-6.381241392397216	0.03033	-0.003392	4.85867	100.0
15.85	0.03091152050611552	-6.706588256608704	0.0307	-0.00361	4.85867	100.0
12.59	0.03137820072916865	-7.064318570962863	0.03114	-0.003859	4.85867	100.0
10.0	0.03181812980047696	-7.443519011408654	0.03155	-0.004122	4.85867	100.0
7.943	0.032300369100058283	-8.076418463632619	0.03198	-0.004538	4.85867	100.0
6.31	0.0328483317080183	-8.818834233373398	0.03246	-0.005036	4.85867	100.0
5.012	0.03356021527046571	-9.704261045154684	0.03308	-0.005657	4.85867	100.0
3.981	0.0342616480193233	-10.84257693998759	0.03365	-0.006445	4.85867	100.0
3.162	0.03517043042102272	-11.936146791452465	0.03441	-0.007274	4.85867	100.0
2.512	0.036311260636337044	-13.143754299722614	0.03536	-0.008257	4.85867	100.0
1.995	0.03765056605152173	-14.50793971560489	0.03645	-0.009432	4.85867	100.0
1.585	0.03922352610360267	-15.75477853192147	0.03775	-0.01065	4.85867	100.0
1.259	0.041148294010809244	-16.809941249415495	0.03939	-0.0119	4.85867	100.0
1.0	0.04342788274829893	-17.70898522484475	0.04137	-0.01321	4.85867	100.0
0.7943	0.04589131508248592	-18.65604500034212	0.04348	-0.01468	4.85867	100.0
0.631	0.04859922015835234	-18.859961775922603	0.04599	-0.01571	4.85867	100.0
0.5012	0.051574320160327855	-18.74058899310447	0.04884	-0.01657	4.85867	100.0
0.3981	0.05457779859979697	-18.358594332586783	0.0518	-0.01719	4.85867	100.0
0.3162	0.057547761902614424	-17.77691225597917	0.0548	-0.01757	4.85867	100.0
0.2512	0.06046055325582127	-16.963382786654552	0.05783	-0.01764	4.85867	100.0
0.1995	0.06319559557437528	-16.05747913996009	0.06073	-0.01748	4.85867	100.0
0.1585	0.06578742813030465	-15.119917138570365	0.06351	-0.01716	4.85867	100.0
0.1259	0.06814569245374208	-14.246281509504533	0.06605	-0.01677	4.85867	100.0
0.1	0.07033481641406338	-13.400045013772925	0.06842	-0.0163	4.85867	100.0
0.07943	0.0724621225192859	-12.804967008259192	0.07066	-0.01606	4.85867	100.0
0.0631	0.07437292854258194	-12.320742921110215	0.07266	-0.01587	4.85867	100.0
0.05012	0.07615850379307619	-11.942903282066862	0.07451	-0.01576	4.85867	100.0
0.03981	0.07802805200695452	-11.832687051129096	0.07637	-0.016	4.85867	100.0
0.03162	0.07969155852409965	-11.86125672665192	0.07799	-0.01638	4.85867	100.0
0.02512	0.08164162480009814	-12.126127043754591	0.07982	-0.01715	4.85867	100.0
0.01995	0.08347951365454881	-12.691097176048162	0.08144	-0.01834	4.85867	100.0
0.01585	0.08549437934741674	-13.390945502156768	0.08317	-0.0198	4.85867	100.0
0.01259	0.08784369584665709	-14.436475298504806	0.08507	-0.0219	4.85867	100.0
0.01	0.09041078033066632	-15.880979524478603	0.08696	-0.02474	4.85867	100.0

File: Warwick/Cell29_100SOH_15degC_20SOC_10000_0Cycles.txt
Freq(Hz)	Zmod(Ohm)	Zphz(Deg)	Zreal(Ohm)	Zimag(Ohm)	Capacity(Ah)	SOH
10000.0	0.04560686022957511	49.13435112396692	0.02984	0.03449	4.85867	100.0
7943.0	0.03999468214650542	45.344418854140756	0.02811	0.02845	4.85867	100.0
6310.0	0.035441853788987954	40.99582705929062	0.02675	0.02325	4.85867	100.0
5012.0	0.03177345432904644	36.321698430662096	0.0256	0.01882	4.85867	100.0
3981.0	0.02878130643316943	31.27102448114045	0.0246	0.01494	4.85867	100.0
3162.0	0.027177523801847733	26.272776410169275	0.02437	0.01203	4.85867	100.0
2512.0	0.025744767701418477	21.27654830817708	0.02399	0.009342	4.85867	100.0
1995.0	0.024511480759023922	17.162707072144112	0.02342	0.007233	4.85867	100.0
1585.0	0.023988550623161877	12.933211920604279	0.02338	0.005369	4.85867	100.0
1259.0	0.02381054155201011	9.263732341515286	0.0235	0.003833	4.85867	100.0
1000.0	0.023795096637752915	6.108321029597199	0.02366	0.002532	4.85867	100.0
794.3	0.023936171289494067	3.5593125451700085	0.02389	0.001486	4.85867	100.0
631.0	0.024385686530421894	1.2373776293833207	0.02438	0.0005266	4.85867	100.0
501.2	0.02472035670940045	-0.3077996085233278	0.02472	-0.0001328	4.85867	100.0
398.1	0.025068702803495834	-1.5097806432664578	0.02506	-0.0006605	4.85867	100.0
316.2	0.025423678117062448	-2.473009207494189	0.0254	-0.001097	4.85867	100.0
251.2	0.02581031313254452	-3.202733555529236	0.02577	-0.001442	4.85867	100.0
199.5	0.02621846868144667	-3.8271577216848924	0.02616	-0.00175	4.85867	100.0
158.5	0.026604604507490803	-4.291837794199569	0.02653	-0.001991	4.85867	100.0
125.9	0.027018819755866466	-4.647059947144217	0.02693	-0.002189	4.85867	100.0
100.0	0.02743119056840224	-4.922876207506967	0.02733	-0.002354	4.85867	100.0
79.43	0.027904203697651002	-5.185505837269044	0.02779	-0.002522	4.85867	100.0
63.1	0.028304795088465135	-5.3822772407015265	0.02818	-0.002655	4.85867	100.0
52.0	0.028622702685106454	-5.519377526594129	0.02849	-0.002753	4.85867	100.0
39.81	0.029131619608253848	-5.651882249947239	0.02899	-0.002869	4.85867	100.0
31.62	0.029563019399242697	-5.832086914063729	0.02941	-0.003004	4.85867	100.0
25.12	0.029994493978062038	-6.0033068149828255	0.02983	-0.003137	4.85867	100.0
19.95	0.0303876465195974	-6.198395022457089	0.03021	-0.003281	4.85867	100.0
15.85	0.03078460712758894	-6.4458358965436755	0.03059	-0.003456	4.85867	100.0
12.59	0.03123304621710793	-6.851516099168308	0.03101	-0.003726	4.85867	100.0
10.0	0.03169217095750937	-7.232651830150049	0.03144	-0.00399	4.85867	100.0
7.943	0.032148124735355874	-7.808992460295736	0.03185	-0.004368	4.85867	100.0
6.31	0.032722470093194365	-8.535960377868406	0.03236	-0.004857	4.85867	100.0
5.012	0.033330672120435854	-9.327237559250754	0.03289	-0.005402	4.85867	100.0
3.981	0.03408035944646124	-10.310861300070929	0.03353	-0.0061	4.85867	100.0
3.162	0.03494005151684811	-11.322796366824514	0.03426	-0.00686	4.85867	100.0
2.512	0.036002436639760924	-12.492903560097872	0.03515	-0.007788	4.85867	100.0
1.995	0.03724248246290787	-13.588483547815041	0.0362	-0.00875	4.85867	100.0
1.585	0.03873112067833824	-14.661264846550583	0.03747	-0.009803	4.85867	100.0
1.259	0.040508054754579366	-15.683107796389626	0.039	-0.01095	4.85867	100.0
1.0	0.04257495155604995	-16.41308352644416	0.04084	-0.01203	4.85867	100.0
0.7943	0.044734220681710776	-17.215728962924096	0.04273	-0.01324	4.85867	100.0
0.631	0.04721278746272031	-17.28742102835055	0.04508	-0.01403	4.85867	100.0
0.5012	0.0497652097353161	-17.12050481308928	0.04756	-0.01465	4.85867	100.0
0.3981	0.052404661052238476	-16.792447185426735	0.05017	-0.01514	4.85867	100.0
0.3162	0.0549612345203417	-16.195988160271625	0.05278	-0.01533	4.85867	100.0
0.2512	0.057446019879535605	-15.487806625768258	0.05536	-0.01534	4.85867	100.0
0.1995	0.05979676412649768	-14.735759662652265	0.05783	-0.01521	4.85867	100.0
0.1585	0.06195821575868692	-13.953258172396774	0.06013	-0.01494	4.85867	100.0
0.1259	0.06403309925343298	-13.244106377161003	0.06233	-0.01467	4.85867	100.0
0.1	0.06594587856720086	-12.63058467388682	0.06435	-0.01442	4.85867	100.0
0.07943	0.06771423484024611	-12.139670831767743	0.0662	-0.01424	4.85867	100.0
0.0631	0.06948070595496278	-11.809662818943817	0.06801	-0.01422	4.85867	100.0
0.05012	0.07115180953426273	-11.594198066396176	0.0697	-0.0143	4.85867	100.0
0.03981	0.07277193140215532	-11.621839797144025	0.07128	-0.01466	4.85867	100.0
0.03162	0.07446047273553935	-11.826042324992716	0.07288	-0.01526	4.85867	100.0
0.02512	0.07614585215230045	-12.221936008899801	0.07442	-0.01612	4.85867	100.0
0.01995	0.07796142956616432	-12.813387055302128	0.07602	-0.01729	4.85867	100.0
0.01585	0.07989498920458027	-13.70577149114121	0.07762	-0.01893	4.85867	100.0
0.01259	0.082085546839867	-14.88780385375528	0.07933	-0.02109	4.85867	100.0
0.01	0.08473685620790991	-16.326198061938456	0.08132	-0.02382	4.85867	100.0
