Repository: chrisw-17/rapid-SOH-prediction

# Rapid EIS-based SOH Estimation for Unknown LIBs

---

**This repository accompanies the paper:**

> **Fast state of health evaluation of lithium-ion batteries using EIS for second-life and recycling assessment**  
> *Authors: Christopher Wett, Jörg Lampe, Joey Danz, Thomas Seeger, Bugra Turan*

## Overview

This repository provides a complete workflow for rapid State of Health (SOH) estimation of lithium-ion batteries using Electrochemical Impedance Spectroscopy (EIS) and neural network models. The code and data enable reproducible analysis, model training, and evaluation for the fully connected neural network model as described in the associated publication.

File: Warwick/Cell29_100SOH_15degC_50SOC_10000_0Cycles.txt
Freq(Hz)	Zmod(Ohm)	Zphz(Deg)	Zreal(Ohm)	Zimag(Ohm)	Capacity(Ah)	SOH
10000.0	0.04540904095001346	49.501349063735546	0.02949	0.03453	4.85867	100.0
7943.0	0.039777924782471996	45.72316165821692	0.02777	0.02848	4.85867	100.0
6310.0	0.03516254399215165	41.4143222422825	0.02637	0.02326	4.85867	100.0
5012.0	0.03147002542102564	36.797071781645805	0.0252	0.01885	4.85867	100.0
3981.0	0.028444205033714687	31.779053885627267	0.02418	0.01498	4.85867	100.0
3162.0	0.026815107682051177	26.77527490837462	0.02394	0.01208	4.85867	100.0
2512.0	0.025356705227611888	21.759449933609005	0.02355	0.0094	4.85867	100.0
1995.0	0.024107086613691004	17.589385394028653	0.02298	0.007285	4.85867	100.0
1585.0	0.0235805911927585	13.38563173759589	0.02294	0.005459	4.85867	100.0
1259.0	0.023376606597194555	9.588845447570177	0.02305	0.003894	4.85867	100.0
1000.0	0.02336079193863085	6.513535732900537	0.02321	0.00265	4.85867	100.0
794.3	0.023496328989865627	3.9681712464961465	0.02344	0.001626	4.85867	100.0
631.0	0.02392970911983679	1.6322006119616144	0.02392	0.0006816	4.85867	100.0
501.2	0.024250070996646587	0.13864370225442024	0.02425	5.868e-05	4.85867	100.0
398.1	0.024573642660582495	-0.9865465427087554	0.02457	-0.0004231	4.85867	100.0
316.2	0.024902930465308695	-1.8464530638260057	0.02489	-0.0008024	4.85867	100.0
251.2	0.025254142551272653	-2.5055178546281502	0.02523	-0.001104	4.85867	100.0
199.5	0.025624955492644277	-2.99304444180338	0.02559	-0.001338	4.85867	100.0
158.5	0.025963482123937075	-3.31644016034866	0.02592	-0.001502	4.85867	100.0
125.9	0.026319964684626766	-3.530980199033551	0.02627	-0.001621	4.85867	100.0
100.0	0.026654013131234104	-3.6482061493906484	0.0266	-0.001696	4.85867	100.0
79.43	0.02704804135237892	-3.7541893452825956	0.02699	-0.001771	4.85867	100.0
63.1	0.02734727520247675	-3.7088540468731965	0.02729	-0.001769	4.85867	100.0
52.0	0.027576030334332025	-3.6530610112989668	0.02752	-0.001757	4.85867	100.0
39.81	0.02801090758972297	-3.454865177100938	0.02796	-0.001688	4.85867	100.0
31.62	0.02827765515384895	-3.3268397478120875	0.02823	-0.001641	4.85867	100.0
25.12	0.028551346658257645	-3.083876398263621	0.02851	-0.001536	4.85867	100.0
19.95	0.028806165121376362	-2.8713446084295278	0.02877	-0.001443	4.85867	100.0
15.85	0.02899964863580247	-2.5910788419797783	0.02897	-0.001311	4.85867	100.0
12.59	0.029143575346892495	-2.3047538113280392	0.02912	-0.001172	4.85867	100.0
10.0	0.029297311293018	-1.9697444627198284	0.02928	-0.001007	4.85867	100.0
7.943	0.02944615611739502	-1.8980676361087403	0.02943	-0.0009753	4.85867	100.0
6.31	0.029512879141825522	-1.6927432792237194	0.0295	-0.0008718	4.85867	100.0
5.012	0.02962907573465632	-1.4181773982687416	0.02962	-0.0007333	4.85867	100.0
3.981	0.029678450890166082	-1.3673463968591015	0.02967	-0.0007082	4.85867	100.0
3.162	0.029776733236538896	-1.2184823001639982	0.02977	-0.0006332	4.85867	100.0
2.512	0.029837570584918604	-1.2907133477205732	0.02983	-0.0006721	4.85867	100.0
1.995	0.029826633081861585	-1.2083736371285105	0.02982	-0.000629	4.85867	100.0
1.585	0.02990736971400193	-1.2719872446577307	0.0299	-0.0006639	4.85867	100.0
1.259	0.02998828342936621	-1.346718762601823	0.02998	-0.0007048	4.85867	100.0
1.0	0.02999868970471877	-1.3791118206934347	0.02999	-0.000722	4.85867	100.0
0.7943	0.030053956305950803	-1.746179371523292	0.03004	-0.0009158	4.85867	100.0
0.631	0.03019582597396534	-1.8551044486265502	0.03018	-0.0009775	4.85867	100.0
0.5012	0.030238201021224792	-1.988059234097394	0.03022	-0.001049	4.85867	100.0
0.3981	0.03041129961050662	-2.1445260310677217	0.03039	-0.001138	4.85867	100.0
0.3162	0.030575358133634347	-2.3336757711933527	0.03055	-0.001245	4.85867	100.0
0.2512	0.030749780633363876	-2.5218464575111645	0.03072	-0.001353	4.85867	100.0
0.1995	0.03092510030703215	-2.7301003798225207	0.03089	-0.001473	4.85867	100.0
0.1585	0.03110026244262257	-2.9157650574974165	0.03106	-0.001582	4.85867	100.0
0.1259	0.03129884988302286	-3.2015604516118006	0.03125	-0.001748	4.85867	100.0
0.1	0.03159598075705199	-3.4111847137364295	0.03154	-0.00188	4.85867	100.0
0.07943	0.03180061043439261	-3.8188687781961903	0.03173	-0.002118	4.85867	100.0
0.0631	0.03203146248612448	-4.087146084583801	0.03195	-0.002283	4.85867	100.0
0.05012	0.03230168294377245	-4.54739943259237	0.0322	-0.002561	4.85867	100.0
0.03981	0.03258210031597104	-5.161154529337518	0.03245	-0.002931	4.85867	100.0
0.03162	0.03287304366802685	-5.708858846265706	0.03271	-0.00327	4.85867	100.0
0.02512	0.03324641636327139	-6.387960579678956	0.03304	-0.003699	4.85867	100.0
0.01995	0.033688268714791504	-7.235556185409321	0.03342	-0.004243	4.85867	100.0
0.01585	0.03422680236306044	-8.163245930046896	0.03388	-0.00486	4.85867	100.0
0.01259	0.0348041351709822	-9.367598396309269	0.03434	-0.005665	4.85867	100.0
0.01	0.035558657187807305	-10.616289902733548	0.03495	-0.006551	4.85867	100.0

File: Warwick/Cell29_100SOH_15degC_70SOC_10000_0Cycles.txt
Freq(Hz)	Zmod(Ohm)	Zphz(Deg)	Zreal(Ohm)	Zimag(Ohm)	Capacity(Ah)	SOH
10000.0	0.045304845215495444	49.422024759289144	0.02947	0.03441	4.85867	100.0
7943.0	0.0396653564209374	45.786503460800915	0.02766	0.02843	4.85867	100.0
6310.0	0.0351008732085115	41.54678307077448	0.02627	0.02328	4.85867	100.0
5012.0	0.031420001591343054	36.88813309383208	0.02513	0.01886	4.85867	100.0
3981.0	0.028374173115705063	31.819164018539187	0.02411	0.01496	4.85867	100.0
3162.0	0.026743606712633206	26.804580632438352	0.02387	0.01206	4.85867	100.0
2512.0	0.025287619915682062	21.79509835908294	0.02348	0.009389	4.85867	100.0
1995.0	0.02403885396602758	17.62844395555394	0.02291	0.00728	4.85867	100.0
1585.0	0.023521761179809645	13.414727068488704	0.02288	0.005457	4.85867	100.0
1259.0	0.02331828254824956	9.625517325916318	0.02299	0.003899	4.85867	100.0
1000.0	0.023291700581966963	6.5428453074436606	0.02314	0.002654	4.85867	100.0
794.3	0.02342719351522926	4.004416913247523	0.02337	0.001636	4.85867	100.0
631.0	0.0238706836686761	1.7142793994294627	0.02386	0.0007141	4.85867	100.0
501.2	0.02418018240142948	0.22254725185763383	0.02418	9.392e-05	4.85867	100.0
398.1	0.02450313739932093	-0.9168880568416441	0.0245	-0.0003921	4.85867	100.0
316.2	0.024821702125559397	-1.7594271566967892	0.02481	-0.0007621	4.85867	100.0
251.2	0.02517241235956538	-2.417971793764597	0.02515	-0.001062	4.85867	100.0
199.5	0.02552257081486894	-2.894915756128213	0.02549	-0.001289	4.85867	100.0
158.5	0.025830954608763494	-3.2268307745381266	0.02579	-0.001454	4.85867	100.0
125.9	0.02618698577538087	-3.4327567540829538	0.02614	-0.001568	4.85867	100.0
100.0	0.02652063242081531	-3.54102634284882	0.02647	-0.001638	4.85867	100.0
79.43	0.026892401975279187	-3.5773975786586503	0.02684	-0.001678	4.85867	100.0
63.1	0.027235192105068765	-3.6482471918073807	0.02718	-0.001733	4.85867	100.0
52.0	0.027526195959485578	-3.661769395501064	0.02747	-0.001758	4.85867	100.0
39.81	0.02781000699388621	-3.43650954528136	0.02776	-0.001667	4.85867	100.0
31.62	0.02809674180398859	-3.305389255639598	0.02805	-0.00162	4.85867	100.0
25.12	0.028390932989248524	-3.0770653624633573	0.02835	-0.001524	4.85867	100.0
19.95	0.02858440315976529	-2.811355719262787	0.02855	-0.001402	4.85867	100.0
15.85	0.028788648040503743	-2.5562920957914237	0.02876	-0.001284	4.85867	100.0
12.59	0.028964909822058828	-2.3763914536247586	0.02894	-0.001201	4.85867	100.0
10.0	0.029138708550654743	-2.0532687238508096	0.02912	-0.001044	4.85867	100.0
7.943	0.029266711861943084	-1.9363495191092257	0.02925	-0.0009889	4.85867	100.0
6.31	0.02936446571214944	-1.7985160524847872	0.02935	-0.0009216	4.85867	100.0
5.012	0.02945179658781447	-1.621714626192872	0.02944	-0.0008335	4.85867	100.0
3.981	0.029498908115555732	-1.4081162499729512	0.02949	-0.0007249	4.85867	100.0
3.162	0.029609186180136735	-1.4272600259965278	0.0296	-0.0007375	4.85867	100.0
2.512	0.029659153296073708	-1.4235023252088546	0.02965	-0.0007368	4.85867	100.0
1.995	0.02967867184966335	-1.3851022818170382	0.02967	-0.0007174	4.85867	100.0
1.585	0.029769603410358024	-1.4553770587353023	0.02976	-0.0007561	4.85867	100.0
1.259	0.029799447144032723	-1.4427639073202714	0.02979	-0.0007503	4.85867	100.0
1.0	0.029892756283755435	-1.673910295298796	0.02988	-0.0008732	4.85867	100.0
0.7943	0.02993884172776228	-2.0328403596997267	0.02992	-0.001062	4.85867	100.0
0.631	0.030063838893261786	-2.281850349908211	0.03004	-0.001197	4.85867	100.0
0.5012	0.03019634118564698	-2.393369232113352	0.03017	-0.001261	4.85867	100.0
0.3981	0.030343151187706262	-2.6785291946520418	0.03031	-0.001418	4.85867	100.0
0.3162	0.03052911929617361	-2.9008307731898118	0.03049	-0.001545	4.85867	100.0
0.2512	0.030730326454497678	-3.279529172395846	0.03068	-0.001758	4.85867	100.0
0.1995	0.030991723491926033	-3.616696908861325	0.03093	-0.001955	4.85867	100.0
0.1585	0.031206727944467362	-4.018641992472861	0.03113	-0.002187	4.85867	100.0
0.1259	0.031534772061963603	-4.443158163242829	0.03144	-0.002443	4.85867	100.0
0.1	0.03182112111475647	-4.789659601378499	0.03171	-0.002657	4.85867	100.0
0.07943	0.03219442996855201	-5.2377714417382455	0.03206	-0.002939	4.85867	100.0
0.0631	0.03256239401518261	-5.724599830496198	0.0324	-0.003248	4.85867	100.0
0.05012	0.03298070783048781	-6.324268418244855	0.03278	-0.003633	4.85867	100.0
0.03981	0.033400499831589346	-7.021609455003383	0.03315	-0.004083	4.85867	100.0
0.03162	0.03396038958846026	-7.752400578259552	0.03365	-0.004581	4.85867	100.0
0.02512	0.0345283433717866	-8.601329708446285	0.03414	-0.005164	4.85867	100.0
0.01995	0.03513786739402379	-9.55882704401046	0.03465	-0.005835	4.85867	100.0
0.01585	0.03589016600686043	-10.752634657370663	0.03526	-0.006696	4.85867	100.0
0.01259	0.0367391241185742	-11.972110445223674	0.03594	-0.007621	4.85867	100.0
0.01	0.03773617728387442	-13.522899040016199	0.03669	-0.008824	4.85867	100.0

File: Warwick/Cell29_100SOH_15degC_95SOC_10000_0Cycles.txt
Freq(Hz)	Zmod(Ohm)	Zphz(Deg)	Zreal(Ohm)	Zimag(Ohm)	Capacity(Ah)	SOH
10000.0	0.04535693221548389	49.4617324682393	0.02948	0.03447	4.85867	100.0
7943.0	0.039700612085961595	45.775599084899135	0.02769	0.02845	4.85867	100.0
6310.0	0.03512247428641667	41.53735328866898	0.02629	0.02329	4.85867	100.0
5012.0	0.03145600101729398	36.88446930868171	0.02516	0.01888	4.85867	100.0
3981.0	0.028368901987916275	31.802002563442496	0.02411	0.01495	4.85867	100.0
3162.0	0.02673459369431299	26.76632357929774	0.02387	0.01204	4.85867	100.0
2512.0	0.025279089303216602	21.746694584106034	0.02348	0.009366	4.85867	100.0
1995.0	0.024039319873906582	17.55308106376243	0.02292	0.00725	4.85867	100.0
1585.0	0.023509981624833313	13.293826866892086	0.02288	0.005406	4.85867	100.0
1259.0	0.02333184827655109	9.527723712019396	0.02301	0.003862	4.85867	100.0
1000.0	0.0233032615742947	6.356482840015412	0.02316	0.00258	4.85867	100.0
794.3	0.023461787314695358	3.8075770197505703	0.02341	0.001558	4.85867	100.0
631.0	0.023908503377668793	1.52816427119786	0.0239	0.0006376	4.85867	100.0
501.2	0.024240008021417816	0.046611902753119695	0.02424	1.972e-05	4.85867	100.0
398.1	0.024574337567674128	-1.0765302565844184	0.02457	-0.0004617	4.85867	100.0
316.2	0.02490425478206485	-1.9386609534646984	0.02489	-0.0008425	4.85867	100.0
251.2	0.025266003166310256	-2.599679012596725	0.02524	-0.001146	4.85867	100.0
199.5	0.025607427750557063	-3.0981641664697905	0.02557	-0.001384	4.85867	100.0
158.5	0.02593647632196787	-3.4305432008147876	0.02589	-0.001552	4.85867	100.0
125.9	0.026284451316320075	-3.688649302361745	0.02623	-0.001691	4.85867	100.0
100.0	0.026620788943981354	-3.8727739316913135	0.02656	-0.001798	4.85867	100.0
79.43	0.026986265025008557	-4.016033535213004	0.02692	-0.00189	4.85867	100.0
63.1	0.027319967349907284	-4.101455322469376	0.02725	-0.001954	4.85867	100.0
52.0	0.02758878774067465	-4.046850134204572	0.02752	-0.001947	4.85867	100.0
39.81	0.02793701718151027	-4.2554083984668996	0.02786	-0.002073	4.85867	100.0
31.62	0.028259782093993577	-4.306338534135931	0.02818	-0.002122	4.85867	100.0
25.12	0.028582265288111787	-4.348123182271322	0.0285	-0.002167	4.85867	100.0
19.95	0.028914734029556625	-4.387459028372552	0.02883	-0.002212	4.85867	100.0
15.85	0.02926925103244017	-4.475575314719274	0.02918	-0.002284	4.85867	100.0
12.59	0.02965051137838941	-4.477995626394152	0.02956	-0.002315	4.85867	100.0
10.0	0.030097474129900003	-4.369358322138103	0.03001	-0.002293	4.85867	100.0
7.943	0.030425773433061645	-4.303237271292425	0.03034	-0.002283	4.85867	100.0
6.31	0.03081446575879582	-4.24326257318936	0.03073	-0.00228	4.85867	100.0
5.012	0.031160103032563932	-3.844041307407994	0.03109	-0.002089	4.85867	100.0
3.981	0.031555106971772405	-3.6812155739097134	0.03149	-0.002026	4.85867	100.0
3.162	0.03182440101557294	-3.35060243535064	0.03177	-0.00186	4.85867	100.0
2.512	0.032147286806198744	-3.1080550933908424	0.0321	-0.001743	4.85867	100.0
1.995	0.03234242316215654	-2.9349476160473045	0.0323	-0.001656	4.85867	100.0
1.585	0.03247753563619013	-2.7549252741865	0.03244	-0.001561	4.85867	100.0
1.259	0.032603836047311985	-2.6105418381869527	0.03257	-0.001485	4.85867	100.0
1.0	0.03277086639074408	-2.4869708063399987	0.03274	-0.001422	4.85867	100.0
0.7943	0.032909210504051906	-2.7971982081450584	0.03287	-0.001606	4.85867	100.0
0.631	0.03308609262212751	-2.6764774875346693	0.03305	-0.001545	4.85867	100.0
0.5012	0.03323916017290449	-2.7814903447354333	0.0332	-0.001613	4.85867	100.0
0.3981	0.03339945701654445	-2.785305350005495	0.03336	-0.001623	4.85867	100.0
0.3162	0.033605492170179566	-2.981603107069671	0.03356	-0.001748	4.85867	100.0
0.2512	0.0338096163982971	-3.1044398666116098	0.03376	-0.001831	4.85867	100.0
0.1995	0.0340388660357539	-3.370117876592503	0.03398	-0.002001	4.85867	100.0
0.1585	0.03431823231170277	-3.6136176640781446	0.03425	-0.002163	4.85867	100.0
0.1259	0.034657270074257146	-3.8267213796491095	0.03458	-0.002313	4.85867	100.0
0.1	0.034925547225490974	-4.011046272064312	0.03484	-0.002443	4.85867	100.0
0.07943	0.035269544992812145	-4.30575793639658	0.03517	-0.002648	4.85867	100.0
0.0631	0.03563423355426633	-4.588987252676134	0.03552	-0.002851	4.85867	100.0
0.05012	0.0359750273940132	-4.9657395683864145	0.03584	-0.003114	4.85867	100.0
0.03981	0.03635773217625104	-5.33895818696541	0.0362	-0.003383	4.85867	100.0
0.03162	0.03682825764273949	-5.795735093293776	0.03664	-0.003719	4.85867	100.0
0.02512	0.03726490767464747	-6.29808347808495	0.03704	-0.004088	4.85867	100.0
0.01995	0.03783567207015095	-6.920657090697234	0.03756	-0.004559	4.85867	100.0
0.01585	0.03840893979270972	-7.503953122475433	0.03808	-0.005016	4.85867	100.0
0.01259	0.039115690726356865	-8.259157415168431	0.03871	-0.005619	4.85867	100.0
0.01	0.039884550592930085	-9.123186091053906	0.03938	-0.006324	4.85867	100.0

File: Warwick/Cell29_100SOH_25degC_05SOC_10000_0Cycles.txt
Freq(Hz)	Zmod(Ohm)	Zphz(Deg)	Zreal(Ohm)	Zimag(Ohm)	Capacity(Ah)	SOH
10000.0	0.046058698418431236	49.340686381819175	0.03001	0.03494	4.85867	100.0
7943.0	0.04035704275588091	45.63246670672774	0.02822	0.02885	4.85867	100.0
6310.0	0.03569103108625471	41.3082485998003	0.02681	0.02356	4.85867	100.0
5012.0	0.0320661955959855	36.66977598395475	0.02572	0.01915	4.85867	100.0
3981.0	0.02896166431681715	31.70340985853578	0.02464	0.01522	4.85867	100.0
3162.0	0.027329399920232426	26.771318842556838	0.0244	0.01231	4.85867	100.0
2512.0	0.02585737813468334	21.90839198754459	0.02399	0.009648	4.85867	100.0
1995.0	0.024581718817039626	17.837909048937792	0.0234	0.00753	4.85867	100.0
1585.0	0.02402097624993622	13.775915081850918	0.02333	0.00572	4.85867	100.0
1259.0	0.023769180234076225	10.111450823901723	0.0234	0.004173	4.85867	100.0
1000.0	0.02369410905689429	7.147211458895551	0.02351	0.002948	4.85867	100.0
794.3	0.02375925337631635	4.681132332631051	0.02368	0.001939	4.85867	100.0
631.0	0.02412153313950007	2.4211470439938414	0.0241	0.001019	4.85867	100.0
501.2	0.02435316477914113	0.9237114640696495	0.02435	0.0003926	4.85867	100.0
398.1	0.024600223231507474	-0.24408786047078518	0.0246	-0.0001048	4.85867	100.0
316.2	0.024855212350732393	-1.173419488318327	0.02485	-0.000509	4.85867	100.0
251.2	0.025134427629249886	-1.9414284689208854	0.02512	-0.0008515	4.85867	100.0
199.5	0.025426156001251938	-2.599083238191997	0.0254	-0.001153	4.85867	100.0
158.5	0.025717753576080478	-3.104940665032419	0.02568	-0.001393	4.85867	100.0
125.9	0.026028976468543668	-3.5153691709043713	0.02598	-0.001596	4.85867	100.0
100.0	0.026369470984454732	-3.8487627546856005	0.02631	-0.00177	4.85867	100.0
79.43	0.026730057164173815	-4.149147393794648	0.02666	-0.001934	4.85867	100.0
63.1	0.02706013601222285	-4.410560068418969	0.02698	-0.002081	4.85867	100.0
52.0	0.027351550157166594	-4.689185540458012	0.02726	-0.002236	4.85867	100.0
39.81	0.02771468782072062	-4.737545792905539	0.02762	-0.002289	4.85867	100.0
31.62	0.02802528731342464	-4.9680581991226225	0.02792	-0.002427	4.85867	100.0
25.12	0.02837634735127127	-5.190224410590541	0.02826	-0.002567	4.85867	100.0
19.95	0.028702524714735465	-5.507991513250251	0.02857	-0.002755	4.85867	100.0
15.85	0.029031497446738774	-5.855912904721868	0.02888	-0.002962	4.85867	100.0
12.59	0.029335057525084213	-6.262543545348659	0.02916	-0.0032	4.85867	100.0
10.0	0.029805972622949248	-6.739709005832865	0.0296	-0.003498	4.85867	100.0
7.943	0.03016995863437668	-7.526875467074131	0.02991	-0.003952	4.85867	100.0
6.31	0.0306595470449255	-8.279423335426781	0.03034	-0.004415	4.85867	100.0
5.012	0.03133062757111641	-9.057050590408426	0.03094	-0.004932	4.85867	100.0
3.981	0.03199688561407188	-10.110569396431057	0.0315	-0.005617	4.85867	100.0
3.162	0.03286172004019266	-11.162899548246624	0.03224	-0.006362	4.85867	100.0
2.512	0.03383899468069346	-12.317791057311574	0.03306	-0.007219	4.85867	100.0
1.995	0.0351046652312766	-13.322107160010477	0.03416	-0.008089	4.85867	100.0
1.585	0.036500041698606316	-14.29437197768056	0.03537	-0.009012	4.85867	100.0
1.259	0.03814672982052328	-15.097829643731176	0.03683	-0.009936	4.85867	100.0
1.0	0.03996686627695497	-15.677586948957057	0.03848	-0.0108	4.85867	100.0
0.7943	0.041966821418830375	-16.202317515941544	0.0403	-0.01171	4.85867	100.0
0.631	0.044115212795587874	-16.216565830569525	0.04236	-0.01232	4.85867	100.0
0.5012	0.04627129671837606	-15.99472135349649	0.04448	-0.01275	4.85867	100.0
0.3981	0.04842749735429242	-15.571609421415161	0.04665	-0.013	4.85867	100.0
0.3162	0.05049167951256919	-15.049102005769784	0.04876	-0.01311	4.85867	100.0
0.2512	0.052476268922247125	-14.43346241944107	0.05082	-0.01308	4.85867	100.0
0.1995	0.05437179415836855	-13.898230883852792	0.05278	-0.01306	4.85867	100.0
0.1585	0.05613880387040679	-13.357984221783452	0.05462	-0.01297	4.85867	100.0
0.1259	0.05780164790038429	-12.956725220289426	0.05633	-0.01296	4.85867	100.0
0.1	0.059311223221242035	-12.700646333682085	0.05786	-0.01304	4.85867	100.0
0.07943	0.06086756936168882	-12.650307210942879	0.05939	-0.01333	4.85867	100.0
0.0631	0.06236063261385343	-12.80385882266093	0.06081	-0.01382	4.85867	100.0
0.05012	0.06375608598400627	-13.127312720524316	0.06209	-0.01448	4.85867	100.0
0.03981	0.06530824909611342	-13.774523563577871	0.06343	-0.01555	4.85867	100.0
0.03162	0.06670727471573097	-14.746623064735946	0.06451	-0.01698	4.85867	100.0
0.02512	0.06858155801671467	-16.07507087348888	0.0659	-0.01899	4.85867	100.0
0.01995	0.07050567707638868	-17.933832334042705	0.06708	-0.02171	4.85867	100.0
0.01585	0.07272981506919979	-20.054450257093027	0.06832	-0.02494	4.85867	100.0
0.01259	0.07600769763648943	-22.641319696981824	0.07015	-0.02926	4.85867	100.0
0.01	0.07995098748608424	-25.802263647650534	0.07198	-0.0348	4.85867	100.0

File: Warwick/Cell29_100SOH_25degC_20SOC_10000_0Cycles.txt
Freq(Hz)	Zmod(Ohm)	Zphz(Deg)	Zreal(Ohm)	Zimag(Ohm)	Capacity(Ah)	SOH
10000.0	0.046060847799405516	49.37576869508664	0.02999	0.03496	4.85867	100.0
7943.0	0.04028020109185156	45.74432043024399	0.02811	0.02885	4.85867	100.0
6310.0	0.0357051438871208	41.309709821494195	0.02682	0.02357	4.85867	100.0
5012.0	0.03196403604052529	36.78385724572721	0.0256	0.01914	4.85867	100.0
3981.0	0.02894666992937184	31.768295683118506	0.02461	0.01524	4.85867	100.0
3162.0	0.027298316797927304	26.874805813908704	0.02435	0.01234	4.85867	100.0
2512.0	0.025838895661386148	21.984645331865188	0.02396	0.009673	4.85867	100.0
1995.0	0.02455933958802638	17.97975571187851	0.02336	0.007581	4.85867	100.0
1585.0	0.023996991978162595	13.942431861260644	0.02329	0.005782	4.85867	100.0
1259.0	0.02372181951284513	10.293828797570448	0.02334	0.004239	4.85867	100.0
1000.0	0.02364481636638356	7.360054293034825	0.02345	0.003029	4.85867	100.0
794.3	0.023697710205840564	4.931096997787557	0.02361	0.002037	4.85867	100.0
631.0	0.024056460338129547	2.687566864091696	0.02403	0.001128	4.85867	100.0
501.2	0.0242653411847021	1.202184693096694	0.02426	0.0005091	4.85867	100.0
398.1	0.024500009276373757	0.049859008607281076	0.0245	2.132e-05	4.85867	100.0
316.2	0.02472279586211883	-0.8616895112854661	0.02472	-0.0003718	4.85867	100.0
251.2	0.024989977535203985	-1.6191265063940536	0.02498	-0.0007061	4.85867	100.0
199.5	0.02525884786287767	-2.213547916791756	0.02524	-0.0009756	4.85867	100.0
158.5	0.025508100850514134	-2.689664914187819	0.02548	-0.001197	4.85867	100.0
125.9	0.025796991316818323	-3.0687033465655795	0.02576	-0.001381	4.85867	100.0
100.0	0.02608490943055007	-3.362591157153987	0.02604	-0.00153	4.85867	100.0
79.43	0.026422890473981078	-3.62584026648991	0.02637	-0.001671	4.85867	100.0
63.1	0.026700002265917507	-3.841909867452899	0.02664	-0.001789	4.85867	100.0
52.0	0.026998713395271264	-4.088640742790583	0.02693	-0.001925	4.85867	100.0
39.81	0.027274682197965205	-4.240972663815987	0.0272	-0.002017	4.85867	100.0
31.62	0.02755114641897865	-4.39854585580001	0.02747	-0.002113	4.85867	100.0
25.12	0.0278523312489278	-4.666607313472995	0.02776	-0.002266	4.85867	100.0
19.95	0.02814501094332706	-4.95095892786598	0.02804	-0.002429	4.85867	100.0
15.85	0.02844823686979564	-5.225609437774271	0.02833	-0.002591	4.85867	100.0
12.59	0.028731105721847883	-5.68082848038525	0.02859	-0.002844	4.85867	100.0
10.0	0.0291120076428954	-6.047430871829336	0.02895	-0.003067	4.85867	100.0
7.943	0.029528604115331966	-6.64896442914985	0.02933	-0.003419	4.85867	100.0
6.31	0.029939223854335305	-7.3979926219002135	0.02969	-0.003855	4.85867	100.0
5.012	0.030540821468978203	-8.04838622621899	0.03024	-0.004276	4.85867	100.0
3.981	0.031162980425498456	-8.873506509193062	0.03079	-0.004807	4.85867	100.0
3.162	0.031919510397247636	-9.626986846857381	0.03147	-0.005338	4.85867	100.0
2.512	0.03281358870955751	-10.443530764516572	0.03227	-0.005948	4.85867	100.0
1.995	0.033907474633183755	-11.127667199148112	0.03327	-0.006544	4.85867	100.0
1.585	0.035023231447140916	-11.744666073082767	0.03429	-0.007129	4.85867	100.0
1.259	0.03632700126627575	-12.174511515049863	0.03551	-0.007661	4.85867	100.0
1.0	0.03767296071454963	-12.358401906749869	0.0368	-0.008063	4.85867	100.0
0.7943	0.03910380487880943	-12.68074086319103	0.03815	-0.008584	4.85867	100.0
0.631	0.040589221278561134	-12.481037505295054	0.03963	-0.008772	4.85867	100.0
0.5012	0.04203626126334263	-12.180053297803209	0.04109	-0.008869	4.85867	100.0
0.3981	0.043440218876060005	-11.749673655233957	0.04253	-0.008846	4.85867	100.0
0.3162	0.04478390911923612	-11.337532320131746	0.04391	-0.008804	4.85867	100.0
0.2512	0.04598811742178625	-10.889668011120937	0.04516	-0.008688	4.85867	100.0
0.1995	0.04720995462823492	-10.562547538740507	0.04641	-0.008654	4.85867	100.0
0.1585	0.04830533407399229	-10.279384980110931	0.04753	-0.00862	4.85867	100.0
0.1259	0.04941370473866536	-10.086432893130436	0.04865	-0.008654	4.85867	100.0
0.1	0.05044901411326093	-10.016861490955234	0.04968	-0.008775	4.85867	100.0
0.07943	0.05146343268768612	-10.074021130126395	0.05067	-0.009002	4.85867	100.0
0.0631	0.05249736375285906	-10.369176777645206	0.05164	-0.009449	4.85867	100.0
0.05012	0.05353374659969168	-10.716960012610745	0.0526	-0.009955	4.85867	100.0
0.03981	0.054604619767928055	-11.332568452250056	0.05354	-0.01073	4.85867	100.0
0.03162	0.055712394491710726	-12.122770004789682	0.05447	-0.0117	4.85867	100.0
0.02512	0.05695695655492839	-13.296968373286237	0.05543	-0.0131	4.85867	100.0
0.01995	0.0583212594171285	-14.670057386555202	0.05642	-0.01477	4.85867	100.0
0.01585	0.05998067855568158	-16.43482235120595	0.05753	-0.01697	4.85867	100.0
0.01259	0.06209460040937537	-18.54582868152479	0.05887	-0.01975	4.85867	100.0
0.01	0.064568256132561	-20.924745523553494	0.06031	-0.02306	4.85867	100.0

File: Warwick/Cell29_100SOH_25degC_50SOC_10000_0Cycles.txt
Freq(Hz)	Zmod(Ohm)	Zphz(Deg)	Zreal(Ohm)	Zimag(Ohm)	Capacity(Ah)	SOH
10000.0	0.04577388993738679	49.660737258308416	0.02963	0.03489	4.85867	100.0
7943.0	0.04007810499512171	46.02104484414632	0.02783	0.02884	4.85867	100.0
6310.0	0.03540838601235589	41.86332862207697	0.02637	0.02363	4.85867	100.0
5012.0	0.03167106723809604	37.340266070548026	0.02518	0.01921	4.85867	100.0
3981.0	0.028608678753133637	32.30683660085609	0.02418	0.01529	4.85867	100.0
3162.0	0.02692526694389491	27.421568789478897	0.0239	0.0124	4.85867	100.0
2512.0	0.02543077316952829	22.58797619322538	0.02348	0.009768	4.85867	100.0
1995.0	0.0241316937035095	18.534807702499467	0.02288	0.007671	4.85867	100.0
1585.0	0.02354800509597363	14.480021943010355	0.0228	0.005888	4.85867	100.0
1259.0	0.023277519648794195	10.868235267855326	0.02286	0.004389	4.85867	100.0
1000.0	0.023160323162684928	7.909340796800083	0.02294	0.003187	4.85867	100.0
794.3	0.023198109168636998	5.533646406188422	0.02309	0.002237	4.85867	100.0
631.0	0.02351946946680558	3.3198254723629423	0.02348	0.001362	4.85867	100.0
501.2	0.023703379372781424	1.9251776179843931	0.02369	0.0007963	4.85867	100.0
398.1	0.023892786610397707	0.8750776175688018	0.02389	0.0003649	4.85867	100.0
316.2	0.0240800238764022	0.08068515776472086	0.02408	3.391e-05	4.85867	100.0
251.2	0.024291134824046403	-0.5538340892340927	0.02429	-0.0002348	4.85867	100.0
199.5	0.024503904153420127	-1.022796402875295	0.0245	-0.0004374	4.85867	100.0
158.5	0.0246867908201937	-1.343929179075955	0.02468	-0.000579	4.85867	100.0
125.9	0.024889244482105118	-1.5616600832166825	0.02488	-0.0006783	4.85867	100.0
100.0	0.025090805839789204	-1.6816095890564196	0.02508	-0.0007363	4.85867	100.0
79.43	0.025301625157487417	-1.7369186323846635	0.02529	-0.0007669	4.85867	100.0
63.1	0.02547110331336277	-1.6918265169878823	0.02546	-0.000752	4.85867	100.0
52.0	0.02563078602481789	-1.6622739793155792	0.02562	-0.0007435	4.85867	100.0
39.81	0.025770205956491696	-1.6125748266846502	0.02576	-0.0007252	4.85867	100.0
31.62	0.025859135354647882	-1.5230218106638245	0.02585	-0.0006873	4.85867	100.0
25.12	0.026006947556566497	-1.3243984191532758	0.026	-0.0006011	4.85867	100.0
19.95	0.026076141256136807	-1.2435209236448437	0.02607	-0.0005659	4.85867	100.0
15.85	0.026154945497171275	-1.114224087525559	0.02615	-0.0005086	4.85867	100.0
12.59	0.026183894717172997	-0.9882432425087483	0.02618	-0.0004516	4.85867	100.0
10.0	0.02622314933336574	-0.887991625240703	0.02622	-0.0004064	4.85867	100.0
7.943	0.026282763119771103	-0.8308177756894032	0.02628	-0.0003811	4.85867	100.0
6.31	0.02627273523655274	-0.8267728361548032	0.02627	-0.0003791	4.85867	100.0
5.012	0.026352570986717783	-0.8003493226404084	0.02635	-0.0003681	4.85867	100.0
3.981	0.026392225053791882	-0.7440000005893589	0.02639	-0.0003427	4.85867	100.0
3.162	0.02644257896820959	-0.8002252474157296	0.02644	-0.0003693	4.85867	100.0
2.512	0.02645249079009385	-0.7862783490030939	0.02645	-0.000363	4.85867	100.0
1.995	0.02645339018443572	-0.9173039475590417	0.02645	-0.0004235	4.85867	100.0
1.585	0.026504206700823926	-1.0208378941440615	0.0265	-0.0004722	4.85867	100.0
1.259	0.026575190216440597	-1.13239838780431	0.02657	-0.0005252	4.85867	100.0
1.0	0.026636579435055097	-1.2735079062222783	0.02663	-0.000592	4.85867	100.0
0.7943	0.0267215065595112	-1.681494649539641	0.02671	-0.0007841	4.85867	100.0
0.631	0.02681300477380333	-1.784571051555374	0.0268	-0.000835	4.85867	100.0
0.5012	0.026914107150154545	-1.8551808717922729	0.0269	-0.0008713	4.85867	100.0
0.3981	0.027026603335232487	-2.008453589705324	0.02701	-0.0009472	4.85867	100.0
0.3162	0.027149849797006246	-2.1910809006239957	0.02713	-0.001038	4.85867	100.0
0.2512	0.027312891168823558	-2.345946556377686	0.02729	-0.001118	4.85867	100.0
0.1995	0.027447439388766304	-2.5621828302071745	0.02742	-0.001227	4.85867	100.0
0.1585	0.02764106003756006	-2.716451450447508	0.02761	-0.00131	4.85867	100.0
0.1259	0.027759534596242787	-3.0582413081932773	0.02772	-0.001481	4.85867	100.0
0.1	0.027945326639708473	-3.263762256473612	0.0279	-0.001591	4.85867	100.0
0.07943	0.028114579865258525	-3.570740958616195	0.02806	-0.001751	4.85867	100.0
0.0631	0.028277592118141882	-3.9623331823627885	0.02821	-0.001954	4.85867	100.0
0.05012	0.028533705612836198	-4.3897729585348975	0.02845	-0.002184	4.85867	100.0
0.03981	0.028776201973158305	-4.924031754376997	0.02867	-0.00247	4.85867	100.0
0.03162	0.02912712531301364	-5.561835798350922	0.02899	-0.002823	4.85867	100.0
0.02512	0.029423169169890587	-6.396533143885822	0.02924	-0.003278	4.85867	100.0
0.01995	0.029752093724643987	-7.161323488716849	0.02952	-0.003709	4.85867	100.0
0.01585	0.03021694418699548	-8.173543587213794	0.02991	-0.004296	4.85867	100.0
0.01259	0.03074780317356022	-9.226437585406156	0.03035	-0.00493	4.85867	100.0
0.01	0.031383812706553035	-10.482833811384479	0.03086	-0.00571	4.85867	100.0

File: Warwick/Cell29_100SOH_25degC_70SOC_10000_0Cycles.txt
Freq(Hz)	Zmod(Ohm)	Zphz(Deg)	Zreal(Ohm)	Zimag(Ohm)	Capacity(Ah)	SOH
10000.0	0.04573507406794046	49.718031070066814	0.02957	0.03489	4.85867	100.0
7943.0	0.04004421805954013	46.13321980231129	0.02775	0.02887	4.85867	100.0
6310.0	0.035348097544280935	41.97275481772002	0.02628	0.02364	4.85867	100.0
5012.0	0.03163553856029639	37.43497647254283	0.02512	0.01923	4.85867	100.0
3981.0	0.028548739026443882	32.4542604595534	0.02409	0.01532	4.85867	100.0
3162.0	0.02687701248278908	27.54705940095238	0.02383	0.01243	4.85867	100.0
2512.0	0.025370009538823592	22.66954988431676	0.02341	0.009778	4.85867	100.0
1995.0	0.02407907589588936	18.684765988504218	0.02281	0.007714	4.85867	100.0
1585.0	0.02346388927692935	14.563345030632474	0.02271	0.0059	4.85867	100.0
1259.0	0.0231963624087916	11.002328540570145	0.02277	0.004427	4.85867	100.0
1000.0	0.02306558310557095	8.019795345243958	0.02284	0.003218	4.85867	100.0
794.3	0.023100229782406927	5.5995329425877225	0.02299	0.002254	4.85867	100.0
631.0	0.02342217805841293	3.43900238354467	0.02338	0.001405	4.85867	100.0
501.2	0.023595092677080123	2.0494299520739547	0.02358	0.0008438	4.85867	100.0
398.1	0.02378364015894119	1.0024533701180114	0.02378	0.0004161	4.85867	100.0
316.2	0.023960101874092688	0.16708033251846754	0.02396	6.987e-05	4.85867	100.0
251.2	0.024150734865837933	-0.44696918780796385	0.02415	-0.0001884	4.85867	100.0
199.5	0.02435328355704832	-0.9408838852537939	0.02435	-0.0003999	4.85867	100.0
158.5	0.024525958663424354	-1.2630130994602933	0.02452	-0.0005406	4.85867	100.0
125.9	0.02472837163179169	-1.4909297581978271	0.02472	-0.0006434	4.85867	100.0
100.0	0.02492002257001386	-1.6250529662541078	0.02491	-0.0007067	4.85867	100.0
79.43	0.02514108217559459	-1.7012734105115093	0.02513	-0.0007464	4.85867	100.0
63.1	0.02530097083117563	-1.6873473644494406	0.02529	-0.000745	4.85867	100.0
52.0	0.025399349574546193	-1.5546605555285857	0.02539	-0.0006891	4.85867	100.0
39.81	0.025599179874558484	-1.5344613596436543	0.02559	-0.0006855	4.85867	100.0
31.62	0.02571803187046007	-1.4319848267262951	0.02571	-0.0006427	4.85867	100.0
25.12	0.02580726707266773	-1.3597421655903505	0.0258	-0.0006124	4.85867	100.0
19.95	0.025886665269207618	-1.3002226962663794	0.02588	-0.0005874	4.85867	100.0
15.85	0.02591639279220779	-1.2726370872002892	0.02591	-0.0005756	4.85867	100.0
12.59	0.026004907749115357	-1.113160990628607	0.026	-0.0005052	4.85867	100.0
10.0	0.02604431005882091	-1.0423865278413436	0.02604	-0.0004738	4.85867	100.0
7.943	0.026043874148060232	-0.9882761783579337	0.02604	-0.0004492	4.85867	100.0
6.31	0.026112781108300204	-0.8362263942485413	0.02611	-0.0003811	4.85867	100.0
5.012	0.02614288981138084	-0.8519215088421891	0.02614	-0.0003887	4.85867	100.0
3.981	0.02621361285744489	-0.9512717301990901	0.02621	-0.0004352	4.85867	100.0
3.162	0.026264051433280432	-1.0063908943762574	0.02626	-0.0004613	4.85867	100.0
2.512	0.026273933111736432	-0.9913993854807753	0.02627	-0.0004546	4.85867	100.0
1.995	0.026345253485400365	-1.1442407793085	0.02634	-0.0005261	4.85867	100.0
1.585	0.0263981770014522	-1.4261293259817853	0.02639	-0.000657	4.85867	100.0
1.259	0.026448908199772636	-1.487102554936142	0.02644	-0.0006864	4.85867	100.0
1.0	0.026570547641326478	-1.6144679270071267	0.02656	-0.0007486	4.85867	100.0
0.7943	0.026609327236891953	-2.183895524516581	0.02659	-0.001014	4.85867	100.0
0.631	0.026741777072588128	-2.3124466614360597	0.02672	-0.001079	4.85867	100.0
0.5012	0.026916717871984318	-2.5530742283716816	0.02689	-0.001199	4.85867	100.0
0.3981	0.02706896939301532	-2.6510029270277373	0.02704	-0.001252	4.85867	100.0
0.3162	0.02721501056402514	-2.9065613834593873	0.02718	-0.00138	4.85867	100.0
0.2512	0.02740308187047581	-3.2132322417193797	0.02736	-0.001536	4.85867	100.0
0.1995	0.02762126036226443	-3.4911933973824314	0.02757	-0.001682	4.85867	100.0
0.1585	0.027829969026213448	-3.762034587651339	0.02777	-0.001826	4.85867	100.0
0.1259	0.02807516356141136	-4.193504343710073	0.028	-0.002053	4.85867	100.0
0.1	0.028249984230084093	-4.574325602133052	0.02816	-0.002253	4.85867	100.0
0.07943	0.028609876354154348	-5.023088738311109	0.0285	-0.002505	4.85867	100.0
0.0631	0.02890622266917627	-5.564643577135182	0.02877	-0.002803	4.85867	100.0
0.05012	0.029272911180816985	-6.230605003980013	0.0291	-0.003177	4.85867	100.0
0.03981	0.029601113847286222	-6.847001389864728	0.02939	-0.003529	4.85867	100.0
0.03162	0.030063281590671367	-7.588346298727024	0.0298	-0.00397	4.85867	100.0
0.02512	0.030526340445588957	-8.513132056325547	0.03019	-0.004519	4.85867	100.0
0.01995	0.0310689656248804	-9.532052730457412	0.03064	-0.005145	4.85867	100.0
0.01585	0.03174368455299416	-10.717005529379861	0.03119	-0.005903	4.85867	100.0
0.01259	0.032485192642186994	-12.044990052581745	0.03177	-0.006779	4.85867	100.0
0.01	0.03347278012056961	-13.557983633191824	0.03254	-0.007847	4.85867	100.0

File: Warwick/Cell29_100SOH_25degC_95SOC_10000_0Cycles.txt
Freq(Hz)	Zmod(Ohm)	Zphz(Deg)	Zreal(Ohm)	Zimag(Ohm)	Capacity(Ah)	SOH
10000.0	0.04571451520031685	49.72905034966934	0.02955	0.03488	4.85867	100.0
7943.0	0.03998684283611298	46.07404337198882	0.02774	0.0288	4.85867	100.0
6310.0	0.03532956410713271	41.89077736857858	0.0263	0.02359	4.85867	100.0
5012.0	0.03156918909316487	37.36719393848208	0.02509	0.01916	4.85867	100.0
3981.0	0.028504254068471954	32.46348399283055	0.02405	0.0153	4.85867	100.0
3162.0	0.026841164281752015	27.53882334957553	0.0238	0.01241	4.85867	100.0
2512.0	0.0253419239403799	22.634821729676815	0.02339	0.009753	4.85867	100.0
1995.0	0.024035306446975043	18.59928381861808	0.02278	0.007666	4.85867	100.0
1585.0	0.023450692868228862	14.536382160947781	0.0227	0.005886	4.85867	100.0
1259.0	0.02316931254914569	10.917096517875423	0.02275	0.004388	4.85867	100.0
1000.0	0.02304971854491937	7.917421509930807	0.02283	0.003175	4.85867	100.0
794.3	0.023086311290459547	5.5006859568685025	0.02298	0.002213	4.85867	100.0
631.0	0.02340948057945754	3.3280861263243984	0.02337	0.001359	4.85867	100.0
501.2	0.02359302981814756	1.9042981200458446	0.02358	0.000784	4.85867	100.0
398.1	0.023772417230900185	0.8170783570900069	0.02377	0.000339	4.85867	100.0
316.2	0.02396000441176086	-0.034769638224401704	0.02396	-1.454e-05	4.85867	100.0
251.2	0.024151837288496295	-0.7067307276874402	0.02415	-0.0002979	4.85867	100.0
199.5	0.024355704350521257	-1.2400775986297312	0.02435	-0.0005271	4.85867	100.0
158.5	0.024540310668163923	-1.660948680545416	0.02453	-0.0007113	4.85867	100.0
125.9	0.024744480050306168	-1.9602193866617907	0.02473	-0.0008464	4.85867	100.0
100.0	0.02495827385878278	-2.192663521520681	0.02494	-0.0009549	4.85867	100.0
79.43	0.025181650779883352	-2.3760929498334593	0.02516	-0.001044	4.85867	100.0
63.1	0.025415669654762198	-2.5753331920211844	0.02539	-0.001142	4.85867	100.0
52.0	0.025548716621388246	-2.7168173613845954	0.02552	-0.001211	4.85867	100.0
39.81	0.025850676606232185	-2.791568477972369	0.02582	-0.001259	4.85867	100.0
31.62	0.02604261716878701	-2.86789855782197	0.02601	-0.001303	4.85867	100.0
25.12	0.02627470456541805	-2.945166343939932	0.02624	-0.00135	4.85867	100.0
19.95	0.026524785842679297	-2.934677792680939	0.02649	-0.001358	4.85867	100.0
15.85	0.026742399967093457	-2.820678461533995	0.02671	-0.001316	4.85867	100.0
12.59	0.026982405081830644	-2.8083248094825204	0.02695	-0.001322	4.85867	100.0
10.0	0.02716736205449473	-2.5717260499708336	0.02714	-0.001219	4.85867	100.0
7.943	0.02735611311937425	-2.5036543147684576	0.02733	-0.001195	4.85867	100.0
6.31	0.02754193531689449	-2.2868684756439124	0.02752	-0.001099	4.85867	100.0
5.012	0.02765819243913094	-2.0782366838434236	0.02764	-0.001003	4.85867	100.0
3.981	0.027816587861382278	-1.978802659036486	0.0278	-0.0009605	4.85867	100.0
3.162	0.02785538584349533	-1.9044241860624185	0.02784	-0.0009257	4.85867	100.0
2.512	0.02805371462765671	-1.7916457670532309	0.02804	-0.0008771	4.85867	100.0
1.995	0.028073676753143685	-1.7885336678036816	0.02806	-0.0008762	4.85867	100.0
1.585	0.02816328682877764	-1.760044733522985	0.02815	-0.000865	4.85867	100.0
1.259	0.028263730907472213	-1.7860355107599204	0.02825	-0.0008809	4.85867	100.0
1.0	0.028346862291266033	-1.976355003298497	0.02833	-0.0009776	4.85867	100.0
0.7943	0.028461809429479356	-2.243139409877825	0.02844	-0.001114	4.85867	100.0
0.631	0.028653937617716695	-2.342157936778834	0.02863	-0.001171	4.85867	100.0
0.5012	0.02876558654016984	-2.4167904280333254	0.02874	-0.001213	4.85867	100.0
0.3981	0.02895764363687073	-2.5037338753057643	0.02893	-0.001265	4.85867	100.0
0.3162	0.02914082531432492	-2.6355954798479715	0.02911	-0.00134	4.85867	100.0
0.2512	0.02929424271081265	-2.7705939106261583	0.02926	-0.001416	4.85867	100.0
0.1995	0.029500589977151305	-3.0059481916584754	0.02946	-0.001547	4.85867	100.0
0.1585	0.02973465555542892	-3.1404963209979595	0.02969	-0.001629	4.85867	100.0
0.1259	0.02988264427723892	-3.4014765417557316	0.02983	-0.001773	4.85867	100.0
0.1	0.030110449166360836	-3.6311722829876656	0.03005	-0.001907	4.85867	100.0
0.07943	0.030342273299804018	-3.955384952517124	0.03027	-0.002093	4.85867	100.0
0.0631	0.03063028076919962	-4.400140009063217	0.03054	-0.00235	4.85867	100.0
0.05012	0.030883067221375533	-4.682292680545749	0.03078	-0.002521	4.85867	100.0
0.03981	0.031247779585116122	-5.183306511571024	0.03112	-0.002823	4.85867	100.0
0.03162	0.03158487416470105	-5.676297694157715	0.03143	-0.003124	4.85867	100.0
0.02512	0.03204293402608444	-6.290628789238691	0.03185	-0.003511	4.85867	100.0
0.01995	0.0324903469356669	-6.826665046345731	0.03226	-0.003862	4.85867	100.0
0.01585	0.03300526170173477	-7.538432815285376	0.03272	-0.00433	4.85867	100.0
0.01259	0.03361740503072776	-8.362216131192582	0.03326	-0.004889	4.85867	100.0
0.01	0.0343159015035304	-9.246572642335805	0.03387	-0.005514	4.85867	100.0
