Repository: chrisw-17/rapid-SOH-prediction

# Rapid EIS-based SOH Estimation for Unknown LIBs

---

**This repository accompanies the paper:**

> **Fast state of health evaluation of lithium-ion batteries using EIS for second-life and recycling assessment**  
> *Authors: Christopher Wett, Jörg Lampe, Joey Danz, Thomas Seeger, Bugra Turan*

## Overview

This repository provides a complete workflow for rapid State of Health (SOH) estimation of lithium-ion batteries using Electrochemical Impedance Spectroscopy (EIS) and neural network models. The code and data enable reproducible analysis, model training, and evaluation for the fully connected neural network model as described in the associated publication.

File: Warwick/Cell29_100SOH_35degC_05SOC_10000_0Cycles.txt
Freq(Hz)	Zmod(Ohm)	Zphz(Deg)	Zreal(Ohm)	Zimag(Ohm)	Capacity(Ah)	SOH
10000.0	0.04201602670410423	43.96818958779965	0.03024	0.02917	4.85867	100.0
7943.0	0.03748775266670436	40.60792571719443	0.02846	0.0244	4.85867	100.0
6310.0	0.03359230864349755	36.624287330514534	0.02696	0.02004	4.85867	100.0
5012.0	0.030641039473229364	32.403787209754704	0.02587	0.01642	4.85867	100.0
3981.0	0.02804311323658627	27.87177886125467	0.02479	0.01311	4.85867	100.0
3162.0	0.026762116881891087	23.566857220677814	0.02453	0.0107	4.85867	100.0
2512.0	0.02552769116077676	19.320763724608845	0.02409	0.008446	4.85867	100.0
1995.0	0.02440238217879558	15.975067456796037	0.02346	0.006716	4.85867	100.0
1585.0	0.023918535824753152	12.517375471125048	0.02335	0.005184	4.85867	100.0
1259.0	0.023688753217508088	9.409834989492387	0.02337	0.003873	4.85867	100.0
1000.0	0.023581639043968084	6.917074447533953	0.02341	0.00284	4.85867	100.0
794.3	0.02358334923203233	4.818520176476388	0.0235	0.001981	4.85867	100.0
631.0	0.02387099193582035	2.919938791772112	0.02384	0.001216	4.85867	100.0
501.2	0.024010340713117754	1.6816255669300337	0.024	0.0007046	4.85867	100.0
398.1	0.024161792410539413	0.6979020679393343	0.02416	0.0002943	4.85867	100.0
316.2	0.024310026242651404	-0.08418773226386178	0.02431	-3.572e-05	4.85867	100.0
251.2	0.02449188922153618	-0.7116569951695885	0.02449	-0.0003042	4.85867	100.0
199.5	0.024665757284340575	-1.237963073906978	0.02466	-0.0005329	4.85867	100.0
158.5	0.02483019884253849	-1.6422445954221356	0.02482	-0.0007116	4.85867	100.0
125.9	0.025014911652052666	-1.9784387087442303	0.025	-0.0008636	4.85867	100.0
100.0	0.025209203923170602	-2.236560333081576	0.02519	-0.0009838	4.85867	100.0
79.43	0.0254437890260079	-2.4778151907689843	0.02542	-0.0011	4.85867	100.0
63.1	0.025639042493821804	-2.7273739362194296	0.02561	-0.00122	4.85867	100.0
52.0	0.025843021030831515	-2.8967269335403794	0.02581	-0.001306	4.85867	100.0
39.81	0.02599020055713307	-3.1871671883464376	0.02595	-0.001445	4.85867	100.0
31.62	0.026185265341409088	-3.369415915230313	0.02614	-0.001539	4.85867	100.0
25.12	0.026412973781836838	-3.6293769866864056	0.02636	-0.001672	4.85867	100.0
19.95	0.02662372778181147	-3.9651011094368087	0.02656	-0.001841	4.85867	100.0
15.85	0.026886291599995712	-4.317310537070429	0.02681	-0.002024	4.85867	100.0
12.59	0.02720033685453178	-4.670928739017674	0.02711	-0.002215	4.85867	100.0
10.0	0.027486211015707494	-5.038542437310798	0.02738	-0.002414	4.85867	100.0
7.943	0.027857957373073856	-5.493663156176491	0.02773	-0.002667	4.85867	100.0
6.31	0.028308419683903234	-5.869694525835877	0.02816	-0.002895	4.85867	100.0
5.012	0.028762023242463318	-6.269576021987759	0.02859	-0.003141	4.85867	100.0
3.981	0.029291506209138514	-6.555338283358793	0.0291	-0.003344	4.85867	100.0
3.162	0.02990842296076475	-6.9287466134826845	0.02969	-0.003608	4.85867	100.0
2.512	0.03055558490685459	-7.119434390509921	0.03032	-0.003787	4.85867	100.0
1.995	0.03122752273235903	-7.2187781261512205	0.03098	-0.003924	4.85867	100.0
1.585	0.0319462623948405	-7.118787555421289	0.0317	-0.003959	4.85867	100.0
1.259	0.03257675404333587	-7.056516770785908	0.03233	-0.004002	4.85867	100.0
1.0	0.03319787175407484	-6.862993814633867	0.03296	-0.003967	4.85867	100.0
0.7943	0.033768360102320635	-6.953286102660206	0.03352	-0.004088	4.85867	100.0
0.631	0.03432697890872426	-6.592531093070783	0.0341	-0.003941	4.85867	100.0
0.5012	0.0347951026582765	-6.374196466922974	0.03458	-0.003863	4.85867	100.0
0.3981	0.03537566085601794	-6.181185764046678	0.03517	-0.003809	4.85867	100.0
0.3162	0.03581175388053481	-6.08471001655843	0.03561	-0.003796	4.85867	100.0
0.2512	0.036221571694226636	-6.047423264867794	0.03602	-0.003816	4.85867	100.0
0.1995	0.03665571420665542	-6.072985533503302	0.03645	-0.003878	4.85867	100.0
0.1585	0.03710236563886459	-6.2760704869419515	0.03688	-0.004056	4.85867	100.0
0.1259	0.03753987438711003	-6.480592140114723	0.0373	-0.004237	4.85867	100.0
0.1	0.037978496073436084	-6.817009684316552	0.03771	-0.004508	4.85867	100.0
0.07943	0.038435295875015714	-7.343937883896218	0.03812	-0.004913	4.85867	100.0
0.0631	0.03897105624691228	-7.912825840156479	0.0386	-0.005365	4.85867	100.0
0.05012	0.03943119455456555	-8.675900850882726	0.03898	-0.005948	4.85867	100.0
0.03981	0.04004049356588902	-9.68345404817081	0.03947	-0.006735	4.85867	100.0
0.03162	0.04062491767376274	-10.98908123287912	0.03988	-0.007744	4.85867	100.0
0.02512	0.04147580283731708	-12.516970605170386	0.04049	-0.008989	4.85867	100.0
0.01995	0.04249864939030416	-14.52672155205486	0.04114	-0.01066	4.85867	100.0
0.01585	0.043606000733843964	-16.685400418099864	0.04177	-0.01252	4.85867	100.0
0.01259	0.04520854454635761	-19.176405801291068	0.0427	-0.01485	4.85867	100.0
0.01	0.047217676774699534	-22.159686522725472	0.04373	-0.01781	4.85867	100.0

File: Warwick/Cell29_100SOH_35degC_20SOC_10000_0Cycles.txt
Freq(Hz)	Zmod(Ohm)	Zphz(Deg)	Zreal(Ohm)	Zimag(Ohm)	Capacity(Ah)	SOH
10000.0	0.046378658885310606	49.79265955581319	0.02994	0.03542	4.85867	100.0
7943.0	0.04059484942699012	46.057955118207325	0.02817	0.02923	4.85867	100.0
6310.0	0.035857997713202	41.970585057263854	0.02666	0.02398	4.85867	100.0
5012.0	0.03211408569459825	37.5229042266307	0.02547	0.01956	4.85867	100.0
3981.0	0.028991326289081708	32.5772954649547	0.02443	0.01561	4.85867	100.0
3162.0	0.027299732599423022	27.79470785450048	0.02415	0.01273	4.85867	100.0
2512.0	0.025758456863717593	23.061316899716754	0.0237	0.01009	4.85867	100.0
1995.0	0.024409332723366282	19.211395619250098	0.02305	0.008032	4.85867	100.0
1585.0	0.023770203953689582	15.279219028785112	0.02293	0.006264	4.85867	100.0
1259.0	0.023413133066721336	11.780267560964855	0.02292	0.00478	4.85867	100.0
1000.0	0.023216433490094897	8.850485032120387	0.02294	0.003572	4.85867	100.0
794.3	0.023171228905692506	6.549633356921747	0.02302	0.002643	4.85867	100.0
631.0	0.023407776485604093	4.361158977989239	0.02334	0.00178	4.85867	100.0
501.2	0.023511570002873055	2.9694959220014923	0.02348	0.001218	4.85867	100.0
398.1	0.023622676953300614	1.8771541750882283	0.02361	0.0007738	4.85867	100.0
316.2	0.023733660110484434	1.0062547651888267	0.02373	0.0004168	4.85867	100.0
251.2	0.023860390446302424	0.3277782306670924	0.02386	0.0001365	4.85867	100.0
199.5	0.02400023012410506	-0.2509061639083183	0.024	-0.0001051	4.85867	100.0
158.5	0.0241216297989999	-0.666045310825478	0.02412	-0.0002804	4.85867	100.0
125.9	0.024273604489032936	-0.9874104590833748	0.02427	-0.0004183	4.85867	100.0
100.0	0.024425794234783853	-1.2480153102621117	0.02442	-0.000532	4.85867	100.0
79.43	0.024627558182044765	-1.4195370596167913	0.02462	-0.0006101	4.85867	100.0
63.1	0.024759397416132728	-1.5786489367146495	0.02475	-0.0006821	4.85867	100.0
52.0	0.02484011468250499	-1.6351277810297382	0.02483	-0.0007088	4.85867	100.0
39.81	0.025081043312430204	-1.700319154113071	0.02507	-0.0007442	4.85867	100.0
31.62	0.025231490839028915	-1.7292529610403022	0.02522	-0.0007614	4.85867	100.0
25.12	0.025340027305431223	-1.6119090555119764	0.02533	-0.0007128	4.85867	100.0
19.95	0.025489005595550406	-1.5231062169846505	0.02548	-0.0006775	4.85867	100.0
15.85	0.02559796192199684	-1.4290754303139417	0.02559	-0.0006384	4.85867	100.0
12.59	0.0256875486430683	-1.3890612001482965	0.02568	-0.0006227	4.85867	100.0
10.0	0.02575580922821102	-1.2169350858253956	0.02575	-0.000547	4.85867	100.0
7.943	0.025835371455429086	-1.1683791229410476	0.02583	-0.0005268	4.85867	100.0
6.31	0.025874708519324423	-1.093071728729517	0.02587	-0.0004936	4.85867	100.0
5.012	0.0259341708564203	-1.027590041644331	0.02593	-0.0004651	4.85867	100.0
3.981	0.02599461678905846	-1.0798722088625554	0.02599	-0.0004899	4.85867	100.0
3.162	0.02604366993800989	-0.961880240153784	0.02604	-0.0004372	4.85867	100.0
2.512	0.026084670612449755	-1.0842722639616147	0.02608	-0.0004936	4.85867	100.0
1.995	0.026123722571639748	-0.9672679285566316	0.02612	-0.000441	4.85867	100.0
1.585	0.026184074389025095	-1.0107782672045382	0.02618	-0.0004619	4.85867	100.0
1.259	0.02623553326006544	-1.1767680184208726	0.02623	-0.0005388	4.85867	100.0
1.0	0.02630545929669353	-1.1673216641413857	0.0263	-0.0005359	4.85867	100.0
0.7943	0.026350300318781945	-1.6020804714351178	0.02634	-0.0007367	4.85867	100.0
0.631	0.026390399478598274	-1.6085504758261493	0.02638	-0.0007408	4.85867	100.0
0.5012	0.026489306227419396	-1.518804532209385	0.02648	-0.0007021	4.85867	100.0
0.3981	0.02661218115844697	-1.7336373619002547	0.0266	-0.0008051	4.85867	100.0
0.3162	0.026723799611769284	-1.8413682533940927	0.02671	-0.0008587	4.85867	100.0
0.2512	0.026775485247703727	-1.9487178642993503	0.02676	-0.0009105	4.85867	100.0
0.1995	0.026859909828590267	-2.2062054132807347	0.02684	-0.001034	4.85867	100.0
0.1585	0.02697469584629269	-2.4519095659534207	0.02695	-0.001154	4.85867	100.0
0.1259	0.027092468990477778	-2.8053762344696076	0.02706	-0.001326	4.85867	100.0
0.1	0.027221249126371846	-3.154611189242168	0.02718	-0.001498	4.85867	100.0
0.07943	0.027373713595345444	-3.589912996885816	0.02732	-0.001714	4.85867	100.0
0.0631	0.02755326594071926	-4.179250808067755	0.02748	-0.002008	4.85867	100.0
0.05012	0.027791473674492324	-4.649958718596768	0.0277	-0.002253	4.85867	100.0
0.03981	0.028035334918634375	-5.419793340602479	0.02791	-0.002648	4.85867	100.0
0.03162	0.028316910142174766	-6.2240004796091295	0.02815	-0.00307	4.85867	100.0
0.02512	0.028696703643450058	-7.045769124867489	0.02848	-0.00352	4.85867	100.0
0.01995	0.029083650114798177	-8.008630535550049	0.0288	-0.004052	4.85867	100.0
0.01585	0.029591928308239732	-9.215313894351915	0.02921	-0.004739	4.85867	100.0
0.01259	0.03016662031119827	-10.618955233845963	0.02965	-0.005559	4.85867	100.0
0.01	0.030913662739960143	-12.160516659161047	0.03022	-0.006512	4.85867	100.0

File: Warwick/Cell29_100SOH_35degC_50SOC_10000_0Cycles.txt
Freq(Hz)	Zmod(Ohm)	Zphz(Deg)	Zreal(Ohm)	Zimag(Ohm)	Capacity(Ah)	SOH
10000.0	0.04630466499176946	49.747656361933956	0.02992	0.03534	4.85867	100.0
7943.0	0.040567376055150525	46.118603899440664	0.02812	0.02924	4.85867	100.0
6310.0	0.035869176182343525	42.062012671099524	0.02663	0.02403	4.85867	100.0
5012.0	0.032104320581504295	37.55879880860916	0.02545	0.01957	4.85867	100.0
3981.0	0.028943159813676185	32.685270445370286	0.02436	0.01563	4.85867	100.0
3162.0	0.0272295078912565	27.920243161946	0.02406	0.01275	4.85867	100.0
2512.0	0.02567828654719781	23.2103098384005	0.0236	0.01012	4.85867	100.0
1995.0	0.024345045820453902	19.34891225789143	0.02297	0.008066	4.85867	100.0
1585.0	0.023683038255257707	15.424654320700578	0.02283	0.006299	4.85867	100.0
1259.0	0.023326378973171125	11.960259383636032	0.02282	0.004834	4.85867	100.0
1000.0	0.023139211503419903	9.06827160577519	0.02285	0.003647	4.85867	100.0
794.3	0.02306878635732708	6.72637808087956	0.02291	0.002702	4.85867	100.0
631.0	0.023305627560741636	4.617052229895454	0.02323	0.001876	4.85867	100.0
501.2	0.023387337193447228	3.2379927474567616	0.02335	0.001321	4.85867	100.0
398.1	0.0234871464271418	2.1894536015532133	0.02347	0.0008973	4.85867	100.0
316.2	0.02358658009144183	1.353415680915705	0.02358	0.0005571	4.85867	100.0
251.2	0.023691909603069144	0.7274649374070058	0.02369	0.0003008	4.85867	100.0
199.5	0.023820170667501524	0.21689067007730267	0.02382	9.017e-05	4.85867	100.0
158.5	0.023910039370358637	-0.10397579021455564	0.02391	-4.339e-05	4.85867	100.0
125.9	0.024030449009745946	-0.3502557288825024	0.02403	-0.0001469	4.85867	100.0
100.0	0.024140973514752882	-0.5145563813890985	0.02414	-0.0002168	4.85867	100.0
79.43	0.024281276758029012	-0.587567915085062	0.02428	-0.000249	4.85867	100.0
63.1	0.02434157500265749	-0.6517878788094122	0.02434	-0.0002769	4.85867	100.0
52.0	0.024361736859468786	-0.6841769314224379	0.02436	-0.0002909	4.85867	100.0
39.81	0.024491577817690718	-0.6503692362888923	0.02449	-0.000278	4.85867	100.0
31.62	0.024521518599181415	-0.6376579390662033	0.02452	-0.0002729	4.85867	100.0
25.12	0.024551497906237816	-0.6329117465145105	0.02455	-0.0002712	4.85867	100.0
19.95	0.024621307107665913	-0.590390933944042	0.02462	-0.0002537	4.85867	100.0
15.85	0.024651422251870173	-0.615470135787102	0.02465	-0.0002648	4.85867	100.0
12.59	0.02469122150400826	-0.5699222090321266	0.02469	-0.0002456	4.85867	100.0
10.0	0.02469129519506824	-0.5868609115771142	0.02469	-0.0002529	4.85867	100.0
7.943	0.024711187937652857	-0.5618098926203708	0.02471	-0.0002423	4.85867	100.0
6.31	0.024701792764089008	-0.6902995528578909	0.0247	-0.0002976	4.85867	100.0
5.012	0.024791268637163365	-0.5796406319867902	0.02479	-0.0002508	4.85867	100.0
3.981	0.024781429790066593	-0.6154782016854251	0.02478	-0.0002662	4.85867	100.0
3.162	0.024862182212348136	-0.7591361776862428	0.02486	-0.0003294	4.85867	100.0
2.512	0.024932376012726905	-0.7910130100707519	0.02493	-0.0003442	4.85867	100.0
1.995	0.024913106260761625	-0.9047886790520477	0.02491	-0.0003934	4.85867	100.0
1.585	0.024994200272063116	-1.0504195607875564	0.02499	-0.0004582	4.85867	100.0
1.259	0.02506412661634153	-1.0397150918351639	0.02506	-0.0004548	4.85867	100.0
1.0	0.02512591359552922	-1.2431141959128593	0.02512	-0.0005451	4.85867	100.0
0.7943	0.025190844940374667	-1.6813008369482665	0.02518	-0.0007391	4.85867	100.0
0.631	0.025261365942680143	-1.7188114214264496	0.02525	-0.0007577	4.85867	100.0
0.5012	0.025331824277181458	-1.7506873448514615	0.02532	-0.0007739	4.85867	100.0
0.3981	0.025472600205122365	-1.8022195729267643	0.02546	-0.0008011	4.85867	100.0
0.3162	0.02555544319494381	-1.9919864107933187	0.02554	-0.0008883	4.85867	100.0
0.2512	0.02564711838803728	-2.0935046718907238	0.02563	-0.0009369	4.85867	100.0
0.1995	0.025751293346160307	-2.330182813936681	0.02573	-0.001047	4.85867	100.0
0.1585	0.025913485080166273	-2.4395153012263915	0.02589	-0.001103	4.85867	100.0
0.1259	0.02600910033046126	-2.710593712379985	0.02598	-0.00123	4.85867	100.0
0.1	0.02616625745115262	-3.016585379275813	0.02613	-0.001377	4.85867	100.0
0.07943	0.026316218972337196	-3.3962496742803503	0.02627	-0.001559	4.85867	100.0
0.0631	0.02648967023199798	-3.8464471973361904	0.02643	-0.001777	4.85867	100.0
0.05012	0.026674259521118855	-4.276301542873731	0.0266	-0.001989	4.85867	100.0
0.03981	0.026903414281462493	-4.776021936755	0.02681	-0.00224	4.85867	100.0
0.03162	0.027141379773327663	-5.420718003280519	0.02702	-0.002564	4.85867	100.0
0.02512	0.027439362401484476	-6.1780863037779925	0.02728	-0.002953	4.85867	100.0
0.01995	0.0277925151974412	-6.9209638528117905	0.02759	-0.003349	4.85867	100.0
0.01585	0.028212400128312373	-7.968403639799814	0.02794	-0.003911	4.85867	100.0
0.01259	0.02869897602702926	-9.071746081686488	0.02834	-0.004525	4.85867	100.0
0.01	0.029305374063471702	-10.334050099383662	0.02883	-0.005257	4.85867	100.0

File: Warwick/Cell29_100SOH_35degC_70SOC_10000_0Cycles.txt
Freq(Hz)	Zmod(Ohm)	Zphz(Deg)	Zreal(Ohm)	Zimag(Ohm)	Capacity(Ah)	SOH
10000.0	0.046353408720395096	49.73388217682536	0.02996	0.03537	4.85867	100.0
7943.0	0.04048368560296851	46.200993455133556	0.02802	0.02922	4.85867	100.0
6310.0	0.03576815622869035	42.121756898145314	0.02653	0.02399	4.85867	100.0
5012.0	0.03203733134953659	37.69617020228217	0.02535	0.01959	4.85867	100.0
3981.0	0.028875304327400604	32.842526079171	0.02426	0.01566	4.85867	100.0
3162.0	0.02716882404521771	28.08365159277138	0.02397	0.01279	4.85867	100.0
2512.0	0.025620616698276408	23.363030593755852	0.02352	0.01016	4.85867	100.0
1995.0	0.024250951012279906	19.49966466935777	0.02286	0.008095	4.85867	100.0
1585.0	0.02358961881845487	15.605759605022653	0.02272	0.006346	4.85867	100.0
1259.0	0.023214845336551354	12.089241005520659	0.0227	0.004862	4.85867	100.0
1000.0	0.023008149947355613	9.233880488312451	0.02271	0.003692	4.85867	100.0
794.3	0.022935821524418958	6.893867540389057	0.02277	0.002753	4.85867	100.0
631.0	0.02315897927370721	4.73323417409012	0.02308	0.001911	4.85867	100.0
501.2	0.02323936109276673	3.3351888387872815	0.0232	0.001352	4.85867	100.0
398.1	0.023328644543779222	2.2908554490860102	0.02331	0.0009325	4.85867	100.0
316.2	0.023417698011546736	1.469151918125782	0.02341	0.0006004	4.85867	100.0
251.2	0.023532357629655384	0.8110475730354825	0.02353	0.0003331	4.85867	100.0
199.5	0.02364029700003788	0.2872035958546885	0.02364	0.0001185	4.85867	100.0
158.5	0.02373001296957294	-0.05990340378305404	0.02373	-2.481e-05	4.85867	100.0
125.9	0.02384035498917749	-0.312672270043656	0.02384	-0.0001301	4.85867	100.0
100.0	0.02395077521271493	-0.4609878275578749	0.02395	-0.0001927	4.85867	100.0
79.43	0.024081135961785523	-0.556522482139715	0.02408	-0.0002339	4.85867	100.0
63.1	0.02415149922489285	-0.638412264427259	0.02415	-0.0002691	4.85867	100.0
52.0	0.024181053337065366	-0.5347924686584631	0.02418	-0.0002257	4.85867	100.0
39.81	0.024301365347650733	-0.6073596693637956	0.0243	-0.0002576	4.85867	100.0
31.62	0.024341428423369074	-0.6207192259185477	0.02434	-0.0002637	4.85867	100.0
25.12	0.024371445118416758	-0.6239515289863108	0.02437	-0.0002654	4.85867	100.0
19.95	0.02442116366105432	-0.5593316921213616	0.02442	-0.0002384	4.85867	100.0
15.85	0.024471253651784982	-0.5799623977232586	0.02447	-0.0002477	4.85867	100.0
12.59	0.024481656623684594	-0.6665482786169444	0.02448	-0.0002848	4.85867	100.0
10.0	0.024511470626015077	-0.6276336783985991	0.02451	-0.0002685	4.85867	100.0
7.943	0.024551801293591472	-0.6940501576576334	0.02455	-0.0002974	4.85867	100.0
6.31	0.024572020429952438	-0.7347541899756924	0.02457	-0.0003151	4.85867	100.0
5.012	0.024622269523543114	-0.77793672072995	0.02462	-0.0003343	4.85867	100.0
3.981	0.024662524980423234	-0.819882419714953	0.02466	-0.0003529	4.85867	100.0
3.162	0.024702858653200443	-0.8716636744125228	0.0247	-0.0003758	4.85867	100.0
2.512	0.024744268672967484	-1.0642729018991608	0.02474	-0.0004596	4.85867	100.0
1.995	0.024824396787031903	-1.0783814369391487	0.02482	-0.0004672	4.85867	100.0
1.585	0.024807093466184222	-1.3702168042156846	0.0248	-0.0005932	4.85867	100.0
1.259	0.02491896047671331	-1.5365660807285288	0.02491	-0.0006682	4.85867	100.0
1.0	0.02499981600432291	-1.605649712289077	0.02499	-0.0007005	4.85867	100.0
0.7943	0.02504696818459272	-2.109124706982841	0.02503	-0.0009218	4.85867	100.0
0.631	0.025208153289164204	-2.1745572379991827	0.02519	-0.0009565	4.85867	100.0
0.5012	0.025322955672669806	-2.439822645464991	0.0253	-0.001078	4.85867	100.0
0.3981	0.025465709022134058	-2.574773714835932	0.02544	-0.001144	4.85867	100.0
0.3162	0.02561944737889559	-2.7473733494765833	0.02559	-0.001228	4.85867	100.0
0.2512	0.02576518224270886	-2.994554436918454	0.02573	-0.001346	4.85867	100.0
0.1995	0.02592148830603675	-3.242115313136391	0.02588	-0.001466	4.85867	100.0
0.1585	0.026119482173274415	-3.527348080662917	0.02607	-0.001607	4.85867	100.0
0.1259	0.026320190747789043	-3.8756163791502503	0.02626	-0.001779	4.85867	100.0
0.1	0.0265175821673093	-4.091466555397056	0.02645	-0.001892	4.85867	100.0
0.07943	0.026721462927766514	-4.741917768391718	0.02663	-0.002209	4.85867	100.0
0.0631	0.027028555270306256	-5.136852944486421	0.02692	-0.00242	4.85867	100.0
0.05012	0.027377057840461967	-5.735582572199595	0.02724	-0.002736	4.85867	100.0
0.03981	0.027685645667023914	-6.270715756555547	0.02752	-0.003024	4.85867	100.0
0.03162	0.028053754205097044	-6.909691121504458	0.02785	-0.003375	4.85867	100.0
0.02512	0.028439215196625945	-7.741756025453894	0.02818	-0.003831	4.85867	100.0
0.01995	0.028928921514636524	-8.648285204850641	0.0286	-0.00435	4.85867	100.0
0.01585	0.029528364482307515	-9.656270869248466	0.02911	-0.004953	4.85867	100.0
0.01259	0.03014892576859083	-10.849638016957016	0.02961	-0.005675	4.85867	100.0
0.01	0.030937191679271732	-12.274294501411505	0.03023	-0.006577	4.85867	100.0

File: Warwick/Cell29_100SOH_35degC_95SOC_10000_0Cycles.txt
Freq(Hz)	Zmod(Ohm)	Zphz(Deg)	Zreal(Ohm)	Zimag(Ohm)	Capacity(Ah)	SOH
10000.0	0.04620265143906786	49.91656600601003	0.02975	0.03535	4.85867	100.0
7943.0	0.040525520354463065	46.15975614101294	0.02807	0.02923	4.85867	100.0
6310.0	0.035738497450228654	42.16476795055492	0.02649	0.02399	4.85867	100.0
5012.0	0.031967195685577425	37.68005802420011	0.0253	0.01954	4.85867	100.0
3981.0	0.02886393077874183	32.880734506520035	0.02424	0.01567	4.85867	100.0
3162.0	0.027142359882663114	28.113463928648347	0.02394	0.01279	4.85867	100.0
2512.0	0.025578698168593334	23.428007706576228	0.02347	0.01017	4.85867	100.0
1995.0	0.024217933045575957	19.562475541770446	0.02282	0.008109	4.85867	100.0
1585.0	0.02355857262229611	15.606648314888309	0.02269	0.006338	4.85867	100.0
1259.0	0.023188661647451755	12.141006344579953	0.02267	0.004877	4.85867	100.0
1000.0	0.02295912097620464	9.258829381846862	0.02266	0.003694	4.85867	100.0
794.3	0.022896231480311342	6.908366493015047	0.02273	0.002754	4.85867	100.0
631.0	0.023107914574881046	4.706398643298643	0.02303	0.001896	4.85867	100.0
501.2	0.023187944626464847	3.2782410541980918	0.02315	0.001326	4.85867	100.0
398.1	0.023266963207303183	2.188004207753397	0.02325	0.0008883	4.85867	100.0
316.2	0.023366217515892466	1.3217870883845935	0.02336	0.000539	4.85867	100.0
251.2	0.023471289184874358	0.600521757085041	0.02347	0.000246	4.85867	100.0
199.5	0.02359000015417145	0.006550517875095993	0.02359	2.697e-06	4.85867	100.0
158.5	0.02368065478845549	-0.42608111389761716	0.02368	-0.0001761	4.85867	100.0
125.9	0.023812173166051016	-0.7740836118417901	0.02381	-0.0003217	4.85867	100.0
100.0	0.02394385604053783	-1.0282937778878096	0.02394	-0.0004297	4.85867	100.0
79.43	0.02413600800153165	-1.2784358370205917	0.02413	-0.0005385	4.85867	100.0
63.1	0.02423785191822906	-1.4584454010749386	0.02423	-0.0006169	4.85867	100.0
52.0	0.0243301555360832	-1.65550967037747	0.02432	-0.0007029	4.85867	100.0
39.81	0.024529779753597464	-1.6179652595127727	0.02452	-0.0006926	4.85867	100.0
31.62	0.02468069787424983	-1.6870320955244205	0.02467	-0.0007266	4.85867	100.0
25.12	0.024819878727342724	-1.616600496546015	0.02481	-0.0007002	4.85867	100.0
19.95	0.024949656807459294	-1.594175525062272	0.02494	-0.0006941	4.85867	100.0
15.85	0.025049469209745743	-1.575465569756697	0.02504	-0.0006887	4.85867	100.0
12.59	0.025188713866531574	-1.507136564885069	0.02518	-0.0006625	4.85867	100.0
10.0	0.025277946958564494	-1.4367413264466022	0.02527	-0.0006338	4.85867	100.0
7.943	0.025326410563678382	-1.2891637323161014	0.02532	-0.0005698	4.85867	100.0
6.31	0.02535532047440931	-1.1737776938367839	0.02535	-0.0005194	4.85867	100.0
5.012	0.025455143623440823	-1.1518389254610806	0.02545	-0.0005117	4.85867	100.0
3.981	0.025476000439825713	-1.2435752597630694	0.02547	-0.0005529	4.85867	100.0
3.162	0.025616445209279137	-1.2853038755522943	0.02561	-0.0005746	4.85867	100.0
2.512	0.025647028680921304	-1.3414235745536107	0.02564	-0.0006004	4.85867	100.0
1.995	0.025717221241028355	-1.3578184107525473	0.02571	-0.0006094	4.85867	100.0
1.585	0.02578856258596047	-1.4765173406503995	0.02578	-0.0006645	4.85867	100.0
1.259	0.02586921970914469	-1.5297394795591295	0.02586	-0.0006906	4.85867	100.0
1.0	0.026000521305543086	-1.6300317548038639	0.02599	-0.0007396	4.85867	100.0
0.7943	0.026017861234352065	-2.1231584986001946	0.026	-0.0009639	4.85867	100.0
0.631	0.026207097554860975	-2.069754257259088	0.02619	-0.0009465	4.85867	100.0
0.5012	0.026298852054034604	-2.169574255992168	0.02628	-0.0009956	4.85867	100.0
0.3981	0.026430904278892917	-2.278913507888368	0.02641	-0.001051	4.85867	100.0
0.3162	0.02662407602152608	-2.436831232602977	0.0266	-0.001132	4.85867	100.0
0.2512	0.026696938045401384	-2.5741062466230202	0.02667	-0.001199	4.85867	100.0
0.1995	0.026849581002317335	-2.689770323150473	0.02682	-0.00126	4.85867	100.0
0.1585	0.027031664099718314	-2.773493892529453	0.027	-0.001308	4.85867	100.0
0.1259	0.027199859999639704	-3.1022442747098595	0.02716	-0.001472	4.85867	100.0
0.1	0.02737970235411627	-3.4528480628703377	0.02733	-0.001649	4.85867	100.0
0.07943	0.02760635196834236	-3.6615213317466995	0.02755	-0.001763	4.85867	100.0
0.0631	0.027841639966065215	-4.111128748407985	0.02777	-0.001996	4.85867	100.0
0.05012	0.02809532779662839	-4.466587240881615	0.02801	-0.002188	4.85867	100.0
0.03981	0.02839494358156043	-4.927525884197772	0.02829	-0.002439	4.85867	100.0
0.03162	0.028692452038820246	-5.295309930367267	0.02857	-0.002648	4.85867	100.0
0.02512	0.029166135431352574	-5.7379591240778725	0.02902	-0.002916	4.85867	100.0
0.01995	0.02946481673114564	-6.42071908946288	0.02928	-0.003295	4.85867	100.0
0.01585	0.029890626038944046	-6.9657198227157	0.02967	-0.003625	4.85867	100.0
0.01259	0.030395937952298824	-7.584678322056578	0.03013	-0.004012	4.85867	100.0
0.01	0.030943974469999812	-8.29821376285002	0.03062	-0.004466	4.85867	100.0

File: Warwick/Cell30_100SOH_15degC_05SOC_10000_0Cycles.txt
Freq(Hz)	Zmod(Ohm)	Zphz(Deg)	Zreal(Ohm)	Zimag(Ohm)	Capacity(Ah)	SOH
10000.0	0.041366668949771625	43.873625270297524	0.02982	0.02867	4.86503	100.0
7943.0	0.03682643208349134	40.36335112273776	0.02806	0.02385	4.86503	100.0
6310.0	0.03312229611606055	36.195250263596776	0.02673	0.01956	4.86503	100.0
5012.0	0.030175117232580886	31.820214649282057	0.02564	0.01591	4.86503	100.0
3981.0	0.027674921860774963	27.129842603301213	0.02463	0.01262	4.86503	100.0
3162.0	0.026445394684141133	22.569867189260375	0.02442	0.01015	4.86503	100.0
2512.0	0.0253110150132309	18.089198306431634	0.02406	0.007859	4.86503	100.0
1995.0	0.02426034470076631	14.477301991076176	0.02349	0.006065	4.86503	100.0
1585.0	0.023877759714847624	10.733450413354586	0.02346	0.004447	4.86503	100.0
1259.0	0.02376754644467956	7.392329728821197	0.02357	0.003058	4.86503	100.0
1000.0	0.0238179989923587	4.638185138110073	0.02374	0.001926	4.86503	100.0
794.3	0.02400109239180584	2.4022425279183146	0.02398	0.001006	4.86503	100.0
631.0	0.02447042782809487	0.33880681085210673	0.02447	0.0001447	4.86503	100.0
501.2	0.02481397259609996	-1.0252563817800657	0.02481	-0.000444	4.86503	100.0
398.1	0.025166425308533587	-2.0701759362337824	0.02515	-0.0009091	4.86503	100.0
316.2	0.025523077812050803	-2.917335725603644	0.02549	-0.001299	4.86503	100.0
251.2	0.025910442991195656	-3.575782626417642	0.02586	-0.001616	4.86503	100.0
199.5	0.02632814176883739	-4.123138670198472	0.02626	-0.001893	4.86503	100.0
158.5	0.026722642084943623	-4.507238645991128	0.02664	-0.0021	4.86503	100.0
125.9	0.02712641010159656	-4.832050340459376	0.02703	-0.002285	4.86503	100.0
100.0	0.027548181809331808	-5.079377674392097	0.02744	-0.002439	4.86503	100.0
79.43	0.02802116359111449	-5.330122997494064	0.0279	-0.002603	4.86503	100.0
63.1	0.028416281882047832	-5.403628602944943	0.02829	-0.002676	4.86503	100.0
52.0	0.028820733231477647	-5.459368613220805	0.02869	-0.002742	4.86503	100.0
39.81	0.0292488428660007	-5.782713034024209	0.0291	-0.002947	4.86503	100.0
31.62	0.029665659018467804	-5.872024460347966	0.02951	-0.003035	4.86503	100.0
25.12	0.03010619339936552	-6.023051530777085	0.02994	-0.003159	4.86503	100.0
19.95	0.030564034435918305	-6.2907147889535375	0.03038	-0.003349	4.86503	100.0
15.85	0.03087442483674797	-6.596976571058229	0.03067	-0.003547	4.86503	100.0
12.59	0.03130799433052204	-7.069176287979146	0.03107	-0.003853	4.86503	100.0
10.0	0.031799596286745536	-7.466053306832876	0.03153	-0.004132	4.86503	100.0
7.943	0.032277342285262585	-8.040983746912485	0.03196	-0.004515	4.86503	100.0
6.31	0.03283025752259643	-8.843155817222065	0.03244	-0.005047	4.86503	100.0
5.012	0.033493417263695265	-9.746366105492621	0.03301	-0.00567	4.86503	100.0
3.981	0.034221684952672915	-10.759940881610131	0.03362	-0.006389	4.86503	100.0
3.162	0.03513859763849434	-11.927120144072642	0.03438	-0.007262	4.86503	100.0
2.512	0.036262881862863576	-13.233010804756262	0.0353	-0.008301	4.86503	100.0
1.995	0.037590475868230236	-14.519045027842747	0.03639	-0.009424	4.86503	100.0
1.585	0.03919343057197214	-15.706438965774197	0.03773	-0.01061	4.86503	100.0
1.259	0.0410764092880573	-16.76738188999545	0.03933	-0.01185	4.86503	100.0
1.0	0.043351680474925075	-17.741147063299305	0.04129	-0.01321	4.86503	100.0
0.7943	0.045771226769663935	-18.680376251626793	0.04336	-0.01466	4.86503	100.0
0.631	0.048542208437606135	-18.845530442750267	0.04594	-0.01568	4.86503	100.0
0.5012	0.05145104469298947	-18.75188598094363	0.04872	-0.01654	4.86503	100.0
0.3981	0.054451274548902896	-18.391691665587043	0.05167	-0.01718	4.86503	100.0
0.3162	0.05745937086324562	-17.76328599079028	0.05472	-0.01753	4.86503	100.0
0.2512	0.06034366909626891	-16.957528220648857	0.05772	-0.0176	4.86503	100.0
0.1995	0.06311726546674848	-16.040161412832838	0.06066	-0.01744	4.86503	100.0
0.1585	0.06563479641165956	-15.128790269834884	0.06336	-0.01713	4.86503	100.0
0.1259	0.068082615989693	-14.242393899304844	0.06599	-0.01675	4.86503	100.0
0.1	0.07028617858441302	-13.409490840034291	0.06837	-0.0163	4.86503	100.0
0.07943	0.0723384579597879	-12.80286178277965	0.07054	-0.01603	4.86503	100.0
0.0631	0.0742547971514299	-12.301162402879458	0.07255	-0.01582	4.86503	100.0
0.05012	0.07618014045668332	-11.947148792432216	0.07453	-0.01577	4.86503	100.0
0.03981	0.077952950553523	-11.784179108240597	0.07631	-0.01592	4.86503	100.0
0.03162	0.07977348494330681	-11.826883438802318	0.07808	-0.01635	4.86503	100.0
0.02512	0.08147399216928063	-12.079530986614989	0.07967	-0.01705	4.86503	100.0
0.01995	0.08341193439790257	-12.546688891223111	0.08142	-0.01812	4.86503	100.0
0.01585	0.08540316153398538	-13.33655700176971	0.0831	-0.0197	4.86503	100.0
0.01259	0.08764376075910937	-14.321641824569339	0.08492	-0.02168	4.86503	100.0
0.01	0.09040206911348878	-15.533610252529884	0.0871	-0.02421	4.86503	100.0

File: Warwick/Cell30_100SOH_15degC_20SOC_10000_0Cycles.txt
Freq(Hz)	Zmod(Ohm)	Zphz(Deg)	Zreal(Ohm)	Zimag(Ohm)	Capacity(Ah)	SOH
10000.0	0.04144349406119131	43.944156362044374	0.02984	0.02876	4.86503	100.0
7943.0	0.03688859037697158	40.26098439296813	0.02815	0.02384	4.86503	100.0
6310.0	0.03320675834826398	36.13139518818697	0.02682	0.01958	4.86503	100.0
5012.0	0.030173962285387712	31.88864216216563	0.02562	0.01594	4.86503	100.0
3981.0	0.02770640720122333	27.166195488925997	0.02465	0.01265	4.86503	100.0
3162.0	0.026475384794181937	22.613206132391042	0.02444	0.01018	4.86503	100.0
2512.0	0.025313500133328067	18.106410906879358	0.02406	0.007867	4.86503	100.0
1995.0	0.024280959618598275	14.476927518043347	0.02351	0.00607	4.86503	100.0
1585.0	0.0238890754320882	10.7478351879959	0.02347	0.004455	4.86503	100.0
1259.0	0.02378108063145996	7.456129588505941	0.02358	0.003086	4.86503	100.0
1000.0	0.023819624598217327	4.686135645628815	0.02374	0.001946	4.86503	100.0
794.3	0.02400211032388611	2.4594829317114746	0.02398	0.00103	4.86503	100.0
631.0	0.024470550905935893	0.3844636613790474	0.02447	0.0001642	4.86503	100.0
501.2	0.024813571709852652	-0.9721567249071477	0.02481	-0.000421	4.86503	100.0
398.1	0.025165394413956637	-2.0041927258037897	0.02515	-0.0008801	4.86503	100.0
316.2	0.025521320420385775	-2.8388619653448766	0.02549	-0.001264	4.86503	100.0
251.2	0.02589805840212737	-3.491048423252911	0.02585	-0.001577	4.86503	100.0
199.5	0.026304923664591768	-4.026335726354572	0.02624	-0.001847	4.86503	100.0
158.5	0.026689849549969367	-4.433116439351955	0.02661	-0.002063	4.86503	100.0
125.9	0.027101735811567492	-4.715536478199259	0.02701	-0.002228	4.86503	100.0
100.0	0.02750308420886647	-4.962251178136132	0.0274	-0.002379	4.86503	100.0
79.43	0.027965043465011812	-5.198880736594659	0.02785	-0.002534	4.86503	100.0
63.1	0.028371973565474787	-5.314732718198963	0.02825	-0.002628	4.86503	100.0
52.0	0.028765210950034762	-5.3478924552064075	0.02864	-0.002681	4.86503	100.0
39.81	0.029172016128474906	-5.655872191355216	0.02903	-0.002875	4.86503	100.0
31.62	0.02959938175030012	-5.7587456957606555	0.02945	-0.00297	4.86503	100.0
25.12	0.030000180266125068	-5.923435025529403	0.02984	-0.003096	4.86503	100.0
19.95	0.03038442201194553	-6.142154850891715	0.03021	-0.003251	4.86503	100.0
15.85	0.03079476845180038	-6.447444763474531	0.0306	-0.003458	4.86503	100.0
12.59	0.03124827785654755	-6.776142907183992	0.03103	-0.003687	4.86503	100.0
10.0	0.03168603921287733	-7.144753327922928	0.03144	-0.003941	4.86503	100.0
7.943	0.032137402570836374	-7.800816992295619	0.03184	-0.004362	4.86503	100.0
6.31	0.032654140150982384	-8.56460225988077	0.03229	-0.004863	4.86503	100.0
5.012	0.03332614553169928	-9.279735172735124	0.03289	-0.005374	4.86503	100.0
3.981	0.034014537245125064	-10.26597572968919	0.03347	-0.006062	4.86503	100.0
3.162	0.0349255579196668	-11.371061332981547	0.03424	-0.006886	4.86503	100.0
2.512	0.03595719950162971	-12.388121297987158	0.03512	-0.007714	4.86503	100.0
1.995	0.03721167758916548	-13.588859771517745	0.03617	-0.008743	4.86503	100.0
1.585	0.03875534357995036	-14.622864280623096	0.0375	-0.009784	4.86503	100.0
1.259	0.0404421809500922	-15.665166077484097	0.03894	-0.01092	4.86503	100.0
1.0	0.04251851479061798	-16.393342663344008	0.04079	-0.012	4.86503	100.0
0.7943	0.04474377275107677	-17.211938972249506	0.04274	-0.01324	4.86503	100.0
0.631	0.047186507605458575	-17.348229793917657	0.04504	-0.01407	4.86503	100.0
0.5012	0.049763123897118844	-17.22970470750442	0.04753	-0.01474	4.86503	100.0
0.3981	0.052375941041665305	-16.801928488056813	0.05014	-0.01514	4.86503	100.0
0.3162	0.0549312042467667	-16.237674911517118	0.05274	-0.01536	4.86503	100.0
0.2512	0.05742780946544975	-15.534258081122546	0.05533	-0.01538	4.86503	100.0
0.1995	0.059738739524700386	-14.75039724541848	0.05777	-0.01521	4.86503	100.0
0.1585	0.061970291269284834	-13.998122529098355	0.06013	-0.01499	4.86503	100.0
0.1259	0.06403024597797513	-13.272287138375491	0.06232	-0.0147	4.86503	100.0
0.1	0.0659058540647187	-12.674022335927344	0.0643	-0.01446	4.86503	100.0
0.07943	0.06773243314690533	-12.170971797854136	0.06621	-0.01428	4.86503	100.0
0.0631	0.0694750142137445	-11.82749544684579	0.068	-0.01424	4.86503	100.0
0.05012	0.07116995222704593	-11.665174701650644	0.0697	-0.01439	4.86503	100.0
0.03981	0.07282493597662823	-11.629327715628468	0.07133	-0.01468	4.86503	100.0
0.03162	0.07454082438503078	-11.820963447292934	0.07296	-0.01527	4.86503	100.0
0.02512	0.07633366884933541	-12.199080753029527	0.07461	-0.01613	4.86503	100.0
0.01995	0.07804697623867307	-12.791575754156312	0.07611	-0.01728	4.86503	100.0
0.01585	0.08004545833462384	-13.694240180080087	0.07777	-0.01895	4.86503	100.0
0.01259	0.08226549458916539	-14.789647313785443	0.07954	-0.021	4.86503	100.0
0.01	0.08472886934215515	-16.186901898516844	0.08137	-0.02362	4.86503	100.0

File: Warwick/Cell30_100SOH_15degC_50SOC_10000_0Cycles.txt
Freq(Hz)	Zmod(Ohm)	Zphz(Deg)	Zreal(Ohm)	Zimag(Ohm)	Capacity(Ah)	SOH
10000.0	0.04113619452501653	44.22192052076593	0.02948	0.02869	4.86503	100.0
7943.0	0.036562807605543646	40.818857448100616	0.02767	0.0239	4.86503	100.0
6310.0	0.03281000609570196	36.83497184735788	0.02626	0.01967	4.86503	100.0
5012.0	0.02976898049984245	32.48890624283104	0.02511	0.01599	4.86503	100.0
3981.0	0.02726805640305154	27.758540601060023	0.02413	0.0127	4.86503	100.0
3162.0	0.026003942008857042	23.262239606294646	0.02389	0.01027	4.86503	100.0
2512.0	0.024824844088130744	18.731270943138142	0.02351	0.007972	4.86503	100.0
1995.0	0.023756041947260487	15.06114313244725	0.02294	0.006173	4.86503	100.0
1585.0	0.023341352231608176	11.285862259370994	0.02289	0.004568	4.86503	100.0
1259.0	0.023225	7.9818261968595605	0.023	0.003225	4.86503	100.0
1000.0	0.023246504167293628	5.222545043201219	0.02315	0.002116	4.86503	100.0
794.3	0.023390596743135903	2.9309062834216877	0.02336	0.001196	4.86503	100.0
631.0	0.023852951076124732	0.9012831576722186	0.02385	0.0003752	4.86503	100.0
501.2	0.024170612702411994	-0.40796181277966403	0.02417	-0.0001721	4.86503	100.0
398.1	0.02448739109337701	-1.4077697870193087	0.02448	-0.0006016	4.86503	100.0
316.2	0.024817607944562264	-2.158428577273145	0.0248	-0.0009347	4.86503	100.0
251.2	0.025159306349738658	-2.765739856792627	0.02513	-0.001214	4.86503	100.0
199.5	0.025508777626534754	-3.1596461621522893	0.02547	-0.001406	4.86503	100.0
158.5	0.025836596157388845	-3.441599466757239	0.02579	-0.001551	4.86503	100.0
125.9	0.02618204346493986	-3.613191064618626	0.02613	-0.00165	4.86503	100.0
100.0	0.02652485485351428	-3.685475477408171	0.02647	-0.001705	4.86503	100.0
79.43	0.026907687024343062	-3.7524605531441315	0.02685	-0.001761	4.86503	100.0
63.1	0.02721677146540346	-3.701347829752848	0.02716	-0.001757	4.86503	100.0
52.0	0.027411591726858912	-3.5158365338442956	0.02736	-0.001681	4.86503	100.0
39.81	0.027819510797280386	-3.4188281948038237	0.02777	-0.001659	4.86503	100.0
31.62	0.02807591360935562	-3.277182307405236	0.02803	-0.001605	4.86503	100.0
25.12	0.0283801990831636	-3.0499257156045902	0.02834	-0.00151	4.86503	100.0
19.95	0.02860672125567696	-2.9034130058044423	0.02857	-0.001449	4.86503	100.0
15.85	0.02879976355805721	-2.6050916220579357	0.02877	-0.001309	4.86503	100.0
12.59	0.0289733108912323	-2.298513868089018	0.02895	-0.001162	4.86503	100.0
10.0	0.02912807539127843	-2.0185896857225036	0.02911	-0.001026	4.86503	100.0
7.943	0.029246070443052687	-1.8994929377598442	0.02923	-0.0009694	4.86503	100.0
6.31	0.02931172814437934	-1.620862041887602	0.0293	-0.0008291	4.86503	100.0
5.012	0.029409271234765406	-1.4387180688410408	0.0294	-0.0007384	4.86503	100.0
3.981	0.029458100832198943	-1.343723860774749	0.02945	-0.0006908	4.86503	100.0
3.162	0.029516556513421412	-1.2076728473519025	0.02951	-0.0006221	4.86503	100.0
2.512	0.029626682106506628	-1.216917064959412	0.02962	-0.0006292	4.86503	100.0
1.995	0.029615997636412657	-1.1531129343523727	0.02961	-0.000596	4.86503	100.0
1.585	0.02965546112961321	-1.099596114250785	0.02965	-0.0005691	4.86503	100.0
1.259	0.029706666229821214	-1.213832984113736	0.0297	-0.0006293	4.86503	100.0
1.0	0.029828167962514893	-1.3408837237241618	0.02982	-0.000698	4.86503	100.0
0.7943	0.029862440818024236	-1.6539201051970525	0.02985	-0.0008619	4.86503	100.0
0.631	0.02993455587711299	-1.7868496469252744	0.02992	-0.0009334	4.86503	100.0
0.5012	0.030067002195097534	-1.9269281916840195	0.03005	-0.001011	4.86503	100.0
0.3981	0.030170315692746738	-2.1027512215088247	0.03015	-0.001107	4.86503	100.0
0.3162	0.030312012882683988	-2.1837101224936375	0.03029	-0.001155	4.86503	100.0
0.2512	0.030416150660463267	-2.3760630275883474	0.03039	-0.001261	4.86503	100.0
0.1995	0.03061323040778284	-2.6698703882227552	0.03058	-0.001426	4.86503	100.0
0.1585	0.03083792861072222	-2.8419931143573214	0.0308	-0.001529	4.86503	100.0
0.1259	0.030995725334310213	-3.112566058335496	0.03095	-0.001683	4.86503	100.0
0.1	0.031192965376828155	-3.3393873938377863	0.03114	-0.001817	4.86503	100.0
0.07943	0.03144806868473801	-3.7704456617617184	0.03138	-0.002068	4.86503	100.0
0.0631	0.031667140398210884	-4.000021678191932	0.03159	-0.002209	4.86503	100.0
0.05012	0.031915799237994966	-4.440424472591597	0.03182	-0.002471	4.86503	100.0
0.03981	0.03220074837639647	-4.963420875994628	0.03208	-0.002786	4.86503	100.0
0.03162	0.03248357931324687	-5.573696404481301	0.03233	-0.003155	4.86503	100.0
0.02512	0.032876704229590895	-6.270715756555548	0.03268	-0.003591	4.86503	100.0
0.01995	0.03329650469643924	-7.116478916043813	0.03304	-0.004125	4.86503	100.0
0.01585	0.03382219391169059	-8.157173978486163	0.03348	-0.004799	4.86503	100.0
0.01259	0.03435956489829288	-9.278647371794435	0.03391	-0.00554	4.86503	100.0
0.01	0.03513377611359189	-10.548728824289029	0.03454	-0.006432	4.86503	100.0

File: Warwick/Cell30_100SOH_15degC_70SOC_10000_0Cycles.txt
Freq(Hz)	Zmod(Ohm)	Zphz(Deg)	Zreal(Ohm)	Zimag(Ohm)	Capacity(Ah)	SOH
10000.0	0.041099092447400835	44.42824416664536	0.02935	0.02877	4.86503	100.0
7943.0	0.03650784573211627	40.93494031167386	0.02758	0.02392	4.86503	100.0
6310.0	0.032756000976920246	36.883890997504515	0.0262	0.01966	4.86503	100.0
5012.0	0.029774353057623267	32.50513790725747	0.02511	0.016	4.86503	100.0
3981.0	0.027197794028192803	27.884128792586534	0.02404	0.01272	4.86503	100.0
3162.0	0.025926505742193646	23.31176004999234	0.02381	0.01026	4.86503	100.0
2512.0	0.024743819935490963	18.82670247311277	0.02342	0.007985	4.86503	100.0
1995.0	0.02367932061947724	15.116115936412148	0.02286	0.006175	4.86503	100.0
1585.0	0.023276249611997202	11.363035063557666	0.02282	0.004586	4.86503	100.0
1259.0	0.023144942449701618	7.994616830336693	0.02292	0.003219	4.86503	100.0
1000.0	0.02316867272849267	5.28980759962411	0.02307	0.002136	4.86503	100.0
794.3	0.023322298964724725	3.0157572879237557	0.02329	0.001227	4.86503	100.0
631.0	0.02376313360670263	0.9304923172559686	0.02376	0.0003859	4.86503	100.0
501.2	0.024080457274727986	-0.35309742683235107	0.02408	-0.0001484	4.86503	100.0
398.1	0.024396617618842164	-1.33454589156265	0.02439	-0.0005682	4.86503	100.0
316.2	0.024706089780659343	-2.0679224910750773	0.02469	-0.0008915	4.86503	100.0
251.2	0.025046048870031378	-2.6133652399425578	0.02502	-0.001142	4.86503	100.0
199.5	0.025385761934596334	-3.041613507754723	0.02535	-0.001347	4.86503	100.0
158.5	0.025703165583250635	-3.3210386334372624	0.02566	-0.001489	4.86503	100.0
125.9	0.02603828575386636	-3.489860604413443	0.02599	-0.001585	4.86503	100.0
100.0	0.026361688109830902	-3.588536216123263	0.02631	-0.00165	4.86503	100.0
79.43	0.02670372163201227	-3.6349560825933525	0.02665	-0.001693	4.86503	100.0
63.1	0.027033253892197292	-3.5969588240161925	0.02698	-0.001696	4.86503	100.0
52.0	0.027275238312432764	-3.647093326198927	0.02722	-0.001735	4.86503	100.0
39.81	0.027618260698313354	-3.3876577692008185	0.02757	-0.001632	4.86503	100.0
31.62	0.027904371145037476	-3.231538939485068	0.02786	-0.001573	4.86503	100.0
25.12	0.028148829176361845	-3.009792026811831	0.02811	-0.001478	4.86503	100.0
19.95	0.028384992178966686	-2.8452691810688227	0.02835	-0.001409	4.86503	100.0
15.85	0.028568913612526465	-2.5779742811772874	0.02854	-0.001285	4.86503	100.0
12.59	0.028733627076998128	-2.323684531078463	0.02871	-0.001165	4.86503	100.0
10.0	0.028850259288262906	-2.1473373562825566	0.02883	-0.001081	4.86503	100.0
7.943	0.029025695157222333	-1.8842942477211597	0.02901	-0.0009544	4.86503	100.0
6.31	0.02910289634538116	-1.7057637881125842	0.02909	-0.0008663	4.86503	100.0
5.012	0.02920994866975976	-1.4954333716984227	0.0292	-0.0007623	4.86503	100.0
3.981	0.02929913795472488	-1.431020970426811	0.02929	-0.0007317	4.86503	100.0
3.162	0.029409014427722667	-1.4186575360558562	0.0294	-0.0007281	4.86503	100.0
2.512	0.029417195317704915	-1.2672749145536912	0.02941	-0.0006506	4.86503	100.0
1.995	0.029508166897318444	-1.3480471400220129	0.0295	-0.0006942	4.86503	100.0
1.585	0.029548254814117197	-1.3543642224581285	0.02954	-0.0006984	4.86503	100.0
1.259	0.02959843549176206	-1.3679454212732627	0.02959	-0.0007066	4.86503	100.0
1.0	0.029670952077916205	-1.5568024676583658	0.02966	-0.0008061	4.86503	100.0
0.7943	0.029747836896150952	-1.9842266534462702	0.02973	-0.00103	4.86503	100.0
0.631	0.02980967945148019	-2.082041429730231	0.02979	-0.001083	4.86503	100.0
0.5012	0.029924513713676285	-2.319307250934845	0.0299	-0.001211	4.86503	100.0
0.3981	0.030080579050277605	-2.583707396319507	0.03005	-0.001356	4.86503	100.0
0.3162	0.030248114387511828	-2.8765939521381783	0.03021	-0.001518	4.86503	100.0
0.2512	0.03039400804434979	-3.0836288047123745	0.03035	-0.001635	4.86503	100.0
0.1995	0.03063712290669605	-3.4993412125888224	0.03058	-0.00187	4.86503	100.0
0.1585	0.03085026678977023	-3.867814976252708	0.03078	-0.002081	4.86503	100.0
0.1259	0.03117801117775154	-4.306104430630932	0.03109	-0.002341	4.86503	100.0
0.1	0.0314324704087986	-4.627704947767304	0.03133	-0.002536	4.86503	100.0
0.07943	0.03177573722197488	-5.098765708764355	0.03165	-0.002824	4.86503	100.0
0.0631	0.032178509909565424	-5.689332451560056	0.03202	-0.00319	4.86503	100.0
0.05012	0.032505533375104	-6.287635754302011	0.03231	-0.00356	4.86503	100.0
0.03981	0.03295100277685036	-6.933929039527498	0.03271	-0.003978	4.86503	100.0
0.03162	0.03346491280430893	-7.612180029256211	0.03317	-0.004433	4.86503	100.0
0.02512	0.0339976059304181	-8.54743204232618	0.03362	-0.005053	4.86503	100.0
0.01995	0.034643048725538	-9.579238335655303	0.03416	-0.005765	4.86503	100.0
0.01585	0.03539011325214996	-10.741584705436596	0.03477	-0.006596	4.86503	100.0
0.01259	0.036231749736936526	-11.99999296883066	0.03544	-0.007533	4.86503	100.0
0.01	0.03727878379185673	-13.557606199269719	0.03624	-0.008739	4.86503	100.0
