Repository: chrisw-17/rapid-SOH-prediction

# Rapid EIS-based SOH Estimation for Unknown LIBs

---

**This repository accompanies the paper:**

> **Fast state of health evaluation of lithium-ion batteries using EIS for second-life and recycling assessment**  
> *Authors: Christopher Wett, Jörg Lampe, Joey Danz, Thomas Seeger, Bugra Turan*

## Overview

This repository provides a complete workflow for rapid State of Health (SOH) estimation of lithium-ion batteries using Electrochemical Impedance Spectroscopy (EIS) and neural network models. The code and data enable reproducible analysis, model training, and evaluation for the fully connected neural network model as described in the associated publication.

File: Warwick/Cell30_100SOH_15degC_95SOC_10000_0Cycles.txt
Freq(Hz)	Zmod(Ohm)	Zphz(Deg)	Zreal(Ohm)	Zimag(Ohm)	Capacity(Ah)	SOH
10000.0	0.041141244512046544	44.46822219786148	0.02936	0.02882	4.86503	100.0
7943.0	0.03653254576401705	40.85986473980367	0.02763	0.0239	4.86503	100.0
6310.0	0.03280800054864667	36.859419266386396	0.02625	0.01968	4.86503	100.0
5012.0	0.02979122186148128	32.48446783615627	0.02513	0.016	4.86503	100.0
3981.0	0.027188446075493172	27.84687512330447	0.02404	0.0127	4.86503	100.0
3162.0	0.025918597570084693	23.271157194935462	0.02381	0.01024	4.86503	100.0
2512.0	0.024730940641229156	18.738989808929638	0.02342	0.007945	4.86503	100.0
1995.0	0.023667107639084247	15.006270363443836	0.02286	0.006128	4.86503	100.0
1585.0	0.023263919037857746	11.210916068203261	0.02282	0.004523	4.86503	100.0
1259.0	0.023147673511608027	7.863713221703372	0.02293	0.003167	4.86503	100.0
1000.0	0.02318153282248609	5.093285116576024	0.02309	0.002058	4.86503	100.0
794.3	0.023348535628599922	2.832994749727405	0.02332	0.001154	4.86503	100.0
631.0	0.023812296455613013	0.7957369189087248	0.02381	0.0003307	4.86503	100.0
501.2	0.024140898676105662	-0.4943833752799636	0.02414	-0.0002083	4.86503	100.0
398.1	0.024458333029051673	-1.4956775754218559	0.02445	-0.0006384	4.86503	100.0
316.2	0.024778797892553224	-2.2319247825547284	0.02476	-0.000965	4.86503	100.0
251.2	0.02512091988761558	-2.8430426188224938	0.02509	-0.001246	4.86503	100.0
199.5	0.025470343323167045	-3.225250167153725	0.02543	-0.001433	4.86503	100.0
158.5	0.025789185020081574	-3.539193401974657	0.02574	-0.001592	4.86503	100.0
125.9	0.026115846702720553	-3.7476736544663707	0.02606	-0.001707	4.86503	100.0
100.0	0.026450704735413007	-3.882517178826731	0.02639	-0.001791	4.86503	100.0
79.43	0.026795821110762775	-4.016757735974671	0.02673	-0.001877	4.86503	100.0
63.1	0.027130673581759815	-4.136473190055744	0.02706	-0.001957	4.86503	100.0
52.0	0.02732513723661786	-4.249948139458637	0.02725	-0.002025	4.86503	100.0
39.81	0.027723907174134026	-4.184564222187443	0.02765	-0.002023	4.86503	100.0
31.62	0.028057354187449677	-4.255553129303727	0.02798	-0.002082	4.86503	100.0
25.12	0.028350730925321838	-4.324924958581506	0.02827	-0.002138	4.86503	100.0
19.95	0.02866256576093634	-4.349951351967332	0.02858	-0.002174	4.86503	100.0
15.85	0.02902663743873892	-4.427923912488745	0.02894	-0.002241	4.86503	100.0
12.59	0.029439201755482435	-4.461398711059454	0.02935	-0.00229	4.86503	100.0
10.0	0.029783676082713498	-4.295867529952794	0.0297	-0.002231	4.86503	100.0
7.943	0.03020399644086855	-4.274020149323086	0.03012	-0.002251	4.86503	100.0
6.31	0.03053118283001823	-4.179209942534644	0.03045	-0.002225	4.86503	100.0
5.012	0.03095173074320724	-3.9015011126588868	0.03088	-0.002106	4.86503	100.0
3.981	0.031283931993916624	-3.6636170934716352	0.03122	-0.001999	4.86503	100.0
3.162	0.03155322842436254	-3.3285003436978724	0.0315	-0.001832	4.86503	100.0
2.512	0.03176429959876339	-3.0263445512887195	0.03172	-0.001677	4.86503	100.0
1.995	0.031978710558745176	-2.819458429454695	0.03194	-0.001573	4.86503	100.0
1.585	0.032214615456342174	-2.6563486801755114	0.03218	-0.001493	4.86503	100.0
1.259	0.03230999944289693	-2.469217570526885	0.03228	-0.001392	4.86503	100.0
1.0	0.03242811280355364	-2.3859440303888135	0.0324	-0.00135	4.86503	100.0
0.7943	0.03262655415455332	-2.7124450837552985	0.03259	-0.001544	4.86503	100.0
0.631	0.03273447729840817	-2.629902599192458	0.0327	-0.001502	4.86503	100.0
0.5012	0.03288482429632245	-2.637056138468427	0.03285	-0.001513	4.86503	100.0
0.3981	0.032976824650047795	-2.7079643916988836	0.03294	-0.001558	4.86503	100.0
0.3162	0.03322124960021823	-2.855515142852018	0.03318	-0.001655	4.86503	100.0
0.2512	0.03341872702542692	-3.0944282171795807	0.03337	-0.001804	4.86503	100.0
0.1995	0.033652386676133385	-3.1973963283335296	0.0336	-0.001877	4.86503	100.0
0.1585	0.03389981960128992	-3.4042745444660105	0.03384	-0.002013	4.86503	100.0
0.1259	0.034179655659470884	-3.6585228803446315	0.03411	-0.002181	4.86503	100.0
0.1	0.034446603838404734	-3.8218198097106284	0.03437	-0.002296	4.86503	100.0
0.07943	0.03477853504677849	-4.0891380512970965	0.03469	-0.00248	4.86503	100.0
0.0631	0.03509240859502237	-4.378293963722578	0.03499	-0.002679	4.86503	100.0
0.05012	0.03542188724503537	-4.754507378560541	0.0353	-0.002936	4.86503	100.0
0.03981	0.03583912465448898	-5.228587294529717	0.03569	-0.003266	4.86503	100.0
0.03162	0.03623609007605539	-5.650806477736111	0.03606	-0.003568	4.86503	100.0
0.02512	0.036653028742520036	-6.1803399982135465	0.03644	-0.003946	4.86503	100.0
0.01995	0.03724202599215032	-6.800614069612114	0.03698	-0.00441	4.86503	100.0
0.01585	0.037781426402400425	-7.361646172255775	0.03747	-0.004841	4.86503	100.0
0.01259	0.03845968565914183	-8.163179770250059	0.03807	-0.005461	4.86503	100.0
0.01	0.03920945892256102	-8.969359989178066	0.03873	-0.006113	4.86503	100.0

File: Warwick/Cell30_100SOH_25degC_05SOC_10000_0Cycles.txt
Freq(Hz)	Zmod(Ohm)	Zphz(Deg)	Zreal(Ohm)	Zimag(Ohm)	Capacity(Ah)	SOH
10000.0	0.04184342839682236	44.2157058864694	0.02999	0.02918	4.86503	100.0
7943.0	0.037308793869542334	40.64127192456855	0.02831	0.0243	4.86503	100.0
6310.0	0.03347235426437764	36.606289621612376	0.02687	0.01996	4.86503	100.0
5012.0	0.030470093534480654	32.31831929909445	0.02575	0.01629	4.86503	100.0
3981.0	0.027866574959976693	27.66852524400909	0.02468	0.01294	4.86503	100.0
3162.0	0.02659743220688794	23.18161901547361	0.02445	0.01047	4.86503	100.0
2512.0	0.02540433734620921	18.792980377972	0.02405	0.008184	4.86503	100.0
1995.0	0.024325380490343825	15.23941851292392	0.02347	0.006394	4.86503	100.0
1585.0	0.02390226717280183	11.648411594983353	0.02341	0.004826	4.86503	100.0
1259.0	0.0237348764690276	8.404239481037703	0.02348	0.003469	4.86503	100.0
1000.0	0.023710962949656852	5.78993946533344	0.02359	0.002392	4.86503	100.0
794.3	0.02380774346719991	3.6291765349703047	0.02376	0.001507	4.86503	100.0
631.0	0.02418953725559875	1.6089769822136304	0.02418	0.0006792	4.86503	100.0
501.2	0.024430347481974136	0.3055902283745791	0.02443	0.0001303	4.86503	100.0
398.1	0.024681837886186678	-0.6992152379571309	0.02468	-0.0003012	4.86503	100.0
316.2	0.024918591623324143	-1.5046170439932547	0.02491	-0.0006543	4.86503	100.0
251.2	0.025198133931702164	-2.1738294931991846	0.02518	-0.0009558	4.86503	100.0
199.5	0.025488879320205507	-2.727700959688315	0.02546	-0.001213	4.86503	100.0
158.5	0.025759279570671225	-3.164530912550501	0.02572	-0.001422	4.86503	100.0
125.9	0.026068962560869203	-3.512172319844443	0.02602	-0.001597	4.86503	100.0
100.0	0.02637804771016991	-3.8017935243285965	0.02632	-0.001749	4.86503	100.0
79.43	0.026727192819299223	-4.063623060811484	0.02666	-0.001894	4.86503	100.0
63.1	0.027043759280100096	-4.232638632678502	0.02697	-0.001996	4.86503	100.0
52.0	0.027328964049154882	-4.356576822339591	0.02725	-0.002076	4.86503	100.0
39.81	0.027680297252739176	-4.629218242051901	0.02759	-0.002234	4.86503	100.0
31.62	0.027968229547112915	-4.803451449705459	0.02787	-0.002342	4.86503	100.0
25.12	0.028261858466845383	-5.099352676334608	0.02815	-0.002512	4.86503	100.0
19.95	0.028554634037227654	-5.355200739206494	0.02843	-0.002665	4.86503	100.0
15.85	0.028917903468266854	-5.797338843156162	0.02877	-0.002921	4.86503	100.0
12.59	0.029283612413771632	-6.242096689520548	0.02911	-0.003184	4.86503	100.0
10.0	0.029613531636736606	-6.72136599768212	0.02941	-0.003466	4.86503	100.0
7.943	0.030042517687437584	-7.433956895034582	0.02979	-0.003887	4.86503	100.0
6.31	0.030524432836663812	-8.230975101190326	0.03021	-0.00437	4.86503	100.0
5.012	0.031133612463059922	-9.120442538275046	0.03074	-0.004935	4.86503	100.0
3.981	0.03187279750822008	-10.190527754543595	0.03137	-0.005639	4.86503	100.0
3.162	0.03268806707347499	-11.249775657360363	0.03206	-0.006377	4.86503	100.0
2.512	0.033706654179850006	-12.323415651759614	0.03293	-0.007194	4.86503	100.0
1.995	0.034926294177882664	-13.367799824579723	0.03398	-0.008075	4.86503	100.0
1.585	0.03632664896463752	-14.43408458317396	0.03518	-0.009055	4.86503	100.0
1.259	0.03797118323149806	-15.216210229817984	0.03664	-0.009966	4.86503	100.0
1.0	0.039805759633500276	-15.862355732020573	0.03829	-0.01088	4.86503	100.0
0.7943	0.041834546728750394	-16.411954405356074	0.04013	-0.01182	4.86503	100.0
0.631	0.043953089766249655	-16.468254393878716	0.04215	-0.01246	4.86503	100.0
0.5012	0.04624283944569148	-16.185367909619032	0.04441	-0.01289	4.86503	100.0
0.3981	0.04839081421096364	-15.854318636446367	0.04655	-0.01322	4.86503	100.0
0.3162	0.050519419038623156	-15.252134599684853	0.04874	-0.01329	4.86503	100.0
0.2512	0.052546277698805655	-14.684178640759301	0.05083	-0.01332	4.86503	100.0
0.1995	0.054441978288816806	-14.064320873557241	0.05281	-0.01323	4.86503	100.0
0.1585	0.05629500155431209	-13.498108497931259	0.05474	-0.01314	4.86503	100.0
0.1259	0.05796435111342143	-13.082041427078357	0.05646	-0.01312	4.86503	100.0
0.1	0.059609872504476975	-12.79361518362377	0.05813	-0.0132	4.86503	100.0
0.07943	0.0611463457616234	-12.658900432299129	0.05966	-0.0134	4.86503	100.0
0.0631	0.06258052093103732	-12.739336178909976	0.06104	-0.0138	4.86503	100.0
0.05012	0.0641060371571976	-13.0910832643453	0.06244	-0.01452	4.86503	100.0
0.03981	0.06559782084795196	-13.631624967365132	0.06375	-0.01546	4.86503	100.0
0.03162	0.06720444107348858	-14.546987032477299	0.06505	-0.01688	4.86503	100.0
0.02512	0.06888106343546099	-15.79571835850685	0.06628	-0.01875	4.86503	100.0
0.01995	0.07096082299410006	-17.382924919394316	0.06772	-0.0212	4.86503	100.0
0.01585	0.07335250234313755	-19.51195889238833	0.06914	-0.0245	4.86503	100.0
0.01259	0.07599246344210721	-21.97781995005205	0.07047	-0.02844	4.86503	100.0
0.01	0.07979218633425206	-24.73752681902965	0.07247	-0.03339	4.86503	100.0

File: Warwick/Cell30_100SOH_25degC_20SOC_10000_0Cycles.txt
Freq(Hz)	Zmod(Ohm)	Zphz(Deg)	Zreal(Ohm)	Zimag(Ohm)	Capacity(Ah)	SOH
10000.0	0.04190696600805169	44.2265636279171	0.03003	0.02923	4.86503	100.0
7943.0	0.03728285665020856	40.73631194201161	0.02825	0.02433	4.86503	100.0
6310.0	0.033482229615125696	36.65770470104314	0.02686	0.01999	4.86503	100.0
5012.0	0.03041860121701851	32.446633449869424	0.02567	0.01632	4.86503	100.0
3981.0	0.027845116268387173	27.761415644354358	0.02464	0.01297	4.86503	100.0
3162.0	0.026581692948343227	23.266516717169345	0.02442	0.0105	4.86503	100.0
2512.0	0.0253895150800483	18.904517350970544	0.02402	0.008226	4.86503	100.0
1995.0	0.024297086018697796	15.352945563692126	0.02343	0.006433	4.86503	100.0
1585.0	0.02386020117266407	11.752616684450876	0.02336	0.00486	4.86503	100.0
1259.0	0.02369517092151901	8.579786934576031	0.02343	0.003535	4.86503	100.0
1000.0	0.023657620674953767	5.953989207417813	0.02353	0.002454	4.86503	100.0
794.3	0.023741702887535257	3.7819688073730133	0.02369	0.001566	4.86503	100.0
631.0	0.024112195715861297	1.8223895055631014	0.0241	0.0007668	4.86503	100.0
501.2	0.02434118025260895	0.5642298436390052	0.02434	0.0002397	4.86503	100.0
398.1	0.024580664199528864	-0.42120263831513494	0.02458	-0.0001807	4.86503	100.0
316.2	0.024805549985638293	-1.2120407663197978	0.0248	-0.0005247	4.86503	100.0
251.2	0.025063092387014017	-1.8520326015456379	0.02505	-0.00081	4.86503	100.0
199.5	0.025321820649392493	-2.378785013436381	0.0253	-0.001051	4.86503	100.0
158.5	0.02557037575007454	-2.793029884955336	0.02554	-0.001246	4.86503	100.0
125.9	0.02584826756283678	-3.11810622646644	0.02581	-0.001406	4.86503	100.0
100.0	0.02612525155859748	-3.3727710974960887	0.02608	-0.001537	4.86503	100.0
79.43	0.026443547870889036	-3.6468859901286734	0.02639	-0.001682	4.86503	100.0
63.1	0.02673000187055736	-3.8397398741633677	0.02667	-0.00179	4.86503	100.0
52.0	0.026910598358267694	-4.151148264499187	0.02684	-0.001948	4.86503	100.0
39.81	0.027241614783268628	-4.155446885147617	0.02717	-0.001974	4.86503	100.0
31.62	0.027560657630034884	-4.38451482530585	0.02748	-0.002107	4.86503	100.0
25.12	0.027809714561641947	-4.603494798883466	0.02772	-0.002232	4.86503	100.0
19.95	0.02809236401586737	-4.892705857689585	0.02799	-0.002396	4.86503	100.0
15.85	0.028406586225732933	-5.192785421082621	0.02829	-0.002571	4.86503	100.0
12.59	0.028699179936019076	-5.645038036177058	0.02856	-0.002823	4.86503	100.0
10.0	0.029083019530303247	-6.069330307565824	0.02892	-0.003075	4.86503	100.0
7.943	0.02941621370944942	-6.788237772647961	0.02921	-0.003477	4.86503	100.0
6.31	0.029951204333048115	-7.425882211304079	0.0297	-0.003871	4.86503	100.0
5.012	0.030490053935668927	-8.044795361788946	0.03019	-0.004267	4.86503	100.0
3.981	0.031126244955021476	-8.917601247505003	0.03075	-0.004825	4.86503	100.0
3.162	0.0318628140784834	-9.777457494793126	0.0314	-0.005411	4.86503	100.0
2.512	0.032799772499211025	-10.408903459542861	0.03226	-0.005926	4.86503	100.0
1.995	0.03384103036256431	-11.256805824730442	0.03319	-0.006606	4.86503	100.0
1.585	0.03502406545505533	-11.831281733380614	0.03428	-0.007181	4.86503	100.0
1.259	0.03630720088357129	-12.253912223077196	0.03548	-0.007706	4.86503	100.0
1.0	0.03770251980968912	-12.561774206959562	0.0368	-0.0082	4.86503	100.0
0.7943	0.03910463911098017	-12.884795988904761	0.03812	-0.00872	4.86503	100.0
0.631	0.04061357354382891	-12.635308162134582	0.03963	-0.008884	4.86503	100.0
0.5012	0.0420685932852526	-12.382411676813327	0.04109	-0.009021	4.86503	100.0
0.3981	0.04355321256807585	-11.945909760286701	0.04261	-0.009015	4.86503	100.0
0.3162	0.04489123076949439	-11.50016677904307	0.04399	-0.00895	4.86503	100.0
0.2512	0.04614811676547592	-11.13096668441905	0.04528	-0.008909	4.86503	100.0
0.1995	0.04737248741622082	-10.757254158444656	0.04654	-0.008842	4.86503	100.0
0.1585	0.048495477149936364	-10.457227939714132	0.04769	-0.008802	4.86503	100.0
0.1259	0.049586562786706645	-10.218757246268122	0.0488	-0.008797	4.86503	100.0
0.1	0.05068290638864349	-10.148121441412528	0.04989	-0.00893	4.86503	100.0
0.07943	0.0517191867298781	-10.273535028625915	0.05089	-0.009224	4.86503	100.0
0.0631	0.05287691462254582	-10.449253469523045	0.052	-0.00959	4.86503	100.0
0.05012	0.05385136024280167	-10.842528806270197	0.05289	-0.01013	4.86503	100.0
0.03981	0.054953766931849175	-11.397856409109643	0.05387	-0.01086	4.86503	100.0
0.03162	0.05609460312721715	-12.237434437609252	0.05482	-0.01189	4.86503	100.0
0.02512	0.05738869662224435	-13.297687049634852	0.05585	-0.0132	4.86503	100.0
0.01995	0.05886277686280184	-14.723249928555994	0.05693	-0.01496	4.86503	100.0
0.01585	0.060449072780316485	-16.432331901203142	0.05798	-0.0171	4.86503	100.0
0.01259	0.06256896674870059	-18.31332650789199	0.0594	-0.01966	4.86503	100.0
0.01	0.06521196976015983	-20.680473642187508	0.06101	-0.02303	4.86503	100.0

File: Warwick/Cell30_100SOH_25degC_50SOC_10000_0Cycles.txt
Freq(Hz)	Zmod(Ohm)	Zphz(Deg)	Zreal(Ohm)	Zimag(Ohm)	Capacity(Ah)	SOH
10000.0	0.04147984811929764	44.60930861583214	0.02953	0.02913	4.86503	100.0
7943.0	0.03692235366278807	41.17862615437138	0.02779	0.02431	4.86503	100.0
6310.0	0.03312481245229926	37.271189865785914	0.02636	0.02006	4.86503	100.0
5012.0	0.03004821625321543	32.89676763393482	0.02523	0.01632	4.86503	100.0
3981.0	0.02743757460126532	28.42380197948928	0.02413	0.01306	4.86503	100.0
3162.0	0.026130949083414477	23.95581010693128	0.02388	0.01061	4.86503	100.0
2512.0	0.024904747760216322	19.5430194961168	0.02347	0.008331	4.86503	100.0
1995.0	0.023795547566719283	16.032711751631954	0.02287	0.006572	4.86503	100.0
1585.0	0.02332699903545246	12.43236640518758	0.02278	0.005022	4.86503	100.0
1259.0	0.023118330476052978	9.21459698100918	0.02282	0.003702	4.86503	100.0
1000.0	0.023064366368925032	6.632629384590138	0.02291	0.002664	4.86503	100.0
794.3	0.023131160130871086	4.495403634076582	0.02306	0.001813	4.86503	100.0
631.0	0.02347309483216902	2.54182398399572	0.02345	0.001041	4.86503	100.0
501.2	0.02365630875031014	1.3232608449314844	0.02365	0.0005463	4.86503	100.0
398.1	0.02384061974047655	0.41312809607010614	0.02384	0.0001719	4.86503	100.0
316.2	0.024030280464655423	-0.27682015158732315	0.02403	-0.0001161	4.86503	100.0
251.2	0.024212452357413115	-0.8154808918202928	0.02421	-0.0003446	4.86503	100.0
199.5	0.024425472134638464	-1.2128375717027955	0.02442	-0.000517	4.86503	100.0
158.5	0.024598308976228427	-1.4892615877532684	0.02459	-0.0006393	4.86503	100.0
125.9	0.024800386958473048	-1.6583177839813799	0.02479	-0.0007177	4.86503	100.0
100.0	0.02499160118839927	-1.7458568476412542	0.02498	-0.0007614	4.86503	100.0
79.43	0.02522225625196921	-1.7862493828352293	0.02521	-0.0007862	4.86503	100.0
63.1	0.025382515813055253	-1.7993584113674712	0.02537	-0.000797	4.86503	100.0
52.0	0.025563745407119046	-1.8789864738606556	0.02555	-0.0008382	4.86503	100.0
39.81	0.025670415918718572	-1.6322423979155913	0.02566	-0.0007312	4.86503	100.0
31.62	0.02579838501321352	-1.4608479302611335	0.02579	-0.0006577	4.86503	100.0
25.12	0.025877440372842134	-1.3739936568663043	0.02587	-0.0006205	4.86503	100.0
19.95	0.02596582561753044	-1.2137120577538092	0.02596	-0.00055	4.86503	100.0
15.85	0.02599470388848467	-1.0900094190586813	0.02599	-0.0004945	4.86503	100.0
12.59	0.026083968735604635	-0.9994990488327157	0.02608	-0.000455	4.86503	100.0
10.0	0.026102827617712227	-0.8433505253925184	0.0261	-0.0003842	4.86503	100.0
7.943	0.02614247608854219	-0.7885891250415303	0.02614	-0.0003598	4.86503	100.0
6.31	0.026212298228312603	-0.7587257760021031	0.02621	-0.0003471	4.86503	100.0
5.012	0.026192171946785935	-0.737869340362267	0.02619	-0.0003373	4.86503	100.0
3.981	0.026222613295398305	-0.8089049698195208	0.02622	-0.0003702	4.86503	100.0
3.162	0.02627253417563673	-0.7958083543922544	0.02627	-0.0003649	4.86503	100.0
2.512	0.02632188969584061	-0.6865586601747609	0.02632	-0.0003154	4.86503	100.0
1.995	0.02630313357757969	-0.884419729699289	0.0263	-0.000406	4.86503	100.0
1.585	0.026423538176406275	-0.9376413087720662	0.02642	-0.0004324	4.86503	100.0
1.259	0.026444076359177306	-1.0060399567006797	0.02644	-0.0004643	4.86503	100.0
1.0	0.0265264734934744	-1.2658319734449857	0.02652	-0.000586	4.86503	100.0
0.7943	0.02654926141044229	-1.5134309105756834	0.02654	-0.0007012	4.86503	100.0
0.631	0.026671270875044558	-1.6657502522199954	0.02666	-0.0007753	4.86503	100.0
0.5012	0.026763962474940065	-1.8508128657406526	0.02675	-0.0008644	4.86503	100.0
0.3981	0.026906022124424115	-1.9773998024844537	0.02689	-0.0009284	4.86503	100.0
0.3162	0.02700781858666116	-2.081389615439937	0.02699	-0.0009809	4.86503	100.0
0.2512	0.027121791404698913	-2.2969425887173434	0.0271	-0.001087	4.86503	100.0
0.1995	0.02728416214583105	-2.4114714530923202	0.02726	-0.001148	4.86503	100.0
0.1585	0.027448068802740932	-2.591377563285892	0.02742	-0.001241	4.86503	100.0
0.1259	0.027583943227899817	-2.8426969923289396	0.02755	-0.001368	4.86503	100.0
0.1	0.02772258458369277	-3.176161546459523	0.02768	-0.001536	4.86503	100.0
0.07943	0.02785138203034097	-3.480860960071943	0.0278	-0.001691	4.86503	100.0
0.0631	0.028081799158885812	-3.8018600445223134	0.02802	-0.001862	4.86503	100.0
0.05012	0.02829097773142526	-4.336108091585458	0.02821	-0.002139	4.86503	100.0
0.03981	0.028563042134898724	-4.868256713952586	0.02846	-0.002424	4.86503	100.0
0.03162	0.028771055750528168	-5.4708242739404715	0.02864	-0.002743	4.86503	100.0
0.02512	0.0291146261525028	-6.27847217297137	0.02894	-0.003184	4.86503	100.0
0.01995	0.029470827965973403	-7.018431337339785	0.02925	-0.003601	4.86503	100.0
0.01585	0.029922692475778313	-8.020431241538988	0.02963	-0.004175	4.86503	100.0
0.01259	0.03045750398506089	-9.149346858620303	0.03007	-0.004843	4.86503	100.0
0.01	0.0310551491543673	-10.450558421438329	0.03054	-0.005633	4.86503	100.0

File: Warwick/Cell30_100SOH_25degC_70SOC_10000_0Cycles.txt
Freq(Hz)	Zmod(Ohm)	Zphz(Deg)	Zreal(Ohm)	Zimag(Ohm)	Capacity(Ah)	SOH
10000.0	0.04143004344675492	44.67729292874675	0.02946	0.02913	4.86503	100.0
7943.0	0.036894132324802	41.17569873330871	0.02777	0.02429	4.86503	100.0
6310.0	0.03304869286371248	37.240907251362984	0.02631	0.02	4.86503	100.0
5012.0	0.02998318362015615	33.09116028473148	0.02512	0.01637	4.86503	100.0
3981.0	0.02736724502027926	28.503524154283205	0.02405	0.01306	4.86503	100.0
3162.0	0.026066010435047405	24.06738530631876	0.0238	0.01063	4.86503	100.0
2512.0	0.024828016936517504	19.66469037842565	0.02338	0.008355	4.86503	100.0
1995.0	0.023721997302082302	16.113933880769892	0.02279	0.006584	4.86503	100.0
1585.0	0.023253209756934633	12.522928039284063	0.0227	0.005042	4.86503	100.0
1259.0	0.023043073254234124	9.302900837891322	0.02274	0.003725	4.86503	100.0
1000.0	0.022978703531748697	6.737805009664643	0.02282	0.002696	4.86503	100.0
794.3	0.0230347328180728	4.616567684462839	0.02296	0.001854	4.86503	100.0
631.0	0.023365112646850216	2.6566775208637585	0.02334	0.001083	4.86503	100.0
501.2	0.023547437806266735	1.4401232576822096	0.02354	0.0005918	4.86503	100.0
398.1	0.02372097890581247	0.5205270146538673	0.02372	0.0002155	4.86503	100.0
316.2	0.02390011546005793	-0.17809580549767418	0.0239	-7.429e-05	4.86503	100.0
251.2	0.024091823363124678	-0.7049237095021854	0.02409	-0.0002964	4.86503	100.0
199.5	0.024284614626549048	-1.1169845853423308	0.02428	-0.0004734	4.86503	100.0
158.5	0.024457221683789023	-1.392399925669944	0.02445	-0.0005943	4.86503	100.0
125.9	0.02463957931864909	-1.5977262378629389	0.02463	-0.000687	4.86503	100.0
100.0	0.024830618623183753	-1.6756890947964176	0.02482	-0.0007261	4.86503	100.0
79.43	0.02504110855453488	-1.7066940982074195	0.02503	-0.0007458	4.86503	100.0
63.1	0.025221441119809153	-1.725851270782721	0.02521	-0.0007596	4.86503	100.0
52.0	0.025392680948651325	-1.8108284103534633	0.02538	-0.0008024	4.86503	100.0
39.81	0.025469261752944467	-1.5452160465723668	0.02546	-0.0006868	4.86503	100.0
31.62	0.025588060122643138	-1.4381400297538023	0.02558	-0.0006422	4.86503	100.0
25.12	0.025687050497088998	-1.3424567825915004	0.02568	-0.0006018	4.86503	100.0
19.95	0.025776023196761755	-1.2386586959023083	0.02577	-0.0005572	4.86503	100.0
15.85	0.025794742277448712	-1.098682398757241	0.02579	-0.0004946	4.86503	100.0
12.59	0.025873943126048647	-1.000304370645691	0.02587	-0.0004517	4.86503	100.0
10.0	0.025933616709013035	-0.9569030039090872	0.02593	-0.0004331	4.86503	100.0
7.943	0.025953652405008434	-0.9612424603644755	0.02595	-0.0004354	4.86503	100.0
6.31	0.02603305172199372	-0.8773074473786996	0.02603	-0.0003986	4.86503	100.0
5.012	0.026003133920548885	-0.8895556794493259	0.026	-0.0004037	4.86503	100.0
3.981	0.026073382979582838	-0.9229821935003374	0.02607	-0.00042	4.86503	100.0
3.162	0.026143886869400276	-0.9880021905201839	0.02614	-0.0004508	4.86503	100.0
2.512	0.02611443381427214	-1.0558256694527166	0.02611	-0.0004812	4.86503	100.0
1.995	0.026195992748701092	-1.2255795687262543	0.02619	-0.0005603	4.86503	100.0
1.585	0.026276499450269247	-1.274386437715711	0.02627	-0.0005844	4.86503	100.0
1.259	0.02633811351805592	-1.422201232173008	0.02633	-0.0006537	4.86503	100.0
1.0	0.026420300931102203	-1.6000041272785717	0.02641	-0.0007377	4.86503	100.0
0.7943	0.026488013192574485	-2.113162519462116	0.02647	-0.0009767	4.86503	100.0
0.631	0.026590345992483812	-2.2415207938426533	0.02657	-0.00104	4.86503	100.0
0.5012	0.026734316897949723	-2.4439374963411087	0.02671	-0.00114	4.86503	100.0
0.3981	0.02685910274003955	-2.667460777091077	0.02683	-0.00125	4.86503	100.0
0.3162	0.027040787710419973	-2.7343737244793367	0.02701	-0.00129	4.86503	100.0
0.2512	0.027220373325874868	-3.120984046688473	0.02718	-0.001482	4.86503	100.0
0.1995	0.027377734676192624	-3.383911428593647	0.02733	-0.001616	4.86503	100.0
0.1585	0.027615694975864722	-3.6394911584619516	0.02756	-0.001753	4.86503	100.0
0.1259	0.027800812739918235	-4.090315526371773	0.02773	-0.001983	4.86503	100.0
0.1	0.02804563602416604	-4.478615734859916	0.02796	-0.00219	4.86503	100.0
0.07943	0.028306660435310983	-4.97543953249902	0.0282	-0.002455	4.86503	100.0
0.0631	0.02861596100081212	-5.377878029229426	0.02849	-0.002682	4.86503	100.0
0.05012	0.028930902319146565	-6.045598194159243	0.02877	-0.003047	4.86503	100.0
0.03981	0.029297140628395803	-6.650540039849779	0.0291	-0.003393	4.86503	100.0
0.03162	0.029757860827015103	-7.548202953279309	0.0295	-0.003909	4.86503	100.0
0.02512	0.030164551529900125	-8.41242468497848	0.02984	-0.004413	4.86503	100.0
0.01995	0.030783562837982222	-9.402348757255885	0.03037	-0.005029	4.86503	100.0
0.01585	0.03137917882928105	-10.636704386263172	0.03084	-0.005792	4.86503	100.0
0.01259	0.03211913175974718	-11.976396841925181	0.03142	-0.006665	4.86503	100.0
0.01	0.03304694117463824	-13.454260248588449	0.03214	-0.007689	4.86503	100.0

File: Warwick/Cell30_100SOH_25degC_95SOC_10000_0Cycles.txt
Freq(Hz)	Zmod(Ohm)	Zphz(Deg)	Zreal(Ohm)	Zimag(Ohm)	Capacity(Ah)	SOH
10000.0	0.04140160987208106	44.716214514343925	0.02942	0.02913	4.86503	100.0
7943.0	0.0368819698497789	41.29553028282685	0.02771	0.02434	4.86503	100.0
6310.0	0.03305890046568397	37.292788211994235	0.0263	0.02003	4.86503	100.0
5012.0	0.029989032995413507	33.03828461051768	0.02514	0.01635	4.86503	100.0
3981.0	0.027340885135635238	28.533525686351137	0.02402	0.01306	4.86503	100.0
3162.0	0.026035521888373967	24.025053563484374	0.02378	0.0106	4.86503	100.0
2512.0	0.024803800535401824	19.645433283997175	0.02336	0.008339	4.86503	100.0
1995.0	0.023691233167566435	16.117806929908603	0.02276	0.006577	4.86503	100.0
1585.0	0.023216350897589395	12.45465976730257	0.02267	0.005007	4.86503	100.0
1259.0	0.023009113498785653	9.2486276837695	0.02271	0.003698	4.86503	100.0
1000.0	0.02295417905306134	6.644507934883915	0.0228	0.002656	4.86503	100.0
794.3	0.02301137373126602	4.513857817669386	0.02294	0.001811	4.86503	100.0
631.0	0.02334229637375038	2.5044798060483466	0.02332	0.00102	4.86503	100.0
501.2	0.023525796327435976	1.2718937596500286	0.02352	0.0005222	4.86503	100.0
398.1	0.02371043971249795	0.3489417238462379	0.02371	0.0001444	4.86503	100.0
316.2	0.02389049056863421	-0.3671772189110047	0.02389	-0.0001531	4.86503	100.0
251.2	0.024083425803651772	-0.9664177108443206	0.02408	-0.0004062	4.86503	100.0
199.5	0.024287516497987188	-1.4254928711957857	0.02428	-0.0006042	4.86503	100.0
158.5	0.024451410176306806	-1.750446099006751	0.02444	-0.0007469	4.86503	100.0
125.9	0.024665581841099956	-2.0366865672388634	0.02465	-0.0008766	4.86503	100.0
100.0	0.024859143290950316	-2.2486958848952066	0.02484	-0.0009754	4.86503	100.0
79.43	0.02509261096418625	-2.432522476956863	0.02507	-0.001065	4.86503	100.0
63.1	0.025276129074682303	-2.6054442373638107	0.02525	-0.001149	4.86503	100.0
52.0	0.02538823367231364	-2.702373213065908	0.02536	-0.001197	4.86503	100.0
39.81	0.025730770761871864	-2.802358201883894	0.0257	-0.001258	4.86503	100.0
31.62	0.025901350852803026	-2.8193235412790782	0.02587	-0.001274	4.86503	100.0
25.12	0.026133206634471783	-2.8886818158634218	0.0261	-0.001317	4.86503	100.0
19.95	0.026382444238546205	-2.8417994475921238	0.02635	-0.001308	4.86503	100.0
15.85	0.026630635159530087	-2.7485179849627985	0.0266	-0.001277	4.86503	100.0
12.59	0.026810907649686164	-2.7514181167889262	0.02678	-0.001287	4.86503	100.0
10.0	0.026985898613905747	-2.5103957316330487	0.02696	-0.001182	4.86503	100.0
7.943	0.027204022662099075	-2.4080394446992592	0.02718	-0.001143	4.86503	100.0
6.31	0.02740078263480808	-2.2316901845968236	0.02738	-0.001067	4.86503	100.0
5.012	0.02746662484270683	-1.9935891572495288	0.02745	-0.0009555	4.86503	100.0
3.981	0.027605228168591543	-1.9032058518741581	0.02759	-0.0009168	4.86503	100.0
3.162	0.027713908212484213	-1.8152755820862512	0.0277	-0.0008779	4.86503	100.0
2.512	0.027782865243887282	-1.7437125209457407	0.02777	-0.0008454	4.86503	100.0
1.995	0.027872923988882112	-1.7448634090071227	0.02786	-0.0008487	4.86503	100.0
1.585	0.027972382037288135	-1.7048453128147674	0.02796	-0.0008322	4.86503	100.0
1.259	0.02806315293779371	-1.7542752883260135	0.02805	-0.0008591	4.86503	100.0
1.0	0.028163764026848403	-1.7913593962785253	0.02815	-0.0008804	4.86503	100.0
0.7943	0.028358966289341366	-2.0955972762764365	0.02834	-0.001037	4.86503	100.0
0.631	0.028400885919280756	-2.1974808680257314	0.02838	-0.001089	4.86503	100.0
0.5012	0.02855393950053127	-2.346348417737539	0.02853	-0.001169	4.86503	100.0
0.3981	0.028695018801178716	-2.392760226318334	0.02867	-0.001198	4.86503	100.0
0.3162	0.028859611033414848	-2.5957108725499514	0.02883	-0.001307	4.86503	100.0
0.2512	0.028991262752767425	-2.6610724994564814	0.02896	-0.001346	4.86503	100.0
0.1995	0.02921720513669985	-2.8917839582849663	0.02918	-0.001474	4.86503	100.0
0.1585	0.029363134727068904	-3.1060119916140203	0.02932	-0.001591	4.86503	100.0
0.1259	0.029557441973215477	-3.246711401923737	0.02951	-0.001674	4.86503	100.0
0.1	0.02981664248368686	-3.532223548579919	0.02976	-0.001837	4.86503	100.0
0.07943	0.030016903721070236	-3.826137023291489	0.02995	-0.002003	4.86503	100.0
0.0631	0.03023052306858087	-4.1828414689469255	0.03015	-0.002205	4.86503	100.0
0.05012	0.030496567429794456	-4.560811811983204	0.0304	-0.002425	4.86503	100.0
0.03981	0.0307986655717419	-5.031223260771922	0.03068	-0.002701	4.86503	100.0
0.03162	0.031146271446194005	-5.555005408868875	0.031	-0.003015	4.86503	100.0
0.02512	0.031562473302959	-6.163980250101731	0.03138	-0.003389	4.86503	100.0
0.01995	0.03199872849036349	-6.703037425486713	0.03178	-0.003735	4.86503	100.0
0.01585	0.032533159222553225	-7.429965328225415	0.03226	-0.004207	4.86503	100.0
0.01259	0.033078482431937534	-8.203589846368153	0.03274	-0.00472	4.86503	100.0
0.01	0.0338171114230651	-9.00829967069996	0.0334	-0.005295	4.86503	100.0

File: Warwick/Cell30_100SOH_35degC_05SOC_10000_0Cycles.txt
Freq(Hz)	Zmod(Ohm)	Zphz(Deg)	Zreal(Ohm)	Zimag(Ohm)	Capacity(Ah)	SOH
10000.0	0.04213303217191945	44.24994704453614	0.03018	0.0294	4.86503	100.0
7943.0	0.03752365920322804	40.742070232763545	0.02843	0.02449	4.86503	100.0
6310.0	0.03367204330004343	36.7780121195529	0.02697	0.02016	4.86503	100.0
5012.0	0.030613534588479	32.63626798701748	0.02578	0.01651	4.86503	100.0
3981.0	0.028018824029569834	28.083312893391614	0.02472	0.01319	4.86503	100.0
3162.0	0.026727203370349093	23.71652980144175	0.02447	0.01075	4.86503	100.0
2512.0	0.0254951309076851	19.45125413997783	0.02404	0.00849	4.86503	100.0
1995.0	0.02435542034127106	16.016486448688877	0.02341	0.00672	4.86503	100.0
1585.0	0.02388144361214372	12.559254286308175	0.02331	0.005193	4.86503	100.0
1259.0	0.023640411185087286	9.443993806800984	0.02332	0.003879	4.86503	100.0
1000.0	0.023531762449931368	6.9269018760148136	0.02336	0.002838	4.86503	100.0
794.3	0.023544842513807566	4.8654946394254175	0.02346	0.001997	4.86503	100.0
631.0	0.023840776434503972	2.911610761436975	0.02381	0.001211	4.86503	100.0
501.2	0.02398021893144431	1.6727430144731412	0.02397	0.0007	4.86503	100.0
398.1	0.024121837104374946	0.7071346397104641	0.02412	0.0002977	4.86503	100.0
316.2	0.024270009337948345	-0.05026068532944944	0.02427	-2.129e-05	4.86503	100.0
251.2	0.024441660500260615	-0.6678734962714833	0.02444	-0.0002849	4.86503	100.0
199.5	0.024625499307831304	-1.2108970062847255	0.02462	-0.0005204	4.86503	100.0
158.5	0.024789744351243318	-1.6065427933887497	0.02478	-0.000695	4.86503	100.0
125.9	0.024974113803096196	-1.9263494323585029	0.02496	-0.0008395	4.86503	100.0
100.0	0.02515854466458662	-2.200042369011338	0.02514	-0.0009658	4.86503	100.0
79.43	0.025371902096610735	-2.380867401003149	0.02535	-0.001054	4.86503	100.0
63.1	0.02557755791704908	-2.659930486956028	0.02555	-0.001187	4.86503	100.0
52.0	0.02575530050300326	-3.000159768447379	0.02572	-0.001348	4.86503	100.0
39.81	0.025919422080748638	-3.1604564126034242	0.02588	-0.001429	4.86503	100.0
31.62	0.026114565380262408	-3.347779288313167	0.02607	-0.001525	4.86503	100.0
25.12	0.026353348477944884	-3.6463137525898768	0.0263	-0.001676	4.86503	100.0
19.95	0.026582377621273832	-3.9259077036839827	0.02652	-0.00182	4.86503	100.0
15.85	0.026794820413654576	-4.282756348616135	0.02672	-0.002001	4.86503	100.0
12.59	0.02708024706312703	-4.6789514815727244	0.02699	-0.002209	4.86503	100.0
10.0	0.027394717538240833	-5.011322685083288	0.02729	-0.002393	4.86503	100.0
7.943	0.027739763877870336	-5.5441197505663755	0.02761	-0.00268	4.86503	100.0
6.31	0.028220023671145282	-5.910598043330269	0.02807	-0.002906	4.86503	100.0
5.012	0.0287067877164966	-6.362012327086975	0.02853	-0.003181	4.86503	100.0
3.981	0.029235703241071526	-6.800743522247364	0.02903	-0.003462	4.86503	100.0
3.162	0.029798850581859698	-7.105460336574315	0.02957	-0.003686	4.86503	100.0
2.512	0.030444290121466128	-7.263208134973578	0.0302	-0.003849	4.86503	100.0
1.995	0.031129874654421595	-7.408554792142882	0.03087	-0.004014	4.86503	100.0
1.585	0.031861152537219994	-7.340930375902912	0.0316	-0.004071	4.86503	100.0
1.259	0.03256708700513449	-7.204010647594285	0.03231	-0.004084	4.86503	100.0
1.0	0.03321793944542617	-7.004781628072665	0.03297	-0.004051	4.86503	100.0
0.7943	0.033804063202520496	-7.1662216562490775	0.03354	-0.004217	4.86503	100.0
0.631	0.03437801308976422	-6.886459304701655	0.03413	-0.004122	4.86503	100.0
0.5012	0.034921458961503886	-6.600374950956109	0.03469	-0.004014	4.86503	100.0
0.3981	0.035432322376609746	-6.42179968951896	0.03521	-0.003963	4.86503	100.0
0.3162	0.0359447190697048	-6.265732076761488	0.03573	-0.003923	4.86503	100.0
0.2512	0.036410274662518	-6.305610164155743	0.03619	-0.003999	4.86503	100.0
0.1995	0.03687931474417604	-6.251663320903351	0.03666	-0.004016	4.86503	100.0
0.1585	0.03732468541059656	-6.428511417505666	0.03709	-0.004179	4.86503	100.0
0.1259	0.0378023917365026	-6.624566861081035	0.03755	-0.004361	4.86503	100.0
0.1	0.03826335458372671	-6.977174814471433	0.03798	-0.004648	4.86503	100.0
0.07943	0.03874527713154211	-7.429495327897569	0.03842	-0.00501	4.86503	100.0
0.0631	0.03922636439946991	-8.048302052497721	0.03884	-0.005492	4.86503	100.0
0.05012	0.03979173634060218	-8.831222750338897	0.03932	-0.006109	4.86503	100.0
0.03981	0.04034288513480413	-9.834963318539515	0.03975	-0.006891	4.86503	100.0
0.03162	0.041090880788807634	-11.115776978439197	0.04032	-0.007922	4.86503	100.0
0.02512	0.041701174851555445	-12.705852034296225	0.04068	-0.009172	4.86503	100.0
0.01995	0.04278474961946137	-14.510449409186293	0.04142	-0.01072	4.86503	100.0
0.01585	0.044082292363260785	-16.893453811222933	0.04218	-0.01281	4.86503	100.0
0.01259	0.04553203707281281	-19.501460034860624	0.04292	-0.0152	4.86503	100.0
0.01	0.047519272932148277	-22.285038954060997	0.04397	-0.01802	4.86503	100.0

File: Warwick/Cell30_100SOH_35degC_20SOC_10000_0Cycles.txt
Freq(Hz)	Zmod(Ohm)	Zphz(Deg)	Zreal(Ohm)	Zimag(Ohm)	Capacity(Ah)	SOH
10000.0	0.04200363079544434	44.517723683919755	0.02995	0.02945	4.86503	100.0
7943.0	0.037377675155097594	41.13833851760402	0.02815	0.02459	4.86503	100.0
6310.0	0.0335363265728374	37.122751901501616	0.02674	0.02024	4.86503	100.0
5012.0	0.03040783616109505	33.042035627109875	0.02549	0.01658	4.86503	100.0
3981.0	0.02780216718171445	28.55618362513499	0.02442	0.01329	4.86503	100.0
3162.0	0.026484487912738656	24.184343169096962	0.02416	0.01085	4.86503	100.0
2512.0	0.02523158346200254	19.9330526585554	0.02372	0.008602	4.86503	100.0
1995.0	0.024078770089022403	16.560215251391785	0.02308	0.006863	4.86503	100.0
1585.0	0.023562839833093124	13.096134176988592	0.02295	0.005339	4.86503	100.0
1259.0	0.023304265789764758	10.003137431187726	0.02295	0.004048	4.86503	100.0
1000.0	0.02316767791557885	7.490050373480796	0.02297	0.00302	4.86503	100.0
794.3	0.023152953612876264	5.405256242666416	0.02305	0.002181	4.86503	100.0
631.0	0.023403545222893046	3.495702179288082	0.02336	0.001427	4.86503	100.0
501.2	0.023518644894848853	2.281603359058156	0.0235	0.0009363	4.86503	100.0
398.1	0.023626668357811263	1.361306914051763	0.02362	0.0005613	4.86503	100.0
316.2	0.023741297421160455	0.5990014478231591	0.02374	0.0002482	4.86503	100.0
251.2	0.023860000946883553	0.0161417527115409	0.02386	6.722e-06	4.86503	100.0
199.5	0.024000832485770153	-0.47721506146414144	0.024	-0.0001999	4.86503	100.0
158.5	0.024122532003295175	-0.8301605983338163	0.02412	-0.0003495	4.86503	100.0
125.9	0.02427463995943091	-1.120276539782667	0.02427	-0.0004746	4.86503	100.0
100.0	0.024416626168248554	-1.334860416519748	0.02441	-0.0005688	4.86503	100.0
79.43	0.024618587693854416	-1.5134112744830543	0.02461	-0.0006502	4.86503	100.0
63.1	0.024750131426115703	-1.6394530433604426	0.02474	-0.0007081	4.86503	100.0
52.0	0.0248332201705699	-1.8696439502816824	0.02482	-0.0008102	4.86503	100.0
39.81	0.025060915948145232	-1.6911637366392918	0.02505	-0.0007396	4.86503	100.0
31.62	0.025191451729703867	-1.7276789038466762	0.02518	-0.0007595	4.86503	100.0
25.12	0.025320571450107517	-1.655706189013562	0.02531	-0.0007316	4.86503	100.0
19.95	0.025449722425991212	-1.5837887550156886	0.02544	-0.0007034	4.86503	100.0
15.85	0.025568869109915675	-1.5091570725347412	0.02556	-0.0006734	4.86503	100.0
12.59	0.02567801687358274	-1.4317615912524317	0.02567	-0.0006416	4.86503	100.0
10.0	0.025715848081679125	-1.2219463824551304	0.02571	-0.0005484	4.86503	100.0
7.943	0.025815371536354072	-1.1688404445820004	0.02581	-0.0005266	4.86503	100.0
6.31	0.025873828746631217	-0.9856913605991278	0.02587	-0.0004451	4.86503	100.0
5.012	0.025894630835175077	-1.0835997656582503	0.02589	-0.0004897	4.86503	100.0
3.981	0.026004484082750037	-1.0640365817857624	0.026	-0.0004829	4.86503	100.0
3.162	0.02601418309787951	-1.0275130987941532	0.02601	-0.0004665	4.86503	100.0
2.512	0.026033641181363778	-0.9582887517766211	0.02603	-0.0004354	4.86503	100.0
1.995	0.02610419373223391	-1.0270430582565506	0.0261	-0.0004679	4.86503	100.0
1.585	0.02617460377560661	-1.0746350756519703	0.02617	-0.0004909	4.86503	100.0
1.259	0.02619536218493648	-1.159321070671706	0.02619	-0.00053	4.86503	100.0
1.0	0.026285859791910938	-1.2098337677117788	0.02628	-0.000555	4.86503	100.0
0.7943	0.02631029079352792	-1.602556666257351	0.0263	-0.0007358	4.86503	100.0
0.631	0.02639893807731667	-1.4910036596117566	0.02639	-0.0006869	4.86503	100.0
0.5012	0.02645989874678284	-1.5672821553803022	0.02645	-0.0007237	4.86503	100.0
0.3981	0.02658179541039318	-1.7069392441758275	0.02657	-0.0007918	4.86503	100.0
0.3162	0.026702143116985946	-1.7280094765278124	0.02669	-0.0008052	4.86503	100.0
0.2512	0.026715530251896557	-1.9537366426117821	0.0267	-0.0009108	4.86503	100.0
0.1995	0.02683980925789153	-2.2014495403518235	0.02682	-0.001031	4.86503	100.0
0.1585	0.026913231392755498	-2.380803630865793	0.02689	-0.001118	4.86503	100.0
0.1259	0.027059725127946143	-2.68582412362262	0.02703	-0.001268	4.86503	100.0
0.1	0.027138657004354506	-3.0585044550570424	0.0271	-0.001448	4.86503	100.0
0.07943	0.027350543760590942	-3.483816946716275	0.0273	-0.001662	4.86503	100.0
0.0631	0.027560854939569637	-4.109315060118412	0.02749	-0.001975	4.86503	100.0
0.05012	0.027729812476827174	-4.612642411759291	0.02764	-0.00223	4.86503	100.0
0.03981	0.027973060987314204	-5.376345562790249	0.02785	-0.002621	4.86503	100.0
0.03162	0.02828824922118723	-6.063285997192294	0.02813	-0.002988	4.86503	100.0
0.02512	0.028631539881745795	-6.969139568351103	0.02842	-0.003474	4.86503	100.0
0.01995	0.02901702259019695	-7.923460902714118	0.02874	-0.004	4.86503	100.0
0.01585	0.029437941572059687	-9.190983466127957	0.02906	-0.004702	4.86503	100.0
0.01259	0.030052606559165546	-10.38823272820994	0.02956	-0.005419	4.86503	100.0
0.01	0.030860576809256177	-11.87613184321301	0.0302	-0.006351	4.86503	100.0
