Repository: chrisw-17/rapid-SOH-prediction

# Rapid EIS-based SOH Estimation for Unknown LIBs

---

**This repository accompanies the paper:**

> **Fast state of health evaluation of lithium-ion batteries using EIS for second-life and recycling assessment**  
> *Authors: Christopher Wett, Jörg Lampe, Joey Danz, Thomas Seeger, Bugra Turan*

## Overview

This repository provides a complete workflow for rapid State of Health (SOH) estimation of lithium-ion batteries using Electrochemical Impedance Spectroscopy (EIS) and neural network models. The code and data enable reproducible analysis, model training, and evaluation for the fully connected neural network model as described in the associated publication.

File: Warwick/Cell30_100SOH_35degC_50SOC_10000_0Cycles.txt
Freq(Hz)	Zmod(Ohm)	Zphz(Deg)	Zreal(Ohm)	Zimag(Ohm)	Capacity(Ah)	SOH
10000.0	0.04201031420972711	44.5853096282263	0.02992	0.02949	4.86503	100.0
7943.0	0.037317462400329425	41.21914513044619	0.02807	0.02459	4.86503	100.0
6310.0	0.033474803957603695	37.26699413908381	0.02664	0.02027	4.86503	100.0
5012.0	0.030351425007732337	33.2240881833056	0.02539	0.01663	4.86503	100.0
3981.0	0.02770642705222021	28.711134828811705	0.0243	0.01331	4.86503	100.0
3162.0	0.02637418813916364	24.339676145342818	0.02403	0.01087	4.86503	100.0
2512.0	0.025132188145881768	20.10990480982945	0.0236	0.008641	4.86503	100.0
1995.0	0.023956970509644994	16.754222215837487	0.02294	0.006906	4.86503	100.0
1585.0	0.023437488538663863	13.287972665405757	0.02281	0.005387	4.86503	100.0
1259.0	0.023178030459898875	10.223923403225802	0.02281	0.004114	4.86503	100.0
1000.0	0.023016870790791698	7.687584349078193	0.02281	0.003079	4.86503	100.0
794.3	0.022992924476890712	5.680838888146602	0.02288	0.002276	4.86503	100.0
631.0	0.02323904432200257	3.723053475518945	0.02319	0.001509	4.86503	100.0
501.2	0.023343134343956472	2.551070811081969	0.02332	0.001039	4.86503	100.0
398.1	0.02343975568217382	1.6531222662813614	0.02343	0.0006762	4.86503	100.0
316.2	0.023533401369330357	0.9741535241484728	0.02353	0.0004001	4.86503	100.0
251.2	0.02365052777423794	0.38277372027180445	0.02365	0.000158	4.86503	100.0
199.5	0.02377000089887186	-0.015756941574871897	0.02377	-6.537e-06	4.86503	100.0
158.5	0.023860324292850673	-0.2987229836115432	0.02386	-0.0001244	4.86503	100.0
125.9	0.023970868069387894	-0.48761188292491736	0.02397	-0.000204	4.86503	100.0
100.0	0.02408135969603876	-0.608863707034446	0.02408	-0.0002559	4.86503	100.0
79.43	0.024201653505700804	-0.6697618893607824	0.0242	-0.0002829	4.86503	100.0
63.1	0.02429188479225109	-0.7137425296576976	0.02429	-0.0003026	4.86503	100.0
52.0	0.024362831074405126	-0.8734812776636177	0.02436	-0.0003714	4.86503	100.0
39.81	0.024421713586274	-0.6787425727127014	0.02442	-0.0002893	4.86503	100.0
31.62	0.02446150563558997	-0.6357087679474992	0.02446	-0.0002714	4.86503	100.0
25.12	0.024511448799489598	-0.6229589370200711	0.02451	-0.0002665	4.86503	100.0
19.95	0.02455131186800412	-0.5923075691151641	0.02455	-0.0002538	4.86503	100.0
15.85	0.024581336206357864	-0.5974115587232955	0.02458	-0.0002563	4.86503	100.0
12.59	0.024581172632931896	-0.559653342141056	0.02458	-0.0002401	4.86503	100.0
10.0	0.02462111199763325	-0.5445495010085897	0.02462	-0.000234	4.86503	100.0
7.943	0.024640887216372708	-0.486211847123502	0.02464	-0.0002091	4.86503	100.0
6.31	0.02465103600256995	-0.5252934428760105	0.02465	-0.000226	4.86503	100.0
5.012	0.02472150962704341	-0.6331945673884632	0.02472	-0.0002732	4.86503	100.0
3.981	0.024751658171726598	-0.6632124317333307	0.02475	-0.0002865	4.86503	100.0
3.162	0.024712114901197752	-0.7496021299055579	0.02471	-0.0003233	4.86503	100.0
2.512	0.02477226929633214	-0.7755390225708394	0.02477	-0.0003353	4.86503	100.0
1.995	0.024823057590877076	-0.8992990564100135	0.02482	-0.0003896	4.86503	100.0
1.585	0.024913704183842277	-0.9880299877332505	0.02491	-0.0004296	4.86503	100.0
1.259	0.024964884106280165	-1.1333720195524044	0.02496	-0.0004938	4.86503	100.0
1.0	0.025024886218522554	-1.132257181823188	0.02502	-0.0004945	4.86503	100.0
0.7943	0.025099051296811996	-1.5387831877721228	0.02509	-0.000674	4.86503	100.0
0.631	0.025148259984539685	-1.4685379177033029	0.02514	-0.0006445	4.86503	100.0
0.5012	0.02523132846284555	-1.7169961229761181	0.02522	-0.000756	4.86503	100.0
0.3981	0.025333235747531345	-1.85218961850431	0.02532	-0.0008188	4.86503	100.0
0.3162	0.025413928969956614	-1.8970599828830423	0.0254	-0.0008413	4.86503	100.0
0.2512	0.025505979049822807	-2.028218698024115	0.02549	-0.0009027	4.86503	100.0
0.1995	0.025631189281810553	-2.3299215248179963	0.02561	-0.001042	4.86503	100.0
0.1585	0.025732673782566783	-2.405409689540465	0.02571	-0.00108	4.86503	100.0
0.1259	0.025837649370637417	-2.6508947906439277	0.02581	-0.001195	4.86503	100.0
0.1	0.026005481422192514	-2.993333332723458	0.02597	-0.001358	4.86503	100.0
0.07943	0.02614504075345839	-3.3636295518159933	0.0261	-0.001534	4.86503	100.0
0.0631	0.026355597526901187	-3.7222480328132774	0.0263	-0.001711	4.86503	100.0
0.05012	0.026539253116845622	-4.140067565598018	0.02647	-0.001916	4.86503	100.0
0.03981	0.02674330428350244	-4.787482905299999	0.02665	-0.002232	4.86503	100.0
0.03162	0.0270261560159783	-5.314005672605417	0.02691	-0.002503	4.86503	100.0
0.02512	0.027302429580533673	-6.057227319862396	0.02715	-0.002881	4.86503	100.0
0.01995	0.02765731187226987	-7.0196650029231344	0.02745	-0.00338	4.86503	100.0
0.01585	0.028045307985472365	-8.03475875178094	0.02777	-0.00392	4.86503	100.0
0.01259	0.02848984031194278	-8.988204841940428	0.02814	-0.004451	4.86503	100.0
0.01	0.0291128635657848	-10.119136199000854	0.02866	-0.005115	4.86503	100.0

File: Warwick/Cell30_100SOH_35degC_70SOC_10000_0Cycles.txt
Freq(Hz)	Zmod(Ohm)	Zphz(Deg)	Zreal(Ohm)	Zimag(Ohm)	Capacity(Ah)	SOH
10000.0	0.04198823882946271	44.80702067075299	0.02979	0.02959	4.86503	100.0
7943.0	0.03733358407653892	41.34040366071494	0.02803	0.02466	4.86503	100.0
6310.0	0.03340607130447997	37.507939465030404	0.0265	0.02034	4.86503	100.0
5012.0	0.030450422000359863	33.50741468968206	0.02539	0.01681	4.86503	100.0
3981.0	0.027664334439852337	28.853440051308112	0.02423	0.01335	4.86503	100.0
3162.0	0.026321230974253464	24.559252382578574	0.02394	0.01094	4.86503	100.0
2512.0	0.025044841165397718	20.295247747675983	0.02349	0.008687	4.86503	100.0
1995.0	0.02386094599968744	16.903941789372183	0.02283	0.006938	4.86503	100.0
1585.0	0.023327897976457287	13.429816577021908	0.02269	0.005418	4.86503	100.0
1259.0	0.02304654206166296	10.371332917937025	0.02267	0.004149	4.86503	100.0
1000.0	0.022883690698836147	7.836207786965512	0.02267	0.00312	4.86503	100.0
794.3	0.022855918292643593	5.7729527438643	0.02274	0.002299	4.86503	100.0
631.0	0.023103678841258163	3.906454309144093	0.02305	0.001574	4.86503	100.0
501.2	0.023195907311420263	2.708217565716254	0.02317	0.001096	4.86503	100.0
398.1	0.023281139233508313	1.7724765084163125	0.02327	0.0007201	4.86503	100.0
316.2	0.023363909577808248	1.0481799751006218	0.02336	0.0004274	4.86503	100.0
251.2	0.02347081255708886	0.47676214209192636	0.02347	0.0001953	4.86503	100.0
199.5	0.023590020303138785	0.07517182528390248	0.02359	3.095e-05	4.86503	100.0
158.5	0.02367021250622816	-0.2427854790686457	0.02367	-0.0001003	4.86503	100.0
125.9	0.023780711074524244	-0.44308174137536693	0.02378	-0.0001839	4.86503	100.0
100.0	0.02388121506142432	-0.5779767630087793	0.02388	-0.0002409	4.86503	100.0
79.43	0.02400156175001952	-0.6536209959898265	0.024	-0.0002738	4.86503	100.0
63.1	0.024081643002295337	-0.6692927607559188	0.02408	-0.0002813	4.86503	100.0
52.0	0.02407235622534695	-0.8016601280780723	0.02407	-0.0003368	4.86503	100.0
39.81	0.024221642809892144	-0.6673166206741991	0.02422	-0.0002821	4.86503	100.0
31.62	0.02429179616990065	-0.6967615864729485	0.02429	-0.0002954	4.86503	100.0
25.12	0.02430150996975291	-0.6387153790462406	0.0243	-0.0002709	4.86503	100.0
19.95	0.02431169053953262	-0.6756864858777651	0.02431	-0.0002867	4.86503	100.0
15.85	0.024381498356130616	-0.6352097904032067	0.02438	-0.0002703	4.86503	100.0
12.59	0.024421423744122702	-0.6186859060248155	0.02442	-0.0002637	4.86503	100.0
10.0	0.024401403379518974	-0.6144971551036007	0.0244	-0.0002617	4.86503	100.0
7.943	0.02443098337439572	-0.5140768665452791	0.02443	-0.0002192	4.86503	100.0
6.31	0.02454156103918412	-0.6462428374240446	0.02454	-0.0002768	4.86503	100.0
5.012	0.02450187234498621	-0.7083268351822791	0.0245	-0.0003029	4.86503	100.0
3.981	0.02456323760093526	-0.9302747953151922	0.02456	-0.0003988	4.86503	100.0
3.162	0.0245725702595394	-0.8287138802359193	0.02457	-0.0003554	4.86503	100.0
2.512	0.02459317875265416	-0.9212199677757473	0.02459	-0.0003954	4.86503	100.0
1.995	0.024686058810794404	-1.269446284484964	0.02468	-0.0005469	4.86503	100.0
1.585	0.024696664383879862	-1.3310925402487916	0.02469	-0.0005737	4.86503	100.0
1.259	0.0247976174895896	-1.4202006422021434	0.02479	-0.0006146	4.86503	100.0
1.0	0.0248986933876057	-1.51410680188523	0.02489	-0.0006579	4.86503	100.0
0.7943	0.024956208455813155	-2.0651074658065176	0.02494	-0.0008993	4.86503	100.0
0.631	0.0250866958368375	-2.0904706918081923	0.02507	-0.0009151	4.86503	100.0
0.5012	0.025220796498128285	-2.3269292773040546	0.0252	-0.001024	4.86503	100.0
0.3981	0.025332061680802848	-2.391405281967202	0.02531	-0.001057	4.86503	100.0
0.3162	0.025418389032352145	-2.7081913279408893	0.02539	-0.001201	4.86503	100.0
0.2512	0.025612406056440693	-2.8825133976597908	0.02558	-0.001288	4.86503	100.0
0.1995	0.025758565196842775	-3.135658598935916	0.02572	-0.001409	4.86503	100.0
0.1585	0.025936416502670527	-3.4283380731497117	0.02589	-0.001551	4.86503	100.0
0.1259	0.026157736312609318	-3.8075182028776586	0.0261	-0.001737	4.86503	100.0
0.1	0.026316452287494983	-4.072586868433493	0.02625	-0.001869	4.86503	100.0
0.07943	0.026594314354763875	-4.56361289555612	0.02651	-0.002116	4.86503	100.0
0.0631	0.026873036691077545	-5.0189638942762	0.02677	-0.002351	4.86503	100.0
0.05012	0.027146052549127653	-5.523677327524786	0.02702	-0.002613	4.86503	100.0
0.03981	0.027477308747401008	-6.133867407685783	0.02732	-0.002936	4.86503	100.0
0.03162	0.027817510330725142	-6.831730248763064	0.02762	-0.003309	4.86503	100.0
0.02512	0.0282134210793374	-7.685227702320576	0.02796	-0.003773	4.86503	100.0
0.01995	0.02873162837362338	-8.581054374893805	0.02841	-0.004287	4.86503	100.0
0.01585	0.02922071224320174	-9.617696278474382	0.02881	-0.004882	4.86503	100.0
0.01259	0.0299028644112901	-10.832697888802628	0.02937	-0.00562	4.86503	100.0
0.01	0.030658107916177738	-12.162109024038747	0.02997	-0.006459	4.86503	100.0

File: Warwick/Cell30_100SOH_35degC_95SOC_10000_0Cycles.txt
Freq(Hz)	Zmod(Ohm)	Zphz(Deg)	Zreal(Ohm)	Zimag(Ohm)	Capacity(Ah)	SOH
10000.0	0.04193189955153475	44.72946544619561	0.02979	0.02951	4.86503	100.0
7943.0	0.03730445683829212	41.35930740136067	0.028	0.02465	4.86503	100.0
6310.0	0.03341770937691571	37.44941982270522	0.02653	0.02032	4.86503	100.0
5012.0	0.03028697409778666	33.41723254291169	0.02528	0.01668	4.86503	100.0
3981.0	0.027651649137076798	28.891586584674958	0.02421	0.01336	4.86503	100.0
3162.0	0.026316295331980145	24.588103868097384	0.02393	0.01095	4.86503	100.0
2512.0	0.025021222991692474	20.346996151808863	0.02346	0.0087	4.86503	100.0
1995.0	0.02383690659460661	16.96170588653291	0.0228	0.006954	4.86503	100.0
1585.0	0.02330174587879629	13.478040130107946	0.02266	0.005431	4.86503	100.0
1259.0	0.0230168526084693	10.382328512149158	0.02264	0.004148	4.86503	100.0
1000.0	0.022866203642056545	7.885239485723185	0.02265	0.003137	4.86503	100.0
794.3	0.022816121515279498	5.783056459187364	0.0227	0.002299	4.86503	100.0
631.0	0.023062415658382362	3.8636523689136184	0.02301	0.001554	4.86503	100.0
501.2	0.023144424144920954	2.6324632938547237	0.02312	0.001063	4.86503	100.0
398.1	0.023230095803504557	1.6892670242602106	0.02322	0.0006848	4.86503	100.0
316.2	0.023322884518000773	0.9011303193878456	0.02332	0.0003668	4.86503	100.0
251.2	0.02342027745352305	0.27889271041851915	0.02342	0.000114	4.86503	100.0
199.5	0.02354017450253077	-0.22061443457465388	0.02354	-9.064e-05	4.86503	100.0
158.5	0.023641235561831366	-0.5857828847364649	0.02364	-0.0002417	4.86503	100.0
125.9	0.02376291820799794	-0.8979461855497839	0.02376	-0.0003724	4.86503	100.0
100.0	0.023894853809136394	-1.1548727675796646	0.02389	-0.0004816	4.86503	100.0
79.43	0.02405703621063908	-1.3857872816333168	0.02405	-0.0005818	4.86503	100.0
63.1	0.024177845909220286	-1.459695307962422	0.02417	-0.0006159	4.86503	100.0
52.0	0.02425748599422455	-1.4234776375567786	0.02425	-0.0006026	4.86503	100.0
39.81	0.024480794178498372	-1.7015144261442532	0.02447	-0.0007269	4.86503	100.0
31.62	0.024610660504951913	-1.6864775395513703	0.0246	-0.0007243	4.86503	100.0
25.12	0.024730151076166114	-1.6417050925602155	0.02472	-0.0007085	4.86503	100.0
19.95	0.02487036349573524	-1.6541115052095592	0.02486	-0.0007179	4.86503	100.0
15.85	0.024980312113542538	-1.6463701538509892	0.02497	-0.0007177	4.86503	100.0
12.59	0.025077836900538292	-1.4324387847836597	0.02507	-0.0006269	4.86503	100.0
10.0	0.0251575966904631	-1.408076334793708	0.02515	-0.0006182	4.86503	100.0
7.943	0.02525701649225419	-1.350568716805907	0.02525	-0.0005953	4.86503	100.0
6.31	0.025286944749415657	-1.3428505467829088	0.02528	-0.0005926	4.86503	100.0
5.012	0.02534549610562003	-1.1932257456770976	0.02534	-0.0005278	4.86503	100.0
3.981	0.025435291495086117	-1.1687348618479558	0.02543	-0.0005188	4.86503	100.0
3.162	0.025476179721653714	-1.2620126685835078	0.02547	-0.0005611	4.86503	100.0
2.512	0.0255260299114453	-1.2454032941051711	0.02552	-0.0005548	4.86503	100.0
1.995	0.025606231897918913	-1.2641067981718108	0.0256	-0.0005649	4.86503	100.0
1.585	0.025697415420427014	-1.3764842332691456	0.02569	-0.0006173	4.86503	100.0
1.259	0.025768219586149138	-1.4472112994102049	0.02576	-0.0006508	4.86503	100.0
1.0	0.025889389483724795	-1.5431591170156915	0.02588	-0.0006972	4.86503	100.0
0.7943	0.02594565592618541	-1.9905199110397263	0.02593	-0.0009012	4.86503	100.0
0.631	0.026046122661348273	-2.016075818027131	0.02603	-0.0009163	4.86503	100.0
0.5012	0.026158960561153802	-2.181620558741299	0.02614	-0.0009958	4.86503	100.0
0.3981	0.02628034923664448	-2.25488372802079	0.02626	-0.001034	4.86503	100.0
0.3162	0.026391336097287686	-2.304059531835909	0.02637	-0.001061	4.86503	100.0
0.2512	0.026564130401727816	-2.4423336073098443	0.02654	-0.001132	4.86503	100.0
0.1995	0.02667677875981281	-2.5674530049014583	0.02665	-0.001195	4.86503	100.0
0.1585	0.026832193275988455	-2.806955719779765	0.0268	-0.001314	4.86503	100.0
0.1259	0.026987912108942406	-3.0373358229524836	0.02695	-0.00143	4.86503	100.0
0.1	0.02711537431052723	-3.3150907979102637	0.02707	-0.001568	4.86503	100.0
0.07943	0.027354381294410594	-3.613440665888562	0.0273	-0.001724	4.86503	100.0
0.0631	0.02756535160305415	-3.9461157819028094	0.0275	-0.001897	4.86503	100.0
0.05012	0.027827843969664628	-4.286586865537163	0.02775	-0.00208	4.86503	100.0
0.03981	0.028135813476777242	-4.729818920444195	0.02804	-0.00232	4.86503	100.0
0.03162	0.02842832005237031	-5.22928068380333	0.02831	-0.002591	4.86503	100.0
0.02512	0.028758497196480902	-5.625349028938197	0.02862	-0.002819	4.86503	100.0
0.01995	0.029115063867352242	-6.286296593553946	0.02894	-0.003188	4.86503	100.0
0.01585	0.029558781250247787	-6.813905009187514	0.02935	-0.003507	4.86503	100.0
0.01259	0.030010818116139384	-7.559318129062944	0.02975	-0.003948	4.86503	100.0
0.01	0.030576927265505274	-8.256506850168362	0.03026	-0.004391	4.86503	100.0

File: Warwick/Cell31_100SOH_15degC_05SOC_10000_0Cycles.txt
Freq(Hz)	Zmod(Ohm)	Zphz(Deg)	Zreal(Ohm)	Zimag(Ohm)	Capacity(Ah)	SOH
10000.0	0.04118589200199505	43.67189681371295	0.02979	0.02844	4.89218	100.0
7943.0	0.036712191435543585	39.9834146384622	0.02813	0.02359	4.89218	100.0
6310.0	0.03303838071092468	35.93684671531348	0.02675	0.01939	4.89218	100.0
5012.0	0.03010287693892396	31.525205862193733	0.02566	0.01574	4.89218	100.0
3981.0	0.02761149036180409	26.917693245319892	0.02462	0.0125	4.89218	100.0
3162.0	0.026401736685301595	22.39784115767534	0.02441	0.01006	4.89218	100.0
2512.0	0.025265148109599518	17.98960364207465	0.02403	0.007803	4.89218	100.0
1995.0	0.02422851883628052	14.374639952744888	0.02347	0.006015	4.89218	100.0
1585.0	0.023850317083846075	10.643266882452908	0.02344	0.004405	4.89218	100.0
1259.0	0.02374514569338331	7.350681025545486	0.02355	0.003038	4.89218	100.0
1000.0	0.02379741843141815	4.622880840823441	0.02372	0.001918	4.89218	100.0
794.3	0.023970168660441254	2.3505585239291045	0.02395	0.0009831	4.89218	100.0
631.0	0.02444028582566088	0.27709935912692085	0.02444	0.0001182	4.89218	100.0
501.2	0.024784285924956562	-1.0655601367208212	0.02478	-0.0004609	4.89218	100.0
398.1	0.025147566960642534	-2.1417227138131856	0.02513	-0.0009398	4.89218	100.0
316.2	0.02550402691733209	-2.960007773040188	0.02547	-0.001317	4.89218	100.0
251.2	0.025892181232951384	-3.6381738125432	0.02584	-0.001643	4.89218	100.0
199.5	0.026309640229391203	-4.1697125308046346	0.02624	-0.001913	4.89218	100.0
158.5	0.026695271566327998	-4.580767513062456	0.02661	-0.002132	4.89218	100.0
125.9	0.027118904771395173	-4.894882367985652	0.02702	-0.002314	4.89218	100.0
100.0	0.027550227657861557	-5.1270225824315565	0.02744	-0.002462	4.89218	100.0
79.43	0.028012137886994633	-5.3523885141470355	0.02789	-0.002613	4.89218	100.0
63.1	0.028422573141782922	-5.536083877526097	0.02829	-0.002742	4.89218	100.0
52.0	0.028843894951965137	-5.522820449634909	0.02871	-0.002776	4.89218	100.0
39.81	0.02926172715339954	-5.837234536440295	0.02911	-0.002976	4.89218	100.0
31.62	0.02971111913072276	-5.969639908318166	0.02955	-0.00309	4.89218	100.0
25.12	0.03012249094945503	-6.134551342168715	0.02995	-0.003219	4.89218	100.0
19.95	0.03052592498189039	-6.326926147324712	0.03034	-0.003364	4.89218	100.0
15.85	0.03093771389421009	-6.643081490283992	0.03073	-0.003579	4.89218	100.0
12.59	0.03138493888794433	-7.014968589907155	0.03115	-0.003833	4.89218	100.0
10.0	0.03184568141836503	-7.406198465868776	0.03158	-0.004105	4.89218	100.0
7.943	0.03231421445741796	-8.123081304254292	0.03199	-0.004566	4.89218	100.0
6.31	0.032846154965231474	-8.907695875542771	0.03245	-0.005086	4.89218	100.0
5.012	0.03352146358678272	-9.722524595867535	0.03304	-0.005661	4.89218	100.0
3.981	0.034308317125734976	-10.80554664905591	0.0337	-0.006432	4.89218	100.0
3.162	0.03523120145552803	-11.931876993093638	0.03447	-0.007284	4.89218	100.0
2.512	0.03631872669849536	-13.124804418565946	0.03537	-0.008247	4.89218	100.0
1.995	0.037658919275518246	-14.37425250505247	0.03648	-0.009349	4.89218	100.0
1.585	0.03929124584433535	-15.620902227253818	0.03784	-0.01058	4.89218	100.0
1.259	0.04117696564828448	-16.652597296568874	0.03945	-0.0118	4.89218	100.0
1.0	0.04336944661855855	-17.553416296489786	0.04135	-0.01308	4.89218	100.0
0.7943	0.04585935455280634	-18.4586541502881	0.0435	-0.01452	4.89218	100.0
0.631	0.04853493793135003	-18.636535956560845	0.04599	-0.01551	4.89218	100.0
0.5012	0.051453436231217835	-18.48072627822161	0.0488	-0.01631	4.89218	100.0
0.3981	0.054366872266114405	-18.088352243971272	0.05168	-0.01688	4.89218	100.0
0.3162	0.05724262135856464	-17.444187372984516	0.05461	-0.01716	4.89218	100.0
0.2512	0.06010750701867446	-16.607942116175245	0.0576	-0.01718	4.89218	100.0
0.1995	0.06276604496063139	-15.714679254336463	0.06042	-0.017	4.89218	100.0
0.1585	0.06527397107576648	-14.76009351481702	0.06312	-0.01663	4.89218	100.0
0.1259	0.06762868696049036	-13.964325836675712	0.06563	-0.01632	4.89218	100.0
0.1	0.06973741965401357	-13.145490423279107	0.06791	-0.01586	4.89218	100.0
0.07943	0.07172698306774097	-12.561731832937628	0.07001	-0.0156	4.89218	100.0
0.0631	0.07362502971136922	-12.097474706356602	0.07199	-0.01543	4.89218	100.0
0.05012	0.07540882839561958	-11.745044203498392	0.07383	-0.01535	4.89218	100.0
0.03981	0.07717487738895347	-11.63170915435248	0.07559	-0.01556	4.89218	100.0
0.03162	0.07891860743829683	-11.660195550009375	0.07729	-0.01595	4.89218	100.0
0.02512	0.08075263772781667	-11.993168921918393	0.07899	-0.01678	4.89218	100.0
0.01995	0.08260932877102924	-12.471633819315766	0.08066	-0.01784	4.89218	100.0
0.01585	0.08463235846885044	-13.18896287601046	0.0824	-0.01931	4.89218	100.0
0.01259	0.08690600036821393	-14.255306973858298	0.08423	-0.0214	4.89218	100.0
0.01	0.08925604741416684	-15.571529888993574	0.08598	-0.02396	4.89218	100.0

File: Warwick/Cell31_100SOH_15degC_20SOC_10000_0Cycles.txt
Freq(Hz)	Zmod(Ohm)	Zphz(Deg)	Zreal(Ohm)	Zimag(Ohm)	Capacity(Ah)	SOH
10000.0	0.04115896621636651	43.59225851212593	0.02981	0.02838	4.89218	100.0
7943.0	0.0367134307849321	39.96142865587145	0.02814	0.02358	4.89218	100.0
6310.0	0.03303838071092468	35.93684671531348	0.02675	0.01939	4.89218	100.0
5012.0	0.030106175446243583	31.499032507102157	0.02567	0.01573	4.89218	100.0
3981.0	0.027633850618399167	26.91740789722679	0.02464	0.01251	4.89218	100.0
3162.0	0.026418607079102412	22.429680494408423	0.02442	0.01008	4.89218	100.0
2512.0	0.0252823200873654	17.962672645424846	0.02405	0.007797	4.89218	100.0
1995.0	0.024260062345344457	14.379928100701543	0.0235	0.006025	4.89218	100.0
1585.0	0.02387348688398911	10.679216729111058	0.02346	0.004424	4.89218	100.0
1259.0	0.0237587897208591	7.416956169743273	0.02356	0.003067	4.89218	100.0
1000.0	0.02378834044232594	4.6512301034255	0.02371	0.001929	4.89218	100.0
794.3	0.02398165884587636	2.43527699735167	0.02396	0.001019	4.89218	100.0
631.0	0.024440398119711552	0.3270325058673286	0.02444	0.0001395	4.89218	100.0
501.2	0.024783817805172793	-1.0056942859067874	0.02478	-0.000435	4.89218	100.0
398.1	0.025136383486094413	-2.0687736864868604	0.02512	-0.0009074	4.89218	100.0
316.2	0.02549215565620138	-2.8781186897748183	0.02546	-0.00128	4.89218	100.0
251.2	0.02587919869315895	-3.5335222307528342	0.02583	-0.001595	4.89218	100.0
199.5	0.026286244026106124	-4.068534191622437	0.02622	-0.001865	4.89218	100.0
158.5	0.026670529447313192	-4.45357230696782	0.02659	-0.002071	4.89218	100.0
125.9	0.027084038195955933	-4.775939372680973	0.02699	-0.002255	4.89218	100.0
100.0	0.02749512145817872	-5.011802672135481	0.02739	-0.002402	4.89218	100.0
79.43	0.027946307609414165	-5.229139331440503	0.02783	-0.002547	4.89218	100.0
63.1	0.028365468883838323	-5.391019199206892	0.02824	-0.002665	4.89218	100.0
52.0	0.028653815731940487	-5.539481881692007	0.02852	-0.002766	4.89218	100.0
39.81	0.029201968700757145	-5.652023687640775	0.02906	-0.002876	4.89218	100.0
31.62	0.02961174827665533	-5.803007468154682	0.02946	-0.002994	4.89218	100.0
25.12	0.030013132542272225	-5.976531024903486	0.02985	-0.003125	4.89218	100.0
19.95	0.03041628675561828	-6.17169358807264	0.03024	-0.00327	4.89218	100.0
15.85	0.03085539967331488	-6.451540313083072	0.03066	-0.003467	4.89218	100.0
12.59	0.031232092853345578	-6.836944777037486	0.03101	-0.003718	4.89218	100.0
10.0	0.031745558744492114	-7.275004957889257	0.03149	-0.00402	4.89218	100.0
7.943	0.032181249960186446	-7.845832736555663	0.03188	-0.004393	4.89218	100.0
6.31	0.032729841123965146	-8.503932019256727	0.03237	-0.00484	4.89218	100.0
5.012	0.03338713412379086	-9.281761469919193	0.03295	-0.005385	4.89218	100.0
3.981	0.03406068261206754	-10.316883080970587	0.03351	-0.0061	4.89218	100.0
3.162	0.03493122850688192	-11.33405836577279	0.03425	-0.006865	4.89218	100.0
2.512	0.036054449711512726	-12.350924607628803	0.03522	-0.007712	4.89218	100.0
1.995	0.03728230298680595	-13.580015980908158	0.03624	-0.008754	4.89218	100.0
1.585	0.03878813973368664	-14.515601932044047	0.03755	-0.009722	4.89218	100.0
1.259	0.040514950327008914	-15.401477262117854	0.03906	-0.01076	4.89218	100.0
1.0	0.04251205123256228	-16.17125292035299	0.04083	-0.01184	4.89218	100.0
0.7943	0.044755701312793654	-16.91260338208241	0.04282	-0.01302	4.89218	100.0
0.631	0.04712506127316971	-17.066079412292343	0.04505	-0.01383	4.89218	100.0
0.5012	0.04962434180923713	-16.90494149130595	0.04748	-0.01443	4.89218	100.0
0.3981	0.05218454273058259	-16.52151662338493	0.05003	-0.01484	4.89218	100.0
0.3162	0.05466540130649367	-15.991466322042013	0.05255	-0.01506	4.89218	100.0
0.2512	0.057142972446312244	-15.291174243860949	0.05512	-0.01507	4.89218	100.0
0.1995	0.05939198767510648	-14.539297172241637	0.05749	-0.01491	4.89218	100.0
0.1585	0.06158521332267999	-13.790291923873102	0.05981	-0.01468	4.89218	100.0
0.1259	0.0635775848864991	-13.07229631995638	0.06193	-0.01438	4.89218	100.0
0.1	0.06548483183150125	-12.46996885333512	0.06394	-0.01414	4.89218	100.0
0.07943	0.06725123418941842	-12.006691267935786	0.06578	-0.01399	4.89218	100.0
0.0631	0.06886026793441918	-11.739100204778937	0.06742	-0.01401	4.89218	100.0
0.05012	0.07055909579919516	-11.51058950621001	0.06914	-0.01408	4.89218	100.0
0.03981	0.07217337251369094	-11.557479341157396	0.07071	-0.01446	4.89218	100.0
0.03162	0.07376168788741211	-11.77304169120598	0.07221	-0.01505	4.89218	100.0
0.02512	0.07548015169566102	-12.183825219293336	0.07378	-0.01593	4.89218	100.0
0.01995	0.07726509690668873	-12.816756109843304	0.07534	-0.01714	4.89218	100.0
0.01585	0.07917044398006114	-13.632536243898889	0.07694	-0.01866	4.89218	100.0
0.01259	0.08143638805841034	-14.812677132879502	0.07873	-0.02082	4.89218	100.0
0.01	0.08406600085646991	-16.268383393505584	0.0807	-0.02355	4.89218	100.0

File: Warwick/Cell31_100SOH_15degC_50SOC_10000_0Cycles.txt
Freq(Hz)	Zmod(Ohm)	Zphz(Deg)	Zreal(Ohm)	Zimag(Ohm)	Capacity(Ah)	SOH
10000.0	0.04080109434806866	43.85800969074966	0.02942	0.02827	4.89218	100.0
7943.0	0.03646721952658305	40.45132834170749	0.02775	0.02366	4.89218	100.0
6310.0	0.03277721312131341	36.37694514556766	0.02639	0.01944	4.89218	100.0
5012.0	0.02977114038796633	32.099223680238865	0.02522	0.01582	4.89218	100.0
3981.0	0.027270207186598346	27.495309294158798	0.02419	0.01259	4.89218	100.0
3162.0	0.026029031868281233	22.999155876105295	0.02396	0.01017	4.89218	100.0
2512.0	0.02485048925071698	18.5457722427678	0.02356	0.007904	4.89218	100.0
1995.0	0.023792955701215434	14.927539196716307	0.02299	0.006129	4.89218	100.0
1585.0	0.023386295324398856	11.211434203797246	0.02294	0.004547	4.89218	100.0
1259.0	0.023261435983189003	7.912042111693411	0.02304	0.003202	4.89218	100.0
1000.0	0.02327412041302528	5.154533536902082	0.02318	0.002091	4.89218	100.0
794.3	0.023431108573859667	2.952767990704591	0.0234	0.001207	4.89218	100.0
631.0	0.023872831907630898	0.882530036497092	0.02387	0.0003677	4.89218	100.0
501.2	0.02419066152898676	-0.42372997445033767	0.02419	-0.0001789	4.89218	100.0
398.1	0.024517318389252935	-1.3999731387483063	0.02451	-0.000599	4.89218	100.0
316.2	0.024827766891325525	-2.1677062294487706	0.02481	-0.0009391	4.89218	100.0
251.2	0.025178374153229193	-2.720357848298242	0.02515	-0.001195	4.89218	100.0
199.5	0.02551859731646706	-3.1516830876774877	0.02548	-0.001403	4.89218	100.0
158.5	0.025846398279063952	-3.433630362450522	0.0258	-0.001548	4.89218	100.0
125.9	0.026192086610272197	-3.613995655825295	0.02614	-0.001651	4.89218	100.0
100.0	0.026525112271204434	-3.6940978407493255	0.02647	-0.001709	4.89218	100.0
79.43	0.026917208547693052	-3.7361992681848575	0.02686	-0.001754	4.89218	100.0
63.1	0.02722694437501204	-3.706289297212339	0.02717	-0.00176	4.89218	100.0
52.0	0.02743491616535396	-3.625837895335014	0.02738	-0.001735	4.89218	100.0
39.81	0.027860818796295275	-3.461137996970874	0.02781	-0.001682	4.89218	100.0
31.62	0.028086585570339447	-3.300455732296888	0.02804	-0.001617	4.89218	100.0
25.12	0.028381108664039183	-3.0841967041211786	0.02834	-0.001527	4.89218	100.0
19.95	0.028624453112679728	-2.8114271452871527	0.02859	-0.001404	4.89218	100.0
15.85	0.028828742064127597	-2.5587028331878154	0.0288	-0.001287	4.89218	100.0
12.59	0.028973270802586305	-2.296537919920221	0.02895	-0.001161	4.89218	100.0
10.0	0.0291483102254659	-2.030956033217249	0.02913	-0.001033	4.89218	100.0
7.943	0.02925407000470191	-1.7770883155802522	0.02924	-0.0009072	4.89218	100.0
6.31	0.029371445929848264	-1.5996118443928915	0.02936	-0.0008199	4.89218	100.0
5.012	0.02945020696175156	-1.5085310109671215	0.02944	-0.0007753	4.89218	100.0
3.981	0.029527457814041494	-1.2877736005452387	0.02952	-0.0006636	4.89218	100.0
3.162	0.029567200683358576	-1.2645272623350523	0.02956	-0.0006525	4.89218	100.0
2.512	0.02961556307079101	-1.1105592272847113	0.02961	-0.000574	4.89218	100.0
1.995	0.029696035790825685	-1.1552150488957498	0.02969	-0.0005987	4.89218	100.0
1.585	0.029706504112062736	-1.198985107551371	0.0297	-0.0006216	4.89218	100.0
1.259	0.029787084116442146	-1.2496117132940303	0.02978	-0.0006496	4.89218	100.0
1.0	0.029797457199566543	-1.2818729066307648	0.02979	-0.0006666	4.89218	100.0
0.7943	0.029842690026872575	-1.6709571305872546	0.02983	-0.0008702	4.89218	100.0
0.631	0.02995541889208028	-1.8384217374339094	0.02994	-0.000961	4.89218	100.0
0.5012	0.030076795457628126	-1.914864209226122	0.03006	-0.001005	4.89218	100.0
0.3981	0.030198749907901817	-2.019134223675406	0.03018	-0.001064	4.89218	100.0
0.3162	0.030313053689788497	-2.234706727133221	0.03029	-0.001182	4.89218	100.0
0.2512	0.030466942101234903	-2.409744167263024	0.03044	-0.001281	4.89218	100.0
0.1995	0.030661568469339595	-2.600186372141248	0.03063	-0.001391	4.89218	100.0
0.1585	0.030819203688609475	-2.8902568360827625	0.03078	-0.001554	4.89218	100.0
0.1259	0.031013869494147292	-3.047840054475302	0.03097	-0.001649	4.89218	100.0
0.1	0.031224261400391844	-3.378313550527635	0.03117	-0.00184	4.89218	100.0
0.07943	0.031464586839810876	-3.671748687222358	0.0314	-0.002015	4.89218	100.0
0.0631	0.031648943995021384	-4.047695965418652	0.03157	-0.002234	4.89218	100.0
0.05012	0.031966191265147624	-4.445994969084597	0.03187	-0.002478	4.89218	100.0
0.03981	0.032244167364036555	-5.029852423190639	0.03212	-0.002827	4.89218	100.0
0.03162	0.032535777230611844	-5.608961486437107	0.03238	-0.00318	4.89218	100.0
0.02512	0.03292575169984734	-6.250833808352243	0.03273	-0.003585	4.89218	100.0
0.01995	0.03334785481856367	-7.129704706540838	0.03309	-0.004139	4.89218	100.0
0.01585	0.03383095891339765	-8.141359315720663	0.03349	-0.004791	4.89218	100.0
0.01259	0.03443562957170959	-9.22762806839356	0.03399	-0.005522	4.89218	100.0
0.01	0.035122659936286146	-10.450900912474864	0.03454	-0.006371	4.89218	100.0

File: Warwick/Cell31_100SOH_15degC_70SOC_10000_0Cycles.txt
Freq(Hz)	Zmod(Ohm)	Zphz(Deg)	Zreal(Ohm)	Zimag(Ohm)	Capacity(Ah)	SOH
10000.0	0.04091236121271907	43.999777724554626	0.02943	0.02842	4.89218	100.0
7943.0	0.03639338538800698	40.50908323552016	0.02767	0.02364	4.89218	100.0
6310.0	0.032730673686925546	36.50228540648702	0.02631	0.01947	4.89218	100.0
5012.0	0.02973318180080968	32.23619918173403	0.02515	0.01586	4.89218	100.0
3981.0	0.02719503631179778	27.601539371784618	0.0241	0.0126	4.89218	100.0
3162.0	0.02595540984072492	23.068155666477203	0.02388	0.01017	4.89218	100.0
2512.0	0.024775294872110002	18.609001787688165	0.02348	0.007906	4.89218	100.0
1995.0	0.02371902746741527	15.007662541996055	0.02291	0.006142	4.89218	100.0
1585.0	0.023297629171226842	11.24964399558336	0.02285	0.004545	4.89218	100.0
1259.0	0.023173957279670643	7.97205893609144	0.02295	0.003214	4.89218	100.0
1000.0	0.023195258136093248	5.194428907734806	0.0231	0.0021	4.89218	100.0
794.3	0.023341487613260645	2.9764053044835572	0.02331	0.001212	4.89218	100.0
631.0	0.023783352171003986	0.9619871715449682	0.02378	0.0003993	4.89218	100.0
501.2	0.024100378109067087	-0.32094810506428895	0.0241	-0.000135	4.89218	100.0
398.1	0.024406381862332648	-1.310295075668812	0.0244	-0.0005581	4.89218	100.0
316.2	0.024725675482987316	-2.0403137685218953	0.02471	-0.0008803	4.89218	100.0
251.2	0.025046506822309574	-2.636217205522378	0.02502	-0.001152	4.89218	100.0
199.5	0.02538555000389001	-3.0325981324893045	0.02535	-0.001343	4.89218	100.0
158.5	0.025703107672030632	-3.3188132388109395	0.02566	-0.001488	4.89218	100.0
125.9	0.026038164086586442	-3.485467857728203	0.02599	-0.001583	4.89218	100.0
100.0	0.02637116918151336	-3.569829066088768	0.02632	-0.001642	4.89218	100.0
79.43	0.026743514746569868	-3.6252467471085428	0.02669	-0.001691	4.89218	100.0
63.1	0.027035280357340482	-3.664642736652427	0.02698	-0.001728	4.89218	100.0
52.0	0.027284520813091077	-3.6227050106551064	0.02723	-0.001724	4.89218	100.0
39.81	0.02762895466716032	-3.411273975455445	0.02758	-0.001644	4.89218	100.0
31.62	0.027895922641131624	-3.288064213704295	0.02785	-0.0016	4.89218	100.0
25.12	0.028178787837662568	-3.0065891836039467	0.02814	-0.001478	4.89218	100.0
19.95	0.028404818886942403	-2.837222749211141	0.02837	-0.001406	4.89218	100.0
15.85	0.028609053130084543	-2.5823738321897034	0.02858	-0.001289	4.89218	100.0
12.59	0.02877371585318796	-2.3264239789798187	0.02875	-0.001168	4.89218	100.0
10.0	0.02888829666145098	-2.0393206335946092	0.02887	-0.001028	4.89218	100.0
7.943	0.029085952868008295	-1.8977334824515804	0.02907	-0.0009632	4.89218	100.0
6.31	0.0291436416832214	-1.7531401787625582	0.02913	-0.0008916	4.89218	100.0
5.012	0.02922013398754359	-1.509034831441167	0.02921	-0.0007695	4.89218	100.0
3.981	0.029268810491887096	-1.4058729230992861	0.02926	-0.0007181	4.89218	100.0
3.162	0.029329384848816722	-1.4494771544401641	0.02932	-0.0007419	4.89218	100.0
2.512	0.029428595030004407	-1.384800256077239	0.02942	-0.0007112	4.89218	100.0
1.995	0.029478973274013463	-1.4137347575876342	0.02947	-0.0007273	4.89218	100.0
1.585	0.02952868192114237	-1.3894219616842023	0.02952	-0.000716	4.89218	100.0
1.259	0.02959983820242942	-1.4772801712135748	0.02959	-0.0007631	4.89218	100.0
1.0	0.02965976691091823	-1.4704297983566488	0.02965	-0.0007611	4.89218	100.0
0.7943	0.029728583905056765	-2.026010232362569	0.02971	-0.001051	4.89218	100.0
0.631	0.0298018120254457	-2.1922535626521986	0.02978	-0.00114	4.89218	100.0
0.5012	0.029935817159382837	-2.3797290721927595	0.02991	-0.001243	4.89218	100.0
0.3981	0.030089099836984157	-2.520074141974425	0.03006	-0.001323	4.89218	100.0
0.3162	0.0302558775942791	-2.7905341085823876	0.03022	-0.001473	4.89218	100.0
0.2512	0.030437959261422242	-3.216793247559209	0.03039	-0.001708	4.89218	100.0
0.1995	0.03063736731509416	-3.5068077747281396	0.03058	-0.001874	4.89218	100.0
0.1585	0.030890918795011584	-3.883166508942353	0.03082	-0.002092	4.89218	100.0
0.1259	0.031185523308099223	-4.24426662712049	0.0311	-0.002308	4.89218	100.0
0.1	0.0314740392863706	-4.65993411039741	0.03137	-0.002557	4.89218	100.0
0.07943	0.03181861505471287	-5.153345919745586	0.03169	-0.002858	4.89218	100.0
0.0631	0.03220247506015648	-5.577812623621151	0.03205	-0.00313	4.89218	100.0
0.05012	0.03251165983151276	-6.224395674528589	0.03232	-0.003525	4.89218	100.0
0.03981	0.03299361307889756	-6.966916051065993	0.03275	-0.004002	4.89218	100.0
0.03162	0.03344907874665609	-7.667653068347604	0.03315	-0.004463	4.89218	100.0
0.02512	0.03397797692623856	-8.5541120950212	0.0336	-0.005054	4.89218	100.0
0.01995	0.034600114681890864	-9.555971148465565	0.03412	-0.005744	4.89218	100.0
0.01585	0.0353465306501218	-10.717040253193538	0.03473	-0.006573	4.89218	100.0
0.01259	0.036231981190655314	-12.077527356822694	0.03543	-0.007581	4.89218	100.0
0.01	0.037293707029470796	-13.455696312335077	0.03627	-0.008678	4.89218	100.0

File: Warwick/Cell31_100SOH_15degC_95SOC_10000_0Cycles.txt
Freq(Hz)	Zmod(Ohm)	Zphz(Deg)	Zreal(Ohm)	Zimag(Ohm)	Capacity(Ah)	SOH
10000.0	0.0408910283558631	44.00916520601266	0.02941	0.02841	4.89218	100.0
7943.0	0.03635108939220392	40.50384712208133	0.02764	0.02361	4.89218	100.0
6310.0	0.032705181546660154	36.382867219219875	0.02633	0.0194	4.89218	100.0
5012.0	0.02973098047491875	32.1933179203983	0.02516	0.01584	4.89218	100.0
3981.0	0.027198884168288962	27.52601508315097	0.02412	0.01257	4.89218	100.0
3162.0	0.025947579848610156	23.027524224160548	0.02388	0.01015	4.89218	100.0
2512.0	0.024768283267114014	18.56077051531222	0.02348	0.007884	4.89218	100.0
1995.0	0.023713996394534597	14.868384686853226	0.02292	0.006085	4.89218	100.0
1585.0	0.02330774369174331	11.121913745572693	0.02287	0.004496	4.89218	100.0
1259.0	0.023195705119698345	7.819899964823244	0.02298	0.003156	4.89218	100.0
1000.0	0.023231779290446095	5.094620302471472	0.02314	0.002063	4.89218	100.0
794.3	0.02337820360934518	2.8146738487677485	0.02335	0.001148	4.89218	100.0
631.0	0.023842445810990112	0.8206866839465643	0.02384	0.0003415	4.89218	100.0
501.2	0.024160857026397056	-0.4825916971035871	0.02416	-0.0002035	4.89218	100.0
398.1	0.024478041808118557	-1.468716716826019	0.02447	-0.0006274	4.89218	100.0
316.2	0.0247983686659022	-2.2054219511815893	0.02478	-0.0009543	4.89218	100.0
251.2	0.025129729087278282	-2.787259082270803	0.0251	-0.001222	4.89218	100.0
199.5	0.025479822919321868	-3.2037790318470836	0.02544	-0.001424	4.89218	100.0
158.5	0.025788447025751667	-3.5125831106669914	0.02574	-0.00158	4.89218	100.0
125.9	0.026125303845123026	-3.7287327806445405	0.02607	-0.001699	4.89218	100.0
100.0	0.02645056938895645	-3.87819483066738	0.02639	-0.001789	4.89218	100.0
79.43	0.026815422502731518	-4.003107212234848	0.02675	-0.001872	4.89218	100.0
63.1	0.02711741914342145	-4.0410580380657946	0.02705	-0.001911	4.89218	100.0
52.0	0.027328731565881354	-4.06440591404917	0.02726	-0.001937	4.89218	100.0
39.81	0.02772745103683352	-4.283486666294943	0.02765	-0.002071	4.89218	100.0
31.62	0.02805847125201229	-4.2860988870087064	0.02798	-0.002097	4.89218	100.0
25.12	0.0283720361623906	-4.358125639802715	0.02829	-0.002156	4.89218	100.0
19.95	0.028696001463618587	-4.436989312623629	0.02861	-0.00222	4.89218	100.0
15.85	0.02906752338951497	-4.44738485009049	0.02898	-0.002254	4.89218	100.0
12.59	0.029457516205545913	-4.41765084207752	0.02937	-0.002269	4.89218	100.0
10.0	0.02981381652858285	-4.297298045068022	0.02973	-0.002234	4.89218	100.0
7.943	0.030146721629391148	-4.346958198172278	0.03006	-0.002285	4.89218	100.0
6.31	0.030582879197354848	-4.219095349248456	0.0305	-0.00225	4.89218	100.0
5.012	0.030972024812724146	-3.90821185400716	0.0309	-0.002111	4.89218	100.0
3.981	0.031275949226202554	-3.7214618892352114	0.03121	-0.00203	4.89218	100.0
3.162	0.03155474867591247	-3.3756304105928763	0.0315	-0.001858	4.89218	100.0
2.512	0.03181750373615127	-3.1312843749697694	0.03177	-0.001738	4.89218	100.0
1.995	0.03205985034275737	-2.857050463696949	0.03202	-0.001598	4.89218	100.0
1.585	0.032194220847847836	-2.6419982790057954	0.03216	-0.001484	4.89218	100.0
1.259	0.032388523908940335	-2.4047971639095174	0.03236	-0.001359	4.89218	100.0
1.0	0.03253810080505621	-2.381399026956894	0.03251	-0.001352	4.89218	100.0
0.7943	0.0326359774482089	-2.6905706546553065	0.0326	-0.001532	4.89218	100.0
0.631	0.03274373674460507	-2.6011320049546165	0.03271	-0.001486	4.89218	100.0
0.5012	0.03290461944773105	-2.6284961572791192	0.03287	-0.001509	4.89218	100.0
0.3981	0.033078380386590875	-2.7603374984825617	0.03304	-0.001593	4.89218	100.0
0.3162	0.033262352352171363	-2.8916518959349466	0.03322	-0.001678	4.89218	100.0
0.2512	0.03347698357080578	-3.0359057652141783	0.03343	-0.001773	4.89218	100.0
0.1995	0.03368178423124286	-3.177565490656076	0.03363	-0.001867	4.89218	100.0
0.1585	0.03394100110485841	-3.4356524451075376	0.03388	-0.002034	4.89218	100.0
0.1259	0.03424617911534074	-3.562558541585104	0.03418	-0.002128	4.89218	100.0
0.1	0.03450593925688736	-3.801925086918904	0.03443	-0.002288	4.89218	100.0
0.07943	0.03480049085860715	-4.1327720517004	0.03471	-0.002508	4.89218	100.0
0.0631	0.03514502560818529	-4.430589480537412	0.03504	-0.002715	4.89218	100.0
0.05012	0.03545186693250442	-4.752099241443406	0.03533	-0.002937	4.89218	100.0
0.03981	0.03584483171951014	-5.152316584668941	0.0357	-0.003219	4.89218	100.0
0.03162	0.036311308555324745	-5.567716280511055	0.03614	-0.003523	4.89218	100.0
0.02512	0.03673621740190462	-6.073743326224736	0.03653	-0.003887	4.89218	100.0
0.01995	0.03719571098930628	-6.722255476632406	0.03694	-0.004354	4.89218	100.0
0.01585	0.0377935254243369	-7.385263588821261	0.03748	-0.004858	4.89218	100.0
0.01259	0.03845277524444757	-8.196269086174892	0.03806	-0.005482	4.89218	100.0
0.01	0.0392284187930128	-9.050759970545975	0.03874	-0.006171	4.89218	100.0
