Repository: chrisw-17/rapid-SOH-prediction

# Rapid EIS-based SOH Estimation for Unknown LIBs

---

**This repository accompanies the paper:**

> **Fast state of health evaluation of lithium-ion batteries using EIS for second-life and recycling assessment**  
> *Authors: Christopher Wett, Jörg Lampe, Joey Danz, Thomas Seeger, Bugra Turan*

## Overview

This repository provides a complete workflow for rapid State of Health (SOH) estimation of lithium-ion batteries using Electrochemical Impedance Spectroscopy (EIS) and neural network models. The code and data enable reproducible analysis, model training, and evaluation for the fully connected neural network model as described in the associated publication.

File: Warwick/Cell31_100SOH_35degC_95SOC_10000_0Cycles.txt
Freq(Hz)	Zmod(Ohm)	Zphz(Deg)	Zreal(Ohm)	Zimag(Ohm)	Capacity(Ah)	SOH
10000.0	0.04178546756947923	44.36976214855337	0.02987	0.02922	4.89218	100.0
7943.0	0.03716432294553474	40.995935806967005	0.02805	0.02438	4.89218	100.0
6310.0	0.03336652963674826	37.19272605082701	0.02658	0.02017	4.89218	100.0
5012.0	0.030360111989253268	33.145705953272596	0.02542	0.0166	4.89218	100.0
3981.0	0.027660095806052443	28.622031898960138	0.02428	0.01325	4.89218	100.0
3162.0	0.026342733343371942	24.346751854704923	0.024	0.01086	4.89218	100.0
2512.0	0.02508868870626761	20.170609663526772	0.02355	0.008651	4.89218	100.0
1995.0	0.023897790692865316	16.781915441650952	0.02288	0.0069	4.89218	100.0
1585.0	0.023375606858432575	13.391816485688512	0.02274	0.005414	4.89218	100.0
1259.0	0.023073181163420012	10.318839142364732	0.0227	0.004133	4.89218	100.0
1000.0	0.02293173087666956	7.791947790478452	0.02272	0.003109	4.89218	100.0
794.3	0.022863865399358876	5.720567204570058	0.02275	0.002279	4.89218	100.0
631.0	0.023121542963219388	3.8264375211016364	0.02307	0.001543	4.89218	100.0
501.2	0.023204041372140327	2.6083925102091476	0.02318	0.001056	4.89218	100.0
398.1	0.023279346471926567	1.6236432922763384	0.02327	0.0006596	4.89218	100.0
316.2	0.023372691588475637	0.8695444028876345	0.02337	0.0003547	4.89218	100.0
251.2	0.023470233979234208	0.25583970113049515	0.02347	0.0001048	4.89218	100.0
199.5	0.02360020975012722	-0.2415634018188781	0.0236	-9.95e-05	4.89218	100.0
158.5	0.0237013912300523	-0.6208008605714626	0.0237	-0.0002568	4.89218	100.0
125.9	0.023823195756237238	-0.9384892409620192	0.02382	-0.0003902	4.89218	100.0
100.0	0.02395500791149942	-1.171589200671361	0.02395	-0.0004898	4.89218	100.0
79.43	0.0241275313250237	-1.43162139142933	0.02412	-0.0006028	4.89218	100.0
63.1	0.024278758914120794	-1.5390849108718183	0.02427	-0.0006521	4.89218	100.0
52.0	0.02434849700166316	-1.5137251738847604	0.02434	-0.0006432	4.89218	100.0
39.81	0.02456035737199278	-1.664026889881534	0.02455	-0.0007132	4.89218	100.0
31.62	0.02469147844581203	-1.7471188635267785	0.02468	-0.0007528	4.89218	100.0
25.12	0.024830595242361787	-1.6738439105996055	0.02482	-0.0007253	4.89218	100.0
19.95	0.024960511022212667	-1.6628329144595984	0.02495	-0.0007243	4.89218	100.0
15.85	0.02506004852668885	-1.6226034107251106	0.02505	-0.0007096	4.89218	100.0
12.59	0.025208072445349724	-1.4500465960357105	0.0252	-0.0006379	4.89218	100.0
10.0	0.02525720392759262	-1.3684848298757977	0.02525	-0.0006032	4.89218	100.0
7.943	0.02532799646557145	-1.4397850987990555	0.02532	-0.0006364	4.89218	100.0
6.31	0.02541696998149071	-1.3418423040470602	0.02541	-0.0005952	4.89218	100.0
5.012	0.025436031632509033	-1.2477827317092203	0.02543	-0.0005539	4.89218	100.0
3.981	0.025515565492655656	-1.1967260167869662	0.02551	-0.0005329	4.89218	100.0
3.162	0.025585226057434005	-1.1580771238720187	0.02558	-0.0005171	4.89218	100.0
2.512	0.02565592176165183	-1.2310555046193399	0.02565	-0.0005512	4.89218	100.0
1.995	0.025736976136290758	-1.3340624461460246	0.02573	-0.0005992	4.89218	100.0
1.585	0.02579708356093766	-1.3427281081600722	0.02579	-0.0006045	4.89218	100.0
1.259	0.02583788796631799	-1.4158025751027656	0.02583	-0.0006384	4.89218	100.0
1.0	0.025949998691522126	-1.5905762399902836	0.02594	-0.0007203	4.89218	100.0
0.7943	0.026045985751359076	-2.007501935496093	0.02603	-0.0009124	4.89218	100.0
0.631	0.026115238157060718	-1.95739275888706	0.0261	-0.000892	4.89218	100.0
0.5012	0.026237991772428013	-2.1219450296499764	0.02622	-0.0009715	4.89218	100.0
0.3981	0.02637934229657745	-2.1942505097548373	0.02636	-0.00101	4.89218	100.0
0.3162	0.026471472493988697	-2.307911686497821	0.02645	-0.001066	4.89218	100.0
0.2512	0.02664334110054518	-2.398477579875737	0.02662	-0.001115	4.89218	100.0
0.1995	0.02675620967177526	-2.5362472223231856	0.02673	-0.001184	4.89218	100.0
0.1585	0.02694868176738892	-2.643688903484752	0.02692	-0.001243	4.89218	100.0
0.1259	0.027076321832922582	-2.9680774931787433	0.02704	-0.001402	4.89218	100.0
0.1	0.027253997945255667	-3.256095705524039	0.02721	-0.001548	4.89218	100.0
0.07943	0.027432786971068036	-3.5549680417438143	0.02738	-0.001701	4.89218	100.0
0.0631	0.027643187659891905	-3.874739114420766	0.02758	-0.001868	4.89218	100.0
0.05012	0.027896608324310682	-4.247167077913337	0.02782	-0.002066	4.89218	100.0
0.03981	0.028141621506231652	-4.624658666650926	0.02805	-0.002269	4.89218	100.0
0.03162	0.02847120994970182	-5.065799029342328	0.02836	-0.002514	4.89218	100.0
0.02512	0.028819778364866027	-5.645312356317571	0.02868	-0.002835	4.89218	100.0
0.01995	0.029137738141454973	-6.150836585298247	0.02897	-0.003122	4.89218	100.0
0.01585	0.02957686535114903	-6.780455777547579	0.02937	-0.003492	4.89218	100.0
0.01259	0.03005841793907324	-7.518436472132903	0.0298	-0.003933	4.89218	100.0
0.01	0.03062555019913928	-8.231964938127678	0.03031	-0.004385	4.89218	100.0

File: Warwick/Cell32_100SOH_15degC_05SOC_10000_0Cycles.txt
Freq(Hz)	Zmod(Ohm)	Zphz(Deg)	Zreal(Ohm)	Zimag(Ohm)	Capacity(Ah)	SOH
10000.0	0.039931646597654843	41.73124854057922	0.0298	0.02658	4.8846	100.0
7943.0	0.03583984514475474	38.21289625579546	0.02816	0.02217	4.8846	100.0
6310.0	0.03243470363669136	34.219207962422196	0.02682	0.01824	4.8846	100.0
5012.0	0.029705529788239763	30.060675956898653	0.02571	0.01488	4.8846	100.0
3981.0	0.027364869815148036	25.54436152276572	0.02469	0.0118	4.8846	100.0
3162.0	0.02627419625792576	21.236504461651503	0.02449	0.009517	4.8846	100.0
2512.0	0.0251996779542914	16.988890466270895	0.0241	0.007363	4.8846	100.0
1995.0	0.02421463557437939	13.55647512620682	0.02354	0.005676	4.8846	100.0
1585.0	0.023864492975967457	10.026755498302458	0.0235	0.004155	4.8846	100.0
1259.0	0.02376978956574921	6.852346514240262	0.0236	0.002836	4.8846	100.0
1000.0	0.023835586609101945	4.251399643937301	0.02377	0.001767	4.8846	100.0
794.3	0.02399568620085702	2.0718274867271647	0.02398	0.0008675	4.8846	100.0
631.0	0.024480025595574852	0.0828541332093022	0.02448	3.54e-05	4.8846	100.0
501.2	0.024815598610752873	-1.2170924115706585	0.02481	-0.0005271	4.8846	100.0
398.1	0.025169012289122508	-2.227148066164026	0.02515	-0.0009781	4.8846	100.0
316.2	0.02552567141134587	-3.0294220248745254	0.02549	-0.001349	4.8846	100.0
251.2	0.025913545203233003	-3.6839125311105194	0.02586	-0.001665	4.8846	100.0
199.5	0.026320415574226784	-4.192011761265835	0.02625	-0.001924	4.8846	100.0
158.5	0.02670579938889679	-4.594024200924694	0.02662	-0.002139	4.8846	100.0
125.9	0.027118734188748557	-4.890672229196123	0.02702	-0.002312	4.8846	100.0
100.0	0.02754987048971374	-5.118737020292244	0.02744	-0.002458	4.8846	100.0
79.43	0.02801260473429774	-5.36257070901944	0.02789	-0.002618	4.8846	100.0
63.1	0.028421706299939137	-5.5180252576493585	0.02829	-0.002733	4.8846	100.0
52.0	0.02879259529809704	-5.70465291943634	0.02865	-0.002862	4.8846	100.0
39.81	0.029259296027074885	-5.7904812334052185	0.02911	-0.002952	4.8846	100.0
31.62	0.029677452872509124	-5.904618062996678	0.02952	-0.003053	4.8846	100.0
25.12	0.03009053008838495	-6.102791561343316	0.02992	-0.003199	4.8846	100.0
19.95	0.030493908178519855	-6.2957883245236435	0.03031	-0.003344	4.8846	100.0
15.85	0.03091335795412721	-6.5755712185154955	0.03071	-0.00354	4.8846	100.0
12.59	0.031358294421093766	-6.917877927343522	0.03113	-0.003777	4.8846	100.0
10.0	0.03182922895704513	-7.317479644657825	0.03157	-0.004054	4.8846	100.0
7.943	0.03231949170392381	-7.93555037008882	0.03201	-0.004462	4.8846	100.0
6.31	0.032797696321540636	-8.818415157950527	0.03241	-0.005028	4.8846	100.0
5.012	0.033455914215576296	-9.573251275375874	0.03299	-0.005564	4.8846	100.0
3.981	0.034195516021841225	-10.708584489479053	0.0336	-0.006354	4.8846	100.0
3.162	0.035124598446103265	-11.738612689841876	0.03439	-0.007146	4.8846	100.0
2.512	0.036283398407536194	-12.883358394444235	0.03537	-0.00809	4.8846	100.0
1.995	0.037499247045774134	-14.159274322783723	0.03636	-0.009173	4.8846	100.0
1.585	0.039122152292531145	-15.386136039830697	0.03772	-0.01038	4.8846	100.0
1.259	0.04097564276494025	-16.34298342996964	0.03932	-0.01153	4.8846	100.0
1.0	0.04314913904123696	-17.242334010136872	0.04121	-0.01279	4.8846	100.0
0.7943	0.045543572543225025	-18.18033795280437	0.04327	-0.01421	4.8846	100.0
0.631	0.048193204915216004	-18.32216200105969	0.04575	-0.01515	4.8846	100.0
0.5012	0.05096677054709274	-18.225205329035173	0.04841	-0.01594	4.8846	100.0
0.3981	0.053838255915287604	-17.76859233490391	0.05127	-0.01643	4.8846	100.0
0.3162	0.05658800226196362	-17.12208363866412	0.05408	-0.01666	4.8846	100.0
0.2512	0.05933284082192593	-16.327415162310487	0.05694	-0.01668	4.8846	100.0
0.1995	0.06198741162526469	-15.475623189532946	0.05974	-0.01654	4.8846	100.0
0.1585	0.06440376464151766	-14.614511367309536	0.06232	-0.01625	4.8846	100.0
0.1259	0.06660839962046829	-13.748337884973507	0.0647	-0.01583	4.8846	100.0
0.1	0.06866463573048358	-13.05465819372701	0.06689	-0.01551	4.8846	100.0
0.07943	0.07065106510166708	-12.448762380941993	0.06899	-0.01523	4.8846	100.0
0.0631	0.07246641152975632	-12.010820222702538	0.07088	-0.01508	4.8846	100.0
0.05012	0.07417734694635554	-11.761357279524391	0.07262	-0.01512	4.8846	100.0
0.03981	0.07590216070705762	-11.644506888500423	0.07434	-0.01532	4.8846	100.0
0.03162	0.07753321159348424	-11.780949317133809	0.0759	-0.01583	4.8846	100.0
0.02512	0.07930466947160172	-12.075077690386834	0.07755	-0.01659	4.8846	100.0
0.01995	0.08114952433625228	-12.649041672199669	0.07918	-0.01777	4.8846	100.0
0.01585	0.08294580700674387	-13.511853788737428	0.08065	-0.01938	4.8846	100.0
0.01259	0.08527658822912652	-14.554448225666302	0.08254	-0.02143	4.8846	100.0
0.01	0.08801378187534041	-15.939136510286943	0.08463	-0.02417	4.8846	100.0

File: Warwick/Cell32_100SOH_15degC_20SOC_10000_0Cycles.txt
Freq(Hz)	Zmod(Ohm)	Zphz(Deg)	Zreal(Ohm)	Zimag(Ohm)	Capacity(Ah)	SOH
10000.0	0.039839101395488324	41.927349021709375	0.02964	0.02662	4.8846	100.0
7943.0	0.035701855694067225	38.3465142444655	0.028	0.02215	4.8846	100.0
6310.0	0.03227566265779837	34.4975516889872	0.0266	0.01828	4.8846	100.0
5012.0	0.029500213558549027	30.224282299550264	0.02549	0.01485	4.8846	100.0
3981.0	0.02715693649880266	25.847947772835354	0.02444	0.01184	4.8846	100.0
3162.0	0.02606454536338587	21.505462843961816	0.02425	0.009555	4.8846	100.0
2512.0	0.02498563237142498	17.263738048038107	0.02386	0.007415	4.8846	100.0
1995.0	0.023974327602666982	13.822938702525187	0.02328	0.005728	4.8846	100.0
1585.0	0.023619141072443766	10.279894697540735	0.02324	0.004215	4.8846	100.0
1259.0	0.023522444090697717	7.1407267349937	0.02334	0.002924	4.8846	100.0
1000.0	0.023563761775234445	4.534656066271809	0.02349	0.001863	4.8846	100.0
794.3	0.023730667838052933	2.3914521748829896	0.02371	0.0009902	4.8846	100.0
631.0	0.024190578523259836	0.3962559356680481	0.02419	0.0001673	4.8846	100.0
501.2	0.02451279408818995	-0.8650981870051527	0.02451	-0.0003701	4.8846	100.0
398.1	0.024852419748587862	-1.8114559614978487	0.02484	-0.0007856	4.8846	100.0
316.2	0.025174792730030565	-2.5430359666059243	0.02515	-0.001117	4.8846	100.0
251.2	0.02553791066238583	-3.12233411918282	0.0255	-0.001391	4.8846	100.0
199.5	0.025899964555960303	-3.5594992347798398	0.02585	-0.001608	4.8846	100.0
158.5	0.02625001287618732	-3.875054952857145	0.02619	-0.001774	4.8846	100.0
125.9	0.02660835274871408	-4.1077087290171255	0.02654	-0.001906	4.8846	100.0
100.0	0.026965018078985225	-4.274850970205431	0.02689	-0.00201	4.8846	100.0
79.43	0.02737106364392878	-4.410746499374427	0.02729	-0.002105	4.8846	100.0
63.1	0.027695693329469112	-4.5083441471528545	0.02761	-0.002177	4.8846	100.0
52.0	0.02796864360314958	-4.562894201466526	0.02788	-0.002225	4.8846	100.0
39.81	0.028401503199654766	-4.600465478097242	0.02831	-0.002278	4.8846	100.0
31.62	0.028725549272381197	-4.674526294929948	0.02863	-0.002341	4.8846	100.0
25.12	0.029090499411319838	-4.7639688185238835	0.02899	-0.002416	4.8846	100.0
19.95	0.029475193705894454	-4.842096282756549	0.02937	-0.002488	4.8846	100.0
15.85	0.029800506639988525	-4.935762903609391	0.02969	-0.002564	4.8846	100.0
12.59	0.030186455588558255	-5.034443327748856	0.03007	-0.002649	4.8846	100.0
10.0	0.03059847218408135	-5.043548279590508	0.03048	-0.00269	4.8846	100.0
7.943	0.031078751197562617	-5.217128501082691	0.03095	-0.002826	4.8846	100.0
6.31	0.031578418658951245	-5.1689674038717	0.03145	-0.002845	4.8846	100.0
5.012	0.032024932099849954	-5.062579164721214	0.0319	-0.002826	4.8846	100.0
3.981	0.032501872930648164	-4.963326713766606	0.03238	-0.002812	4.8846	100.0
3.162	0.032981196703576424	-4.706222724874209	0.03287	-0.002706	4.8846	100.0
2.512	0.03340815141548541	-4.393049292718801	0.03331	-0.002559	4.8846	100.0
1.995	0.033788361368968456	-4.144574718187163	0.0337	-0.002442	4.8846	100.0
1.585	0.034160034675040946	-3.922856320146954	0.03408	-0.002337	4.8846	100.0
1.259	0.03440556247178645	-3.5376914153588306	0.03434	-0.002123	4.8846	100.0
1.0	0.03474812485588251	-3.3144650620712954	0.03469	-0.002009	4.8846	100.0
0.7943	0.03488557644643413	-3.513635221717226	0.03482	-0.002138	4.8846	100.0
0.631	0.035116657528870825	-3.255129470508813	0.03506	-0.001994	4.8846	100.0
0.5012	0.03532162483521958	-3.0981293264259806	0.03527	-0.001909	4.8846	100.0
0.3981	0.03552950921417294	-3.025077370087648	0.03548	-0.001875	4.8846	100.0
0.3162	0.03569958908727102	-3.020295000671988	0.03565	-0.001881	4.8846	100.0
0.2512	0.03592932401256667	-3.002562131778953	0.03588	-0.001882	4.8846	100.0
0.1995	0.03609206899029204	-3.0780349349476777	0.03604	-0.001938	4.8846	100.0
0.1585	0.036326540930840076	-3.1971530798876855	0.03627	-0.002026	4.8846	100.0
0.1259	0.036553578826156	-3.3798069896531397	0.03649	-0.002155	4.8846	100.0
0.1	0.036745478851145756	-3.6730148443152455	0.03667	-0.002354	4.8846	100.0
0.07943	0.03697720303105685	-3.935698107822753	0.03689	-0.002538	4.8846	100.0
0.0631	0.037273145037680956	-4.26347756404131	0.03717	-0.002771	4.8846	100.0
0.05012	0.03755768588451637	-4.907560843582726	0.03742	-0.003213	4.8846	100.0
0.03981	0.037854544786590685	-5.504261690761236	0.03768	-0.003631	4.8846	100.0
0.03162	0.038263216396429614	-6.1918623730703475	0.03804	-0.004127	4.8846	100.0
0.02512	0.038730591991344515	-7.142998345109801	0.03843	-0.004816	4.8846	100.0
0.01995	0.03920596209761979	-8.149943043456478	0.03881	-0.005558	4.8846	100.0
0.01585	0.039884703596742455	-9.392417372175695	0.03935	-0.006509	4.8846	100.0
0.01259	0.040618109458713116	-10.789840602539366	0.0399	-0.007604	4.8846	100.0
0.01	0.04159292372507612	-12.352796756547571	0.04063	-0.008898	4.8846	100.0

File: Warwick/Cell32_100SOH_15degC_50SOC_10000_0Cycles.txt
Freq(Hz)	Zmod(Ohm)	Zphz(Deg)	Zreal(Ohm)	Zimag(Ohm)	Capacity(Ah)	SOH
10000.0	0.03966684383713935	41.80147372705883	0.02957	0.02644	4.8846	100.0
7943.0	0.03559377052238214	38.463719738727455	0.02787	0.02214	4.8846	100.0
6310.0	0.032179976693590066	34.65799308904891	0.02647	0.0183	4.8846	100.0
5012.0	0.029399568024037363	30.42898471329862	0.02535	0.01489	4.8846	100.0
3981.0	0.027048992587525328	25.958769261560636	0.02432	0.01184	4.8846	100.0
3162.0	0.025933974165175688	21.616794129177965	0.02411	0.009554	4.8846	100.0
2512.0	0.02485167591934194	17.357325480512966	0.02372	0.007414	4.8846	100.0
1995.0	0.023843219245731063	13.949986307149914	0.02314	0.005748	4.8846	100.0
1585.0	0.02348518034846656	10.391257477878817	0.0231	0.004236	4.8846	100.0
1259.0	0.023383911755734964	7.190661497658302	0.0232	0.002927	4.8846	100.0
1000.0	0.02341527228114164	4.595385760495484	0.02334	0.001876	4.8846	100.0
794.3	0.023602180598410818	2.4841751455466072	0.02358	0.001023	4.8846	100.0
631.0	0.02406084878822857	0.4812637037657151	0.02406	0.0002021	4.8846	100.0
501.2	0.024382105244625616	-0.7529331837574802	0.02438	-0.0003204	4.8846	100.0
398.1	0.024710579293088213	-1.6766406332640722	0.0247	-0.000723	4.8846	100.0
316.2	0.025041480966588217	-2.373370748545865	0.02502	-0.001037	4.8846	100.0
251.2	0.025392991867836293	-2.9209974513120733	0.02536	-0.001294	4.8846	100.0
199.5	0.025752448116635438	-3.2901617965860326	0.02571	-0.001478	4.8846	100.0
158.5	0.02607986664076333	-3.5437186013131807	0.02603	-0.001612	4.8846	100.0
125.9	0.026435170682255864	-3.7023400816759784	0.02638	-0.001707	4.8846	100.0
100.0	0.02678820869337851	-3.7777950289114197	0.02673	-0.001765	4.8846	100.0
79.43	0.027159580335491193	-3.795832151041834	0.0271	-0.001798	4.8846	100.0
63.1	0.027479279757664683	-3.7641443678623494	0.02742	-0.001804	4.8846	100.0
52.0	0.027719484573130143	-3.754265000146561	0.02766	-0.001815	4.8846	100.0
39.81	0.02810189226724777	-3.482475128733203	0.02805	-0.001707	4.8846	100.0
31.62	0.028377718812476808	-3.3231854659760014	0.02833	-0.001645	4.8846	100.0
25.12	0.028651902223063654	-3.0990770549507936	0.02861	-0.001549	4.8846	100.0
19.95	0.028885965121491095	-2.8594336639578697	0.02885	-0.001441	4.8846	100.0
15.85	0.02908848516165804	-2.5358401214180244	0.02906	-0.001287	4.8846	100.0
12.59	0.02926343863936704	-2.2933489551076525	0.02924	-0.001171	4.8846	100.0
10.0	0.029407729273100976	-1.9896384754307619	0.02939	-0.001021	4.8846	100.0
7.943	0.02951512573308811	-1.8343916990002018	0.0295	-0.0009448	4.8846	100.0
6.31	0.029652375344312636	-1.6553949909670493	0.02964	-0.0008566	4.8846	100.0
5.012	0.029690218679053207	-1.5032830773375372	0.02968	-0.0007789	4.8846	100.0
3.981	0.029758779206143518	-1.391772898757744	0.02975	-0.0007228	4.8846	100.0
3.162	0.029847872792713386	-1.3159969795351387	0.02984	-0.0006855	4.8846	100.0
2.512	0.02987679574251563	-1.2220734566460965	0.02987	-0.0006372	4.8846	100.0
1.995	0.029946408469965144	-1.1853597600601427	0.02994	-0.0006195	4.8846	100.0
1.585	0.029976644028476572	-1.2063404465576177	0.02997	-0.0006311	4.8846	100.0
1.259	0.030047457402582335	-1.2765462176827838	0.03004	-0.0006694	4.8846	100.0
1.0	0.0300979469492522	-1.3166761537696634	0.03009	-0.0006916	4.8846	100.0
0.7943	0.030215948414041217	-1.8616471513890738	0.0302	-0.0009816	4.8846	100.0
0.631	0.030287450932688274	-1.9450754163860942	0.03027	-0.001028	4.8846	100.0
0.5012	0.03037801369411766	-1.9732440347883031	0.03036	-0.001046	4.8846	100.0
0.3981	0.030471295033194765	-2.1421833058860753	0.03045	-0.001139	4.8846	100.0
0.3162	0.03062475079082277	-2.303695863024875	0.0306	-0.001231	4.8846	100.0
0.2512	0.03078965412277312	-2.514853138583922	0.03076	-0.001351	4.8846	100.0
0.1995	0.030964533647384388	-2.706244023505948	0.03093	-0.001462	4.8846	100.0
0.1585	0.03116213728228537	-2.979931098551584	0.03112	-0.00162	4.8846	100.0
0.1259	0.03140862316307418	-3.1885323488293595	0.03136	-0.001747	4.8846	100.0
0.1	0.031549640584323614	-3.523544864760575	0.03149	-0.001939	4.8846	100.0
0.07943	0.031836135145460104	-3.6937613084610903	0.03177	-0.002051	4.8846	100.0
0.0631	0.03209209460287689	-4.099100114972399	0.03201	-0.002294	4.8846	100.0
0.05012	0.032311413834742675	-4.540690579749341	0.03221	-0.002558	4.8846	100.0
0.03981	0.032614062365795525	-4.9991132647521415	0.03249	-0.002842	4.8846	100.0
0.03162	0.03292032237083956	-5.656907313470126	0.03276	-0.003245	4.8846	100.0
0.02512	0.033343915846822794	-6.339812230774471	0.03314	-0.003682	4.8846	100.0
0.01995	0.033724689605687995	-7.183176717402054	0.03346	-0.004217	4.8846	100.0
0.01585	0.03425905696308642	-8.185920357554663	0.03391	-0.004878	4.8846	100.0
0.01259	0.034863667850643605	-9.253204591678953	0.03441	-0.005606	4.8846	100.0
0.01	0.035599630616061174	-10.618666599672746	0.03499	-0.00656	4.8846	100.0

File: Warwick/Cell32_100SOH_15degC_70SOC_10000_0Cycles.txt
Freq(Hz)	Zmod(Ohm)	Zphz(Deg)	Zreal(Ohm)	Zimag(Ohm)	Capacity(Ah)	SOH
10000.0	0.03958933315932463	41.97968235323315	0.02943	0.02648	4.8846	100.0
7943.0	0.03555768412031357	38.57173065819546	0.0278	0.02217	4.8846	100.0
6310.0	0.03213316822225907	34.69402581695236	0.02642	0.01829	4.8846	100.0
5012.0	0.029366615399122862	30.512038376746595	0.0253	0.01491	4.8846	100.0
3981.0	0.02698607233370577	26.023824413141668	0.02425	0.01184	4.8846	100.0
3162.0	0.025864793136617194	21.71091179806552	0.02403	0.009568	4.8846	100.0
2512.0	0.02477832472141731	17.43458297887154	0.02364	0.007424	4.8846	100.0
1995.0	0.023759793265093872	13.94032558929685	0.02306	0.005724	4.8846	100.0
1585.0	0.023404689188280196	10.402502667815417	0.02302	0.004226	4.8846	100.0
1259.0	0.02330429198667061	7.210402656414919	0.02312	0.002925	4.8846	100.0
1000.0	0.023356756281641508	4.646300932759473	0.02328	0.001892	4.8846	100.0
794.3	0.02353220312677927	2.489129881349471	0.02351	0.001022	4.8846	100.0
631.0	0.023991141198367368	0.5588489885382742	0.02399	0.000234	4.8846	100.0
501.2	0.024311657681244197	-0.6690881276107818	0.02431	-0.0002839	4.8846	100.0
398.1	0.024639554241300713	-1.5956342294897408	0.02463	-0.0006861	4.8846	100.0
316.2	0.024949756577770456	-2.280284290930999	0.02493	-0.0009927	4.8846	100.0
251.2	0.025290466207644333	-2.812626206161433	0.02526	-0.001241	4.8846	100.0
199.5	0.02563979687907063	-3.192721508894776	0.0256	-0.001428	4.8846	100.0
158.5	0.025956980198012247	-3.4477319535911404	0.02591	-0.001561	4.8846	100.0
125.9	0.02630186877391034	-3.5988911788654545	0.02625	-0.001651	4.8846	100.0
100.0	0.026634500351987084	-3.6659715490517524	0.02658	-0.001703	4.8846	100.0
79.43	0.02699581124915493	-3.6848953662220163	0.02694	-0.001735	4.8846	100.0
63.1	0.0273252007494913	-3.6425168985547325	0.02727	-0.001736	4.8846	100.0
52.0	0.027553052117687434	-3.5560990136340602	0.0275	-0.001709	4.8846	100.0
39.81	0.02791054712828109	-3.448794079809134	0.02786	-0.001679	4.8846	100.0
31.62	0.02819623194683999	-3.2815010139892453	0.02815	-0.001614	4.8846	100.0
25.12	0.02845052590023601	-3.058513359878734	0.02841	-0.001518	4.8846	100.0
19.95	0.02869570283160878	-2.8584168732786743	0.02866	-0.001431	4.8846	100.0
15.85	0.028868037411642657	-2.525417093046204	0.02884	-0.001272	4.8846	100.0
12.59	0.029082273707535317	-2.2425773432532345	0.02906	-0.001138	4.8846	100.0
10.0	0.02921805484627613	-2.0143328908317764	0.0292	-0.001027	4.8846	100.0
7.943	0.02933532501285779	-1.852087541233818	0.02932	-0.0009481	4.8846	100.0
6.31	0.02940275887072504	-1.6879726809741473	0.02939	-0.0008661	4.8846	100.0
5.012	0.029509018456227918	-1.4165679459057692	0.0295	-0.0007295	4.8846	100.0
3.981	0.02959970203971655	-1.4670244361540352	0.02959	-0.0007578	4.8846	100.0
3.162	0.0296491464457242	-1.4232096462940462	0.02964	-0.0007364	4.8846	100.0
2.512	0.029739732961813897	-1.4658969888232167	0.02973	-0.0007608	4.8846	100.0
1.995	0.0297969623419905	-1.23861908367637	0.02979	-0.0006441	4.8846	100.0
1.585	0.02983964179158322	-1.4565701049705069	0.02983	-0.0007585	4.8846	100.0
1.259	0.02988967648285943	-1.4579663687020974	0.02988	-0.0007605	4.8846	100.0
1.0	0.029941517399089845	-1.5892486732373345	0.02993	-0.0008304	4.8846	100.0
0.7943	0.030030484195230685	-2.116365170910416	0.03001	-0.001109	4.8846	100.0
0.631	0.03015412635113145	-2.292128906018227	0.03013	-0.001206	4.8846	100.0
0.5012	0.030207685263852972	-2.453219536355481	0.03018	-0.001293	4.8846	100.0
0.3981	0.030413777946845078	-2.700593832046932	0.03038	-0.001433	4.8846	100.0
0.3162	0.03061044313628929	-2.9455952001126113	0.03057	-0.001573	4.8846	100.0
0.2512	0.030760448972666183	-3.281911246890125	0.03071	-0.001761	4.8846	100.0
0.1995	0.031001074578149705	-3.5970859869401677	0.03094	-0.001945	4.8846	100.0
0.1585	0.031261086817319705	-3.8646704043475073	0.03119	-0.002107	4.8846	100.0
0.1259	0.031560775719237315	-4.346631207998385	0.03147	-0.002392	4.8846	100.0
0.1	0.03189868744948606	-4.731123802426277	0.03179	-0.002631	4.8846	100.0
0.07943	0.0322348107641413	-5.241901140426229	0.0321	-0.002945	4.8846	100.0
0.0631	0.0325940432594669	-5.750823280806228	0.03243	-0.003266	4.8846	100.0
0.05012	0.033010085443694326	-6.311631933919388	0.03281	-0.003629	4.8846	100.0
0.03981	0.033447568581288535	-6.975435995946291	0.0332	-0.004062	4.8846	100.0
0.03162	0.03396349976077259	-7.790846517049678	0.03365	-0.004604	4.8846	100.0
0.02512	0.034543481309792734	-8.656249118317072	0.03415	-0.005199	4.8846	100.0
0.01995	0.03520187394159578	-9.686556027364901	0.0347	-0.005923	4.8846	100.0
0.01585	0.03589960001169929	-10.660440556606474	0.03528	-0.006641	4.8846	100.0
0.01259	0.03677782560184874	-12.030995748330502	0.03597	-0.007666	4.8846	100.0
0.01	0.037820657331675236	-13.471869026635405	0.03678	-0.008811	4.8846	100.0

File: Warwick/Cell32_100SOH_15degC_95SOC_10000_0Cycles.txt
Freq(Hz)	Zmod(Ohm)	Zphz(Deg)	Zreal(Ohm)	Zimag(Ohm)	Capacity(Ah)	SOH
10000.0	0.039669640784862174	41.914210605267925	0.02952	0.0265	4.8846	100.0
7943.0	0.03554680998345702	38.52387546164881	0.02781	0.02214	4.8846	100.0
6310.0	0.03208827823364788	34.64094751191629	0.0264	0.01824	4.8846	100.0
5012.0	0.029334157564177635	30.481389990823942	0.02528	0.01488	4.8846	100.0
3981.0	0.02695955489246809	25.956757859988272	0.02424	0.0118	4.8846	100.0
3162.0	0.02585076014356251	21.632662976198343	0.02403	0.00953	4.8846	100.0
2512.0	0.024775616823804813	17.33719383337788	0.02365	0.007383	4.8846	100.0
1995.0	0.02376445053015112	13.8853777366131	0.02307	0.005703	4.8846	100.0
1585.0	0.023406444860337074	10.289739363104465	0.02303	0.004181	4.8846	100.0
1259.0	0.023320514917128225	7.133549036622557	0.02314	0.002896	4.8846	100.0
1000.0	0.02337167604173907	4.488391812490509	0.0233	0.001829	4.8846	100.0
794.3	0.02355010889571426	2.367915438172293	0.02353	0.000973	4.8846	100.0
631.0	0.024030576818919683	0.39698687596156496	0.02403	0.0001665	4.8846	100.0
501.2	0.02436255607299858	-0.829978089985892	0.02436	-0.0003529	4.8846	100.0
398.1	0.024691284149675165	-1.7322746567841598	0.02468	-0.0007464	4.8846	100.0
316.2	0.025022589174583835	-2.434749949261531	0.025	-0.001063	4.8846	100.0
251.2	0.025364266675778346	-2.978594398385419	0.02533	-0.001318	4.8846	100.0
199.5	0.02571454975300948	-3.3731335675705716	0.02567	-0.001513	4.8846	100.0
158.5	0.02603253366462819	-3.6405862160258473	0.02598	-0.001653	4.8846	100.0
125.9	0.026379046533186148	-3.8343021085729165	0.02632	-0.001764	4.8846	100.0
100.0	0.02670408959316906	-3.9703555149672427	0.02664	-0.001849	4.8846	100.0
79.43	0.027088769647217275	-4.083507043191107	0.02702	-0.001929	4.8846	100.0
63.1	0.027402936047073494	-4.181254155982096	0.02733	-0.001998	4.8846	100.0
52.0	0.027634734683003565	-4.2147226593536535	0.02756	-0.002031	4.8846	100.0
39.81	0.02800883610577205	-4.29986282019207	0.02793	-0.0021	4.8846	100.0
31.62	0.02831998815324611	-4.307310745126338	0.02824	-0.002127	4.8846	100.0
25.12	0.028703057746518924	-4.359818416165215	0.02862	-0.002182	4.8846	100.0
19.95	0.029012170273869552	-4.313277949056002	0.02893	-0.002182	4.8846	100.0
15.85	0.029337642304725173	-4.429860969307391	0.02925	-0.002266	4.8846	100.0
12.59	0.02969612264252692	-4.364670313444893	0.02961	-0.00226	4.8846	100.0
10.0	0.03009527863303478	-4.314308201607149	0.03001	-0.002264	4.8846	100.0
7.943	0.030473844211060738	-4.251186666641277	0.03039	-0.002259	4.8846	100.0
6.31	0.030882657981462672	-4.19294925173136	0.0308	-0.002258	4.8846	100.0
5.012	0.03127990089498367	-3.831132951198385	0.03121	-0.00209	4.8846	100.0
3.981	0.03156166636918906	-3.582222804642056	0.0315	-0.001972	4.8846	100.0
3.162	0.031876734478299376	-3.4189180026165005	0.03182	-0.001901	4.8846	100.0
2.512	0.03212906822489566	-3.1669705578507665	0.03208	-0.001775	4.8846	100.0
1.995	0.032282245910097394	-2.931537590873346	0.03224	-0.001651	4.8846	100.0
1.585	0.03249491707944491	-2.6563651002643502	0.03246	-0.001506	4.8846	100.0
1.259	0.03266057974072108	-2.479570587788134	0.03263	-0.001413	4.8846	100.0
1.0	0.03279097779877873	-2.490691391995491	0.03276	-0.001425	4.8846	100.0
0.7943	0.032922535276008136	-2.912811573018353	0.03288	-0.001673	4.8846	100.0
0.631	0.033028245805673664	-2.757583682566314	0.03299	-0.001589	4.8846	100.0
0.5012	0.0332086630866104	-2.765045866989296	0.03317	-0.001602	4.8846	100.0
0.3981	0.0333914370610191	-2.8546933890203614	0.03335	-0.001663	4.8846	100.0
0.3162	0.03358661877891253	-3.0191534129741613	0.03354	-0.001769	4.8846	100.0
0.2512	0.03379289422349024	-3.206163924519476	0.03374	-0.00189	4.8846	100.0
0.1995	0.0340388660357539	-3.370117876592503	0.03398	-0.002001	4.8846	100.0
0.1585	0.03429441792770362	-3.5123459978162668	0.03423	-0.002101	4.8846	100.0
0.1259	0.03461477540010913	-3.7667296948655435	0.03454	-0.002274	4.8846	100.0
0.1	0.03493657487505036	-4.034438773798645	0.03485	-0.002458	4.8846	100.0
0.07943	0.0352366466054873	-4.244562785047244	0.03514	-0.002608	4.8846	100.0
0.0631	0.03559332302553388	-4.573279416953244	0.03548	-0.002838	4.8846	100.0
0.05012	0.03595492934216392	-4.965323187377594	0.03582	-0.003112	4.8846	100.0
0.03981	0.036376716852954176	-5.320344719763887	0.03622	-0.003373	4.8846	100.0
0.03162	0.036783341664400206	-5.7229925399079935	0.0366	-0.003668	4.8846	100.0
0.02512	0.0373132935560505	-6.271345817736103	0.03709	-0.004076	4.8846	100.0
0.01995	0.037776231005752815	-6.806330357175826	0.03751	-0.004477	4.8846	100.0
0.01585	0.03838963401753134	-7.5137701149010265	0.03806	-0.00502	4.8846	100.0
0.01259	0.03909231300396537	-8.227106952858248	0.03869	-0.005594	4.8846	100.0
0.01	0.03988715813391573	-9.055667814575905	0.03939	-0.006278	4.8846	100.0

File: Warwick/Cell32_100SOH_25degC_05SOC_10000_0Cycles.txt
Freq(Hz)	Zmod(Ohm)	Zphz(Deg)	Zreal(Ohm)	Zimag(Ohm)	Capacity(Ah)	SOH
10000.0	0.040344626655850965	41.855262907075044	0.03005	0.02692	4.8846	100.0
7943.0	0.03617949281015421	38.4347418154248	0.02834	0.02249	4.8846	100.0
6310.0	0.032723279175534956	34.61763706198639	0.02693	0.01859	4.8846	100.0
5012.0	0.02994969281979366	30.520832856121245	0.0258	0.01521	4.8846	100.0
3981.0	0.027527095742195543	26.053079771377995	0.02473	0.01209	4.8846	100.0
3162.0	0.026413309618448046	21.767170589565417	0.02453	0.009795	4.8846	100.0
2512.0	0.025313318648490166	17.588161980626502	0.02413	0.007649	4.8846	100.0
1995.0	0.024278493033959087	14.264047109071688	0.02353	0.005982	4.8846	100.0
1585.0	0.023888441054200255	10.867771596106557	0.02346	0.004504	4.8846	100.0
1259.0	0.023739529081260227	7.797993233447064	0.02352	0.003221	4.8846	100.0
1000.0	0.023721863670462317	5.3116373796603416	0.02362	0.002196	4.8846	100.0
794.3	0.02383848392830383	3.256090414191792	0.0238	0.001354	4.8846	100.0
631.0	0.024206053079550163	1.2813650698513004	0.0242	0.0005413	4.8846	100.0
501.2	0.02445000733585984	0.044383715620285084	0.02445	1.894e-05	4.8846	100.0
398.1	0.024703199909323487	-0.922220024126616	0.0247	-0.0003976	4.8846	100.0
316.2	0.024950863520928488	-1.6908142578676715	0.02494	-0.0007362	4.8846	100.0
251.2	0.025221122576126544	-2.3450881948527296	0.0252	-0.001032	4.8846	100.0
199.5	0.025522419477784622	-2.8881895919492093	0.02549	-0.001286	4.8846	100.0
158.5	0.025793130500193263	-3.3138922723535273	0.02575	-0.001491	4.8846	100.0
125.9	0.02611377462183512	-3.6776131325788475	0.02606	-0.001675	4.8846	100.0
100.0	0.026443052490209975	-3.9574851394600543	0.02638	-0.001825	4.8846	100.0
79.43	0.026802790451742147	-4.223603765091159	0.02673	-0.001974	4.8846	100.0
63.1	0.027141131313930155	-4.431249008422178	0.02706	-0.002097	4.8846	100.0
52.0	0.02745707786710013	-4.564352826537395	0.02737	-0.002185	4.8846	100.0
39.81	0.027787020351235935	-4.789327184901989	0.02769	-0.00232	4.8846	100.0
31.62	0.02811616227368166	-4.980597684684456	0.02801	-0.002441	4.8846	100.0
25.12	0.02842479206608203	-5.150995648575784	0.02831	-0.002552	4.8846	100.0
19.95	0.02876005431149253	-5.450909236701569	0.02863	-0.002732	4.8846	100.0
15.85	0.029089762872873338	-5.816424837220945	0.02894	-0.002948	4.8846	100.0
12.59	0.029452826621565543	-6.210006513358174	0.02928	-0.003186	4.8846	100.0
10.0	0.029767779913859885	-6.77359346290039	0.02956	-0.003511	4.8846	100.0
7.943	0.030238964945910433	-7.5038662992212855	0.02998	-0.003949	4.8846	100.0
6.31	0.030745746453777957	-8.21838951841412	0.03043	-0.004395	4.8846	100.0
5.012	0.03131996534161556	-9.050897540177015	0.03093	-0.004927	4.8846	100.0
3.981	0.03201254810226765	-10.063759556209604	0.03152	-0.005594	4.8846	100.0
3.162	0.03285650354191693	-11.11670722138644	0.03224	-0.006335	4.8846	100.0
2.512	0.03385366449883971	-12.192868216694269	0.03309	-0.00715	4.8846	100.0
1.995	0.035110129364614995	-13.217720163301474	0.03418	-0.008028	4.8846	100.0
1.585	0.03650466277066534	-14.195364164376503	0.03539	-0.008952	4.8846	100.0
1.259	0.03814721321407371	-14.926579674559655	0.03686	-0.009826	4.8846	100.0
1.0	0.039966188209535326	-15.514134902488781	0.03851	-0.01069	4.8846	100.0
0.7943	0.04189280129091393	-16.24598087761325	0.04022	-0.01172	4.8846	100.0
0.631	0.04402165376266548	-16.170658975739265	0.04228	-0.01226	4.8846	100.0
0.5012	0.04616973575839481	-15.824367866441285	0.04442	-0.01259	4.8846	100.0
0.3981	0.04825515205654211	-15.45610454592995	0.04651	-0.01286	4.8846	100.0
0.3162	0.050326692718675646	-14.875682001638797	0.04864	-0.01292	4.8846	100.0
0.2512	0.05226713307615025	-14.334019316122095	0.05064	-0.01294	4.8846	100.0
0.1995	0.054149036002499616	-13.78217892459982	0.05259	-0.0129	4.8846	100.0
0.1585	0.05586098191045338	-13.267535974129943	0.05437	-0.01282	4.8846	100.0
0.1259	0.05748322885851142	-12.866117632246814	0.05604	-0.0128	4.8846	100.0
0.1	0.05901171748051399	-12.646756432465347	0.05758	-0.01292	4.8846	100.0
0.07943	0.06056709089926641	-12.636544989924483	0.0591	-0.01325	4.8846	100.0
0.0631	0.06199809109964597	-12.747328316093279	0.06047	-0.01368	4.8846	100.0
0.05012	0.0633958105871358	-13.203259758178246	0.06172	-0.01448	4.8846	100.0
0.03981	0.06490054314102464	-13.826408971545366	0.06302	-0.01551	4.8846	100.0
0.03162	0.06641448110163928	-14.938085745987687	0.06417	-0.01712	4.8846	100.0
0.02512	0.06812920152181441	-16.27231492262098	0.0654	-0.01909	4.8846	100.0
0.01995	0.07025716831754608	-18.153849220846723	0.06676	-0.02189	4.8846	100.0
0.01585	0.07251067921347862	-20.429344188182473	0.06795	-0.02531	4.8846	100.0
0.01259	0.07550790488419076	-23.087994502393407	0.06946	-0.02961	4.8846	100.0
0.01	0.07968132654518247	-26.240259587830238	0.07147	-0.03523	4.8846	100.0

File: Warwick/Cell32_100SOH_25degC_20SOC_10000_0Cycles.txt
Freq(Hz)	Zmod(Ohm)	Zphz(Deg)	Zreal(Ohm)	Zimag(Ohm)	Capacity(Ah)	SOH
10000.0	0.04034976332024762	41.905941941082894	0.03003	0.02695	4.8846	100.0
7943.0	0.03617147633149634	38.54601340964663	0.02829	0.02254	4.8846	100.0
6310.0	0.03267587030210519	34.58979994719733	0.0269	0.01855	4.8846	100.0
5012.0	0.029891385046531382	30.519968847671915	0.02575	0.01518	4.8846	100.0
3981.0	0.027535885676694693	26.09046648849762	0.02473	0.01211	4.8846	100.0
3162.0	0.026405140200347357	21.839688328540806	0.02451	0.009823	4.8846	100.0
2512.0	0.025296851997827715	17.695056459991804	0.0241	0.007689	4.8846	100.0
1995.0	0.024262547784600033	14.402803157962719	0.0235	0.006035	4.8846	100.0
1585.0	0.02385598457410635	10.97079666768539	0.02342	0.00454	4.8846	100.0
1259.0	0.023696704412217322	7.931776862415644	0.02347	0.00327	4.8846	100.0
1000.0	0.023677149321656103	5.452950477848243	0.02357	0.00225	4.8846	100.0
794.3	0.023773047764222406	3.4485462512703853	0.02373	0.00143	4.8846	100.0
631.0	0.024148397757201203	1.5110808905709843	0.02414	0.0006368	4.8846	100.0
501.2	0.024370314450987293	0.2910609966133499	0.02437	0.0001238	4.8846	100.0
398.1	0.024601601421248984	-0.6537490796365133	0.0246	-0.0002807	4.8846	100.0
316.2	0.024837340325405216	-1.3930074500673943	0.02483	-0.0006038	4.8846	100.0
251.2	0.025095252041770773	-1.997688826714247	0.02508	-0.0008748	4.8846	100.0
199.5	0.02536469516867885	-2.5285063417263856	0.02534	-0.001119	4.8846	100.0
158.5	0.025623050189233915	-2.9104214635054566	0.02559	-0.001301	4.8846	100.0
125.9	0.025901181440235503	-3.2313661221466705	0.02586	-0.00146	4.8846	100.0
100.0	0.02618861632465526	-3.4917217117501154	0.02614	-0.001595	4.8846	100.0
79.43	0.02650541206999054	-3.705512027294695	0.02645	-0.001713	4.8846	100.0
63.1	0.026811842532731688	-3.8922564384137934	0.02675	-0.00182	4.8846	100.0
52.0	0.027059847542068673	-4.1175983704185	0.02699	-0.001943	4.8846	100.0
39.81	0.02736473169976274	-4.2353894362787745	0.02729	-0.002021	4.8846	100.0
31.62	0.02764180213010722	-4.4090388010575206	0.02756	-0.002125	4.8846	100.0
25.12	0.027931499798614468	-4.638944749886314	0.02784	-0.002259	4.8846	100.0
19.95	0.028222999149629724	-4.896491848724237	0.02812	-0.002409	4.8846	100.0
15.85	0.02852501675722558	-5.1469656694211565	0.02841	-0.002559	4.8846	100.0
12.59	0.028827867697767726	-5.6057776310497625	0.02869	-0.002816	4.8846	100.0
10.0	0.029177857375071253	-5.962650657889693	0.02902	-0.003031	4.8846	100.0
7.943	0.029586356805122185	-6.604734248965043	0.02939	-0.003403	4.8846	100.0
6.31	0.030044693441604625	-7.166173704453296	0.02981	-0.003748	4.8846	100.0
5.012	0.030571820292550463	-7.922838279196939	0.03028	-0.004214	4.8846	100.0
3.981	0.031229664999804275	-8.704037328176666	0.03087	-0.004726	4.8846	100.0
3.162	0.031964095482275114	-9.453481631099464	0.03153	-0.00525	4.8846	100.0
2.512	0.03284561019375344	-10.165517257572262	0.03233	-0.005797	4.8846	100.0
1.995	0.0338429785923166	-10.83181467497466	0.03324	-0.00636	4.8846	100.0
1.585	0.03495465571279454	-11.44173240088639	0.03426	-0.006934	4.8846	100.0
1.259	0.03621273368581831	-11.857611325452469	0.03544	-0.007441	4.8846	100.0
1.0	0.03753266635878672	-12.091345255821647	0.0367	-0.007862	4.8846	100.0
0.7943	0.03892318498016317	-12.503740587676996	0.038	-0.008427	4.8846	100.0
0.631	0.040328070075320986	-12.248959004226192	0.03941	-0.008556	4.8846	100.0
0.5012	0.041676540211490684	-11.905792706722396	0.04078	-0.008598	4.8846	100.0
0.3981	0.04309980621766182	-11.596716620342438	0.04222	-0.008664	4.8846	100.0
0.3162	0.04437178499902838	-11.17824854244313	0.04353	-0.008602	4.8846	100.0
0.2512	0.04558518728710018	-10.784885818096319	0.04478	-0.00853	4.8846	100.0
0.1995	0.04672140328586032	-10.426049742224684	0.04595	-0.008455	4.8846	100.0
0.1585	0.04783007368800512	-10.228024424145302	0.04707	-0.008493	4.8846	100.0
0.1259	0.04887718588462311	-10.09829485167903	0.04812	-0.00857	4.8846	100.0
0.1	0.04990187320131379	-10.090520774379451	0.04913	-0.008743	4.8846	100.0
0.07943	0.0509081646202257	-10.222804146808544	0.0501	-0.009035	4.8846	100.0
0.0631	0.05191456178183535	-10.471179671040698	0.05105	-0.009435	4.8846	100.0
0.05012	0.05289275598794224	-10.891418609432558	0.05194	-0.009994	4.8846	100.0
0.03981	0.05405249022940571	-11.64462699077642	0.05294	-0.01091	4.8846	100.0
0.03162	0.05511228719623238	-12.480319824030012	0.05381	-0.01191	4.8846	100.0
0.02512	0.05640504941935607	-13.701184249317356	0.0548	-0.01336	4.8846	100.0
0.01995	0.05777977587357016	-15.344699001502656	0.05572	-0.01529	4.8846	100.0
0.01585	0.05946198281255007	-17.045346071703737	0.05685	-0.01743	4.8846	100.0
0.01259	0.06172698113467076	-19.209882906503584	0.05829	-0.02031	4.8846	100.0
0.01	0.06442713248313943	-21.918659656890082	0.05977	-0.02405	4.8846	100.0
