Repository: chrisw-17/rapid-SOH-prediction

# Rapid EIS-based SOH Estimation for Unknown LIBs

---

**This repository accompanies the paper:**

> **Fast state of health evaluation of lithium-ion batteries using EIS for second-life and recycling assessment**  
> *Authors: Christopher Wett, Jörg Lampe, Joey Danz, Thomas Seeger, Bugra Turan*

## Overview

This repository provides a complete workflow for rapid State of Health (SOH) estimation of lithium-ion batteries using Electrochemical Impedance Spectroscopy (EIS) and neural network models. The code and data enable reproducible analysis, model training, and evaluation for the fully connected neural network model as described in the associated publication.

File: Warwick/Cell32_100SOH_25degC_50SOC_10000_0Cycles.txt
Freq(Hz)	Zmod(Ohm)	Zphz(Deg)	Zreal(Ohm)	Zimag(Ohm)	Capacity(Ah)	SOH
10000.0	0.04009668315459522	42.25061997787592	0.02968	0.02696	4.8846	100.0
7943.0	0.03584098352445145	39.0093358860594	0.02785	0.02256	4.8846	100.0
6310.0	0.03242361022464957	35.091909146485676	0.02653	0.01864	4.8846	100.0
5012.0	0.02959900167235375	31.079948057304865	0.02535	0.01528	4.8846	100.0
3981.0	0.027181642702382797	26.57447792584339	0.02431	0.01216	4.8846	100.0
3162.0	0.026028329277923316	22.367562967424135	0.02407	0.009905	4.8846	100.0
2512.0	0.024896492544131593	18.207161292240254	0.02365	0.007779	4.8846	100.0
1995.0	0.023841528893927925	14.898908498772467	0.02304	0.00613	4.8846	100.0
1585.0	0.023426935693769257	11.458622779708191	0.02296	0.004654	4.8846	100.0
1259.0	0.02327383904730803	8.469901253010839	0.02302	0.003428	4.8846	100.0
1000.0	0.023215637919299138	5.963534561492492	0.02309	0.002412	4.8846	100.0
794.3	0.02328579440345551	3.9671093809874796	0.02323	0.001611	4.8846	100.0
631.0	0.02363640954882953	2.1351103520231764	0.02362	0.0008806	4.8846	100.0
501.2	0.023843709953780264	1.010742659555425	0.02384	0.0004206	4.8846	100.0
398.1	0.024040097592355984	0.1632591628431788	0.02404	6.85e-05	4.8846	100.0
316.2	0.024220906922739288	-0.49582558227302653	0.02422	-0.0002096	4.8846	100.0
251.2	0.02442367369909777	-0.9937779819722133	0.02442	-0.0004236	4.8846	100.0
199.5	0.024636958218294727	-1.361768655109129	0.02463	-0.0005855	4.8846	100.0
158.5	0.02481983645574644	-1.613139173887602	0.02481	-0.0006987	4.8846	100.0
125.9	0.025021844297333482	-1.762989619086446	0.02501	-0.0007698	4.8846	100.0
100.0	0.025213091713631633	-1.8464672992586644	0.0252	-0.0008124	4.8846	100.0
79.43	0.025443213948123773	-1.8466591479477554	0.02543	-0.0008199	4.8846	100.0
63.1	0.025612966677251586	-1.8232253987372462	0.0256	-0.0008149	4.8846	100.0
52.0	0.025771619398865877	-1.7205802141183548	0.02576	-0.0007738	4.8846	100.0
39.81	0.02590054765463464	-1.6352187065575579	0.02589	-0.0007391	4.8846	100.0
31.62	0.026018723483099627	-1.4837192600722549	0.02601	-0.0006737	4.8846	100.0
25.12	0.02612735968309848	-1.359970915087307	0.02612	-0.0006201	4.8846	100.0
19.95	0.02618632028540856	-1.258860113053863	0.02618	-0.0005753	4.8846	100.0
15.85	0.026274721760848392	-1.0862431852145882	0.02627	-0.0004981	4.8846	100.0
12.59	0.02632415335314699	-1.017807306472388	0.02632	-0.0004676	4.8846	100.0
10.0	0.026343006738032013	-0.8656790055485649	0.02634	-0.000398	4.8846	100.0
7.943	0.02639266280635586	-0.8138970409563457	0.02639	-0.0003749	4.8846	100.0
6.31	0.02639179029092191	-0.6673712049406132	0.02639	-0.0003074	4.8846	100.0
5.012	0.026482238245473133	-0.7449329806484675	0.02648	-0.0003443	4.8846	100.0
3.981	0.026462825565120595	-0.837290277066799	0.02646	-0.0003867	4.8846	100.0
3.162	0.026502089650440774	-0.7195106820394616	0.0265	-0.0003328	4.8846	100.0
2.512	0.026543501035281688	-0.9305967793092718	0.02654	-0.0004311	4.8846	100.0
1.995	0.02659331525045345	-0.9047197534463154	0.02659	-0.0004199	4.8846	100.0
1.585	0.026623729253431046	-0.9590013194160354	0.02662	-0.0004456	4.8846	100.0
1.259	0.02667526569689607	-1.138461441306593	0.02667	-0.00053	4.8846	100.0
1.0	0.026727072025195725	-1.3180849904920962	0.02672	-0.0006148	4.8846	100.0
0.7943	0.02686153725757333	-1.679341569962025	0.02685	-0.0007872	4.8846	100.0
0.631	0.02691258987184251	-1.7526188171906665	0.0269	-0.0008231	4.8846	100.0
0.5012	0.02705437760529708	-1.8680193481221659	0.02704	-0.0008819	4.8846	100.0
0.3981	0.027136630410019586	-2.0060110947345033	0.02712	-0.0009499	4.8846	100.0
0.3162	0.027249473389406996	-2.166233234164176	0.02723	-0.00103	4.8846	100.0
0.2512	0.027402288681787148	-2.3110846094564295	0.02738	-0.001105	4.8846	100.0
0.1995	0.0275774436813857	-2.5563353968592324	0.02755	-0.00123	4.8846	100.0
0.1585	0.027669900541924614	-2.6638666303590344	0.02764	-0.001286	4.8846	100.0
0.1259	0.02786620354479598	-2.9209310548702545	0.02783	-0.00142	4.8846	100.0
0.1	0.02804292425907113	-3.170536786691377	0.028	-0.001551	4.8846	100.0
0.07943	0.02819860083408395	-3.694460166317951	0.02814	-0.001817	4.8846	100.0
0.0631	0.028426755161291273	-3.9273665400739173	0.02836	-0.001947	4.8846	100.0
0.05012	0.028613395272144827	-4.375515088656136	0.02853	-0.002183	4.8846	100.0
0.03981	0.028887859664571896	-4.9527305500846595	0.02878	-0.002494	4.8846	100.0
0.03162	0.029165681888136955	-5.528801673068472	0.02903	-0.00281	4.8846	100.0
0.02512	0.02950199418683422	-6.1898488714383	0.02933	-0.003181	4.8846	100.0
0.01995	0.02986389291435395	-7.020310135829225	0.02964	-0.00365	4.8846	100.0
0.01585	0.03028824359384347	-8.04716973406512	0.02999	-0.00424	4.8846	100.0
0.01259	0.030826770833157338	-9.202596972021658	0.03043	-0.00493	4.8846	100.0
0.01	0.031501092615971275	-10.435969031649115	0.03098	-0.005706	4.8846	100.0

File: Warwick/Cell32_100SOH_25degC_70SOC_10000_0Cycles.txt
Freq(Hz)	Zmod(Ohm)	Zphz(Deg)	Zreal(Ohm)	Zimag(Ohm)	Capacity(Ah)	SOH
10000.0	0.040058363671023806	42.33911379011967	0.02961	0.02698	4.8846	100.0
7943.0	0.035879849498012116	38.95907834266742	0.0279	0.02256	4.8846	100.0
6310.0	0.03236635907852473	35.16314710649858	0.02646	0.01864	4.8846	100.0
5012.0	0.029549257181864994	31.07016760789324	0.02531	0.01525	4.8846	100.0
3981.0	0.027119151904143313	26.73512390172227	0.02422	0.0122	4.8846	100.0
3162.0	0.025967808070763307	22.448782614650597	0.024	0.009916	4.8846	100.0
2512.0	0.024835338048836784	18.294875891396636	0.02358	0.007796	4.8846	100.0
1995.0	0.023779053807920954	14.988844866938273	0.02297	0.00615	4.8846	100.0
1585.0	0.023366538575492948	11.591251553031757	0.02289	0.004695	4.8846	100.0
1259.0	0.023177603758801294	8.550323069266668	0.02292	0.003446	4.8846	100.0
1000.0	0.023142190907517807	6.1269330054940845	0.02301	0.00247	4.8846	100.0
794.3	0.023200111228181646	4.125382415378457	0.02314	0.001669	4.8846	100.0
631.0	0.023548265016556953	2.2568166818419355	0.02353	0.0009273	4.8846	100.0
501.2	0.023734452260163918	1.1098009178740555	0.02373	0.0004597	4.8846	100.0
398.1	0.023920255229616594	0.2646797073639128	0.02392	0.0001105	4.8846	100.0
316.2	0.024100561409436085	-0.3910792265409545	0.0241	-0.0001645	4.8846	100.0
251.2	0.024292886824130226	-0.8833087469348133	0.02429	-0.0003745	4.8846	100.0
199.5	0.024496025695814418	-1.2708734906739638	0.02449	-0.0005433	4.8846	100.0
158.5	0.024668790449675477	-1.5296150410848945	0.02466	-0.0006585	4.8846	100.0
125.9	0.02486079650292806	-1.6886412059328268	0.02485	-0.0007326	4.8846	100.0
100.0	0.0250618592049752	-1.7626898435010936	0.02505	-0.0007709	4.8846	100.0
79.43	0.025272823843013666	-1.8253166161064234	0.02526	-0.000805	4.8846	100.0
63.1	0.025422014913259725	-1.7616112360354668	0.02541	-0.0007815	4.8846	100.0
52.0	0.025501961904920177	-1.75496307902052	0.02549	-0.000781	4.8846	100.0
39.81	0.025709607695178858	-1.5664373825497029	0.0257	-0.0007028	4.8846	100.0
31.62	0.025819075123830443	-1.5191697048536332	0.02581	-0.0006845	4.8846	100.0
25.12	0.02593704765697129	-1.3357019914187127	0.02593	-0.0006046	4.8846	100.0
19.95	0.02599576191016528	-1.2063619159583572	0.02599	-0.0005473	4.8846	100.0
15.85	0.026025231511746443	-1.1488443882206336	0.02602	-0.0005218	4.8846	100.0
12.59	0.02610456548651979	-1.071591495004528	0.0261	-0.0004882	4.8846	100.0
10.0	0.0261730766569389	-0.8785248138842581	0.02617	-0.0004013	4.8846	100.0
7.943	0.026192967996964377	-0.8625436878104923	0.02619	-0.0003943	4.8846	100.0
6.31	0.02617338129646225	-0.9209880917428342	0.02617	-0.0004207	4.8846	100.0
5.012	0.02629301396968404	-0.8675430454618921	0.02629	-0.0003981	4.8846	100.0
3.981	0.026293087084060706	-0.8780016202493306	0.02629	-0.0004029	4.8846	100.0
3.162	0.02638420616979029	-1.023092224315937	0.02638	-0.0004711	4.8846	100.0
2.512	0.026364752992584627	-1.0879673689077562	0.02636	-0.0005006	4.8846	100.0
1.995	0.026435784629929182	-1.1986357798529907	0.02643	-0.000553	4.8846	100.0
1.585	0.02652696632504365	-1.3131223979798636	0.02652	-0.0006079	4.8846	100.0
1.259	0.02654862818000207	-1.4607905434433197	0.02654	-0.0006768	4.8846	100.0
1.0	0.02665076461867464	-1.6285336535806727	0.02664	-0.0007574	4.8846	100.0
0.7943	0.02675148751004325	-2.2966022325729605	0.02673	-0.001072	4.8846	100.0
0.631	0.026832433900039705	-2.343096900468871	0.02681	-0.001097	4.8846	100.0
0.5012	0.026985680072957215	-2.4997899599050104	0.02696	-0.001177	4.8846	100.0
0.3981	0.027171500952284548	-2.759209163554189	0.02714	-0.001308	4.8846	100.0
0.3162	0.027335925098668237	-2.9377666840919368	0.0273	-0.001401	4.8846	100.0
0.2512	0.027485049190423508	-3.2808940286570367	0.02744	-0.001573	4.8846	100.0
0.1995	0.027692475801199143	-3.527807515876111	0.02764	-0.001704	4.8846	100.0
0.1585	0.027913314761955448	-3.8598154338658905	0.02785	-0.001879	4.8846	100.0
0.1259	0.02814534178154531	-4.193235334146381	0.02807	-0.002058	4.8846	100.0
0.1	0.028428150995096393	-4.513248223628917	0.02834	-0.002237	4.8846	100.0
0.07943	0.028630588467581312	-5.037526041421594	0.02852	-0.002514	4.8846	100.0
0.0631	0.029001343917135977	-5.455035647291782	0.02887	-0.002757	4.8846	100.0
0.05012	0.029318095521367004	-6.138405082424953	0.02915	-0.003135	4.8846	100.0
0.03981	0.029704942164562445	-6.896778972613101	0.02949	-0.003567	4.8846	100.0
0.03162	0.030166694034978375	-7.479801947599654	0.02991	-0.003927	4.8846	100.0
0.02512	0.030638237547221937	-8.521518687799778	0.0303	-0.00454	4.8846	100.0
0.01995	0.031211504032968355	-9.538373700544838	0.03078	-0.005172	4.8846	100.0
0.01585	0.031780205222748326	-10.677023688410051	0.03123	-0.005888	4.8846	100.0
0.01259	0.03258050320360323	-11.98765333314922	0.03187	-0.006767	4.8846	100.0
0.01	0.03349843464999522	-13.521013509584122	0.03257	-0.007832	4.8846	100.0

File: Warwick/Cell32_100SOH_25degC_95SOC_10000_0Cycles.txt
Freq(Hz)	Zmod(Ohm)	Zphz(Deg)	Zreal(Ohm)	Zimag(Ohm)	Capacity(Ah)	SOH
10000.0	0.04008996008977809	42.24004103044993	0.02968	0.02695	4.8846	100.0
7943.0	0.035876883922659725	39.003997809270956	0.02788	0.02258	4.8846	100.0
6310.0	0.03233126350763298	35.228664287133796	0.02641	0.01865	4.8846	100.0
5012.0	0.02952696564159616	31.073575804218788	0.02529	0.01524	4.8846	100.0
3981.0	0.027101226909496182	26.706872123858414	0.02421	0.01218	4.8846	100.0
3162.0	0.025935117292967852	22.447547333712574	0.02397	0.009903	4.8846	100.0
2512.0	0.024810074082920432	18.265521601263046	0.02356	0.007776	4.8846	100.0
1995.0	0.02375482395219969	14.957052941474444	0.02295	0.006131	4.8846	100.0
1585.0	0.02332093628051841	11.533982003291765	0.02285	0.004663	4.8846	100.0
1259.0	0.02315323357546414	8.481820493117498	0.0229	0.003415	4.8846	100.0
1000.0	0.023117856388514917	6.0287243830517525	0.02299	0.002428	4.8846	100.0
794.3	0.023186732003454044	4.0088564918672995	0.02313	0.001621	4.8846	100.0
631.0	0.023525959044425795	2.110532078313989	0.02351	0.0008664	4.8846	100.0
501.2	0.02372336570050717	0.9651445156862858	0.02372	0.0003996	4.8846	100.0
398.1	0.02391001883311889	0.07191323464187754	0.02391	3.001e-05	4.8846	100.0
316.2	0.02409128476109151	-0.5917261571576089	0.02409	-0.0002488	4.8846	100.0
251.2	0.02429483155426273	-1.1426975927626746	0.02429	-0.0004845	4.8846	100.0
199.5	0.024499424896311343	-1.5893220162134518	0.02449	-0.0006795	4.8846	100.0
158.5	0.02468358760816588	-1.9011873706233808	0.02467	-0.0008189	4.8846	100.0
125.9	0.024887788263323038	-2.166392403393636	0.02487	-0.0009408	4.8846	100.0
100.0	0.02509131435377589	-2.361798038865845	0.02507	-0.001034	4.8846	100.0
79.43	0.02533424093988213	-2.506646227544241	0.02531	-0.001108	4.8846	100.0
63.1	0.025536770762960615	-2.623753089226473	0.02551	-0.001169	4.8846	100.0
52.0	0.025739549121925193	-2.745686883922763	0.02571	-0.001233	4.8846	100.0
39.81	0.025961721610863946	-2.8326488019207687	0.02593	-0.001283	4.8846	100.0
31.62	0.02616296751135085	-2.8766221880574023	0.02613	-0.001313	4.8846	100.0
25.12	0.026414776641115103	-2.9403947257320886	0.02638	-0.001355	4.8846	100.0
19.95	0.026643717833665783	-2.882808940261212	0.02661	-0.00134	4.8846	100.0
15.85	0.026853205115963345	-2.849619200602087	0.02682	-0.001335	4.8846	100.0
12.59	0.027072053653167876	-2.7884229983468702	0.02704	-0.001317	4.8846	100.0
10.0	0.027316723156337767	-2.5345602354331933	0.02729	-0.001208	4.8846	100.0
7.943	0.027475652294349628	-2.476056366082985	0.02745	-0.001187	4.8846	100.0
6.31	0.027623906331292105	-2.3838716910322404	0.0276	-0.001149	4.8846	100.0
5.012	0.027768776368432224	-2.107121276414285	0.02775	-0.001021	4.8846	100.0
3.981	0.027905308556616968	-1.8979343859054785	0.02789	-0.0009242	4.8846	100.0
3.162	0.0280368263082682	-1.9851318064059555	0.02802	-0.0009712	4.8846	100.0
2.512	0.028102398902762733	-1.7020547629821088	0.02809	-0.0008347	4.8846	100.0
1.995	0.02820333554457699	-1.7620161503154543	0.02819	-0.0008672	4.8846	100.0
1.585	0.028304622486265384	-1.8417821365478364	0.02829	-0.0009097	4.8846	100.0
1.259	0.028393121378425444	-1.7419573506494879	0.02838	-0.0008631	4.8846	100.0
1.0	0.028476603858079704	-1.9566770174483654	0.02846	-0.0009723	4.8846	100.0
0.7943	0.028600135122058428	-2.1500878437430226	0.02858	-0.001073	4.8846	100.0
0.631	0.028771419846785457	-2.211017145884478	0.02875	-0.00111	4.8846	100.0
0.5012	0.02890471285102137	-2.3694397699512946	0.02888	-0.001195	4.8846	100.0
0.3981	0.029037436939234152	-2.4909242659674224	0.02901	-0.001262	4.8846	100.0
0.3162	0.029250755221019508	-2.6276442971138403	0.02922	-0.001341	4.8846	100.0
0.2512	0.029415268144281803	-2.805988783463025	0.02938	-0.00144	4.8846	100.0
0.1995	0.029610074299130016	-2.981259929310004	0.02957	-0.00154	4.8846	100.0
0.1585	0.029785515204541955	-3.167879405643212	0.02974	-0.001646	4.8846	100.0
0.1259	0.029964113536028392	-3.443937418418047	0.02991	-0.0018	4.8846	100.0
0.1	0.03021941157600525	-3.593365077616994	0.03016	-0.001894	4.8846	100.0
0.07943	0.030424651189454907	-4.014505271299666	0.03035	-0.00213	4.8846	100.0
0.0631	0.030737905410095856	-4.3342289914363965	0.03065	-0.002323	4.8846	100.0
0.05012	0.03100266828839092	-4.664189402113451	0.0309	-0.002521	4.8846	100.0
0.03981	0.031348003126196095	-5.179536142276189	0.03122	-0.00283	4.8846	100.0
0.03162	0.031736216299363726	-5.68723973511295	0.03158	-0.003145	4.8846	100.0
0.02512	0.032145348170458506	-6.1557590506083475	0.03196	-0.003447	4.8846	100.0
0.01995	0.03264142306946804	-6.826739601605122	0.03241	-0.00388	4.8846	100.0
0.01585	0.03313440393307234	-7.512370171401098	0.03285	-0.004332	4.8846	100.0
0.01259	0.0337330968634663	-8.297285030264108	0.03338	-0.004868	4.8846	100.0
0.01	0.03441713852138205	-9.141564655663103	0.03398	-0.005468	4.8846	100.0

File: Warwick/Cell32_100SOH_35degC_05SOC_10000_0Cycles.txt
Freq(Hz)	Zmod(Ohm)	Zphz(Deg)	Zreal(Ohm)	Zimag(Ohm)	Capacity(Ah)	SOH
10000.0	0.04116348503224672	43.3561145364512	0.02993	0.02826	4.8846	100.0
7943.0	0.0367710239182974	39.94721920179852	0.02819	0.02361	4.8846	100.0
6310.0	0.0330714257327984	36.04520587114875	0.02674	0.01946	4.8846	100.0
5012.0	0.03015812494171347	31.840248734391214	0.02562	0.01591	4.8846	100.0
3981.0	0.02764960940049606	27.389860643247253	0.02455	0.01272	4.8846	100.0
3162.0	0.02641235506349254	23.070412249824653	0.0243	0.01035	4.8846	100.0
2512.0	0.02524183909702302	18.90654677636011	0.02388	0.008179	4.8846	100.0
1995.0	0.02415942724900572	15.59520147292412	0.02327	0.006495	4.8846	100.0
1585.0	0.023692100983239116	12.166034943173248	0.02316	0.004993	4.8846	100.0
1259.0	0.02345732996314798	9.132243574070849	0.02316	0.003723	4.8846	100.0
1000.0	0.023377722750516142	6.659293765384564	0.02322	0.002711	4.8846	100.0
794.3	0.02338690071386117	4.647672904529881	0.02331	0.001895	4.8846	100.0
631.0	0.023686968991409603	2.734364779202156	0.02366	0.00113	4.8846	100.0
501.2	0.02382840928387793	1.5222373879637605	0.02382	0.000633	4.8846	100.0
398.1	0.023981215022596335	0.5767612172632463	0.02398	0.0002414	4.8846	100.0
316.2	0.02413009387955422	-0.15982465462834572	0.02413	-6.731e-05	4.8846	100.0
251.2	0.02431229708686532	-0.7876200478250267	0.02431	-0.0003342	4.8846	100.0
199.5	0.02449626308664242	-1.2956603687072004	0.02449	-0.0005539	4.8846	100.0
158.5	0.0246504968000647	-1.6721247185050738	0.02464	-0.0007193	4.8846	100.0
125.9	0.024835243103299792	-2.0075313425489374	0.02482	-0.00087	4.8846	100.0
100.0	0.025029888249051373	-2.2842056994534823	0.02501	-0.0009976	4.8846	100.0
79.43	0.025244415223965873	-2.520114874550941	0.02522	-0.00111	4.8846	100.0
63.1	0.02542772048375552	-2.6756159776832793	0.0254	-0.001187	4.8846	100.0
52.0	0.025609602905941355	-2.7551498455211254	0.02558	-0.001231	4.8846	100.0
39.81	0.025811381617418316	-3.2448436451494382	0.02577	-0.001461	4.8846	100.0
31.62	0.025997449874939658	-3.4622296310711804	0.02595	-0.00157	4.8846	100.0
25.12	0.02621459671633344	-3.698492182252486	0.02616	-0.001691	4.8846	100.0
19.95	0.026434534533446963	-4.004389157562233	0.02637	-0.001846	4.8846	100.0
15.85	0.026715644873369613	-4.312678437433373	0.02664	-0.002009	4.8846	100.0
12.59	0.026993684613257227	-4.774922920337438	0.0269	-0.002247	4.8846	100.0
10.0	0.027308597345890907	-5.111419959346866	0.0272	-0.002433	4.8846	100.0
7.943	0.027679464879220482	-5.543757091572872	0.02755	-0.002674	4.8846	100.0
6.31	0.02812179980015504	-5.955897646107147	0.02797	-0.002918	4.8846	100.0
5.012	0.028535065025333307	-6.349948144128958	0.02836	-0.003156	4.8846	100.0
3.981	0.02905483842667173	-6.807530476734255	0.02885	-0.003444	4.8846	100.0
3.162	0.02969776323227054	-7.100607775422205	0.02947	-0.003671	4.8846	100.0
2.512	0.030366966015721756	-7.312237672180685	0.03012	-0.003865	4.8846	100.0
1.995	0.031052000000000003	-7.304445560612671	0.0308	-0.003948	4.8846	100.0
1.585	0.03174429397545329	-7.257101098748739	0.03149	-0.00401	4.8846	100.0
1.259	0.03244240467351334	-7.151741044261825	0.03219	-0.004039	4.8846	100.0
1.0	0.03307241915856776	-6.9415068270031925	0.03283	-0.003997	4.8846	100.0
0.7943	0.03363520500903778	-6.9226034021413225	0.03339	-0.004054	4.8846	100.0
0.631	0.03421368825484911	-6.700444762787651	0.03398	-0.003992	4.8846	100.0
0.5012	0.03479610300019242	-6.3889243865567735	0.03458	-0.003872	4.8846	100.0
0.3981	0.03525174838217248	-6.283114601581991	0.03504	-0.003858	4.8846	100.0
0.3162	0.03575529018201362	-6.142703863193071	0.03555	-0.003826	4.8846	100.0
0.2512	0.03617248379638866	-6.065217775688146	0.03597	-0.003822	4.8846	100.0
0.1995	0.03658589586165686	-6.081468720072907	0.03638	-0.003876	4.8846	100.0
0.1585	0.03704393187824424	-6.303127224778389	0.03682	-0.004067	4.8846	100.0
0.1259	0.03749519250517325	-6.556021685973591	0.03725	-0.004281	4.8846	100.0
0.1	0.037931710006273114	-6.86197006800185	0.03766	-0.004532	4.8846	100.0
0.07943	0.038476886360515196	-7.358477331533823	0.03816	-0.004928	4.8846	100.0
0.0631	0.03890997570032652	-7.907486818794634	0.03854	-0.005353	4.8846	100.0
0.05012	0.039541864852330876	-8.765771578513018	0.03908	-0.006026	4.8846	100.0
0.03981	0.04006031497629543	-9.764230085002247	0.03948	-0.006794	4.8846	100.0
0.03162	0.04070413862250373	-11.046297943006785	0.03995	-0.007799	4.8846	100.0
0.02512	0.04141296392435586	-12.635503357605256	0.04041	-0.009059	4.8846	100.0
0.01995	0.042428379653246244	-14.537359956805785	0.04107	-0.01065	4.8846	100.0
0.01585	0.04367715764561609	-16.904050643724112	0.04179	-0.0127	4.8846	100.0
0.01259	0.04513595573376064	-19.450596911044094	0.04256	-0.01503	4.8846	100.0
0.01	0.04715537084998909	-22.29554033434832	0.04363	-0.01789	4.8846	100.0

File: Warwick/Cell32_100SOH_35degC_20SOC_10000_0Cycles.txt
Freq(Hz)	Zmod(Ohm)	Zphz(Deg)	Zreal(Ohm)	Zimag(Ohm)	Capacity(Ah)	SOH
10000.0	0.040611285377343084	42.3154463123768	0.03003	0.02734	4.8846	100.0
7943.0	0.03636434654988317	39.051059213627724	0.02824	0.02291	4.8846	100.0
6310.0	0.03283009747167985	35.190754575302115	0.02683	0.01892	4.8846	100.0
5012.0	0.030034808139889957	31.202582985596045	0.02569	0.01556	4.8846	100.0
3981.0	0.027562244103120487	26.89972984057601	0.02458	0.01247	4.8846	100.0
3162.0	0.026381601543499972	22.74516167691202	0.02433	0.0102	4.8846	100.0
2512.0	0.025214746181550188	18.725970220654574	0.02388	0.008095	4.8846	100.0
1995.0	0.02409464797418713	15.574008113979824	0.02321	0.006469	4.8846	100.0
1585.0	0.023617716252847143	12.24962252237319	0.02308	0.005011	4.8846	100.0
1259.0	0.02338086610885063	9.353548182690236	0.02307	0.0038	4.8846	100.0
1000.0	0.023260477660615654	6.941089740566649	0.02309	0.002811	4.8846	100.0
794.3	0.023257539766707913	4.972728540248136	0.02317	0.002016	4.8846	100.0
631.0	0.023525614465939034	3.1530812657368252	0.02349	0.001294	4.8846	100.0
501.2	0.023644579337344956	2.012162472427924	0.02363	0.0008302	4.8846	100.0
398.1	0.023764689739401188	1.1382903482662736	0.02376	0.0004721	4.8846	100.0
316.2	0.02388063464001742	0.41771434175988714	0.02388	0.0001741	4.8846	100.0
251.2	0.024010073032133827	-0.14131816669112554	0.02401	-5.922e-05	4.8846	100.0
199.5	0.02415130225557206	-0.5950006186706202	0.02415	-0.0002508	4.8846	100.0
158.5	0.02427321251935969	-0.932184050226009	0.02427	-0.0003949	4.8846	100.0
125.9	0.024415356437291678	-1.2001956503826867	0.02441	-0.0005114	4.8846	100.0
100.0	0.024567286437252284	-1.3954921080040181	0.02456	-0.0005983	4.8846	100.0
79.43	0.024758929540874743	-1.5388607284258504	0.02475	-0.0006649	4.8846	100.0
63.1	0.024910523398756598	-1.6654803288998998	0.0249	-0.000724	4.8846	100.0
52.0	0.025011461380934946	-1.7346152325810476	0.025	-0.0007571	4.8846	100.0
39.81	0.025221186554363378	-1.7065503068334513	0.02521	-0.0007511	4.8846	100.0
31.62	0.025350855355194626	-1.6767906331526339	0.02534	-0.0007418	4.8846	100.0
25.12	0.025500132812203154	-1.615272458097096	0.02549	-0.0007188	4.8846	100.0
19.95	0.02559010279385372	-1.6100399405087225	0.02558	-0.000719	4.8846	100.0
15.85	0.02570841692597971	-1.4661843064972024	0.0257	-0.0006578	4.8846	100.0
12.59	0.02579809439551689	-1.4353155277749805	0.02579	-0.0006462	4.8846	100.0
10.0	0.025866073537551076	-1.2416572681775733	0.02586	-0.0005605	4.8846	100.0
7.943	0.025965615725416565	-1.1916509879070993	0.02596	-0.00054	4.8846	100.0
6.31	0.025994209679080456	-1.0311685935335961	0.02599	-0.0004678	4.8846	100.0
5.012	0.025993732710982466	-0.9710032539722669	0.02599	-0.0004405	4.8846	100.0
3.981	0.026084022995120977	-1.0063074269774877	0.02608	-0.0004581	4.8846	100.0
3.162	0.026153787756460822	-0.9751391617611429	0.02615	-0.0004451	4.8846	100.0
2.512	0.026183822615500583	-0.9790541151516771	0.02618	-0.0004474	4.8846	100.0
1.995	0.026265165843946236	-1.1363845386099423	0.02626	-0.0005209	4.8846	100.0
1.585	0.026304368921530888	-1.0442796627937758	0.0263	-0.0004794	4.8846	100.0
1.259	0.026265531043555924	-1.1758602195453576	0.02626	-0.000539	4.8846	100.0
1.0	0.026425900373686417	-1.2107948733565894	0.02642	-0.0005584	4.8846	100.0
0.7943	0.026451476269010017	-1.6878301315050388	0.02644	-0.0007791	4.8846	100.0
0.631	0.026500384284760852	-1.6040356692748978	0.02649	-0.0007418	4.8846	100.0
0.5012	0.026621864098706538	-1.7106135383243533	0.02661	-0.0007947	4.8846	100.0
0.3981	0.026671991303425395	-1.718143281977607	0.02666	-0.0007997	4.8846	100.0
0.3162	0.026794464504632295	-1.8827229249111017	0.02678	-0.0008803	4.8846	100.0
0.2512	0.026876488715790237	-2.007090648128871	0.02686	-0.0009413	4.8846	100.0
0.1995	0.026960767125584536	-2.248990304938565	0.02694	-0.001058	4.8846	100.0
0.1585	0.02706543051569659	-2.483943739197981	0.02704	-0.001173	4.8846	100.0
0.1259	0.0271821180374157	-2.7855647331517304	0.02715	-0.001321	4.8846	100.0
0.1	0.027311277908585674	-3.1505050206453133	0.02727	-0.001501	4.8846	100.0
0.07943	0.027456403278652505	-3.6731812402440958	0.0274	-0.001759	4.8846	100.0
0.0631	0.027603278790752375	-4.175827648060839	0.02753	-0.00201	4.8846	100.0
0.05012	0.027873570348988304	-4.696042528048476	0.02778	-0.002282	4.8846	100.0
0.03981	0.028126350083151567	-5.432896363265107	0.028	-0.002663	4.8846	100.0
0.03162	0.028446579337417705	-6.203622019920175	0.02828	-0.003074	4.8846	100.0
0.02512	0.028752958960774802	-6.977707054999562	0.02854	-0.003493	4.8846	100.0
0.01995	0.029184486032822303	-8.006551449864435	0.0289	-0.004065	4.8846	100.0
0.01585	0.029671058289181394	-9.192480383390807	0.02929	-0.00474	4.8846	100.0
0.01259	0.030298015199019226	-10.506972501962817	0.02979	-0.005525	4.8846	100.0
0.01	0.0310171971009632	-11.994640707086637	0.03034	-0.006446	4.8846	100.0

File: Warwick/Cell32_100SOH_35degC_50SOC_10000_0Cycles.txt
Freq(Hz)	Zmod(Ohm)	Zphz(Deg)	Zreal(Ohm)	Zimag(Ohm)	Capacity(Ah)	SOH
10000.0	0.040606570896838855	42.245214811283994	0.03006	0.0273	4.8846	100.0
7943.0	0.036373583821229384	39.018978465944954	0.02826	0.0229	4.8846	100.0
6310.0	0.032797416056756665	35.231025536003955	0.02679	0.01892	4.8846	100.0
5012.0	0.029909637242868728	31.21343839439388	0.02558	0.0155	4.8846	100.0
3981.0	0.027495303235280023	26.947141635184416	0.02451	0.01246	4.8846	100.0
3162.0	0.026315601836173156	22.85266440802189	0.02425	0.01022	4.8846	100.0
2512.0	0.025129743830767555	18.86394714598421	0.02378	0.008125	4.8846	100.0
1995.0	0.02402569251863513	15.694146208502097	0.02313	0.006499	4.8846	100.0
1585.0	0.02355088312569191	12.416922647647102	0.023	0.005064	4.8846	100.0
1259.0	0.023298132307118528	9.479302687919317	0.02298	0.003837	4.8846	100.0
1000.0	0.02317961173100188	7.137280000151393	0.023	0.00288	4.8846	100.0
794.3	0.02316501923159141	5.191293903817199	0.02307	0.002096	4.8846	100.0
631.0	0.023430321722076288	3.361865559269222	0.02339	0.001374	4.8846	100.0
501.2	0.023528138933838347	2.2499746550953112	0.02351	0.0009237	4.8846	100.0
398.1	0.023627093033422454	1.4039749308139133	0.02362	0.0005789	4.8846	100.0
316.2	0.023732125268504715	0.766795328527486	0.02373	0.0003176	4.8846	100.0
251.2	0.023850230251299464	0.2517634820574785	0.02385	0.0001048	4.8846	100.0
199.5	0.023980076217802147	-0.14445769346107043	0.02398	-6.046e-05	4.8846	100.0
158.5	0.02407058488778368	-0.399421522970855	0.02407	-0.0001678	4.8846	100.0
125.9	0.024181197000148688	-0.5700955175896911	0.02418	-0.0002406	4.8846	100.0
100.0	0.024291667237141216	-0.6712899431088161	0.02429	-0.0002846	4.8846	100.0
79.43	0.024422017386162023	-0.7364518722361385	0.02442	-0.0003139	4.8846	100.0
63.1	0.02450216082634346	-0.7609367546390194	0.0245	-0.0003254	4.8846	100.0
52.0	0.02450224665699046	-0.7759011234096934	0.0245	-0.0003318	4.8846	100.0
39.81	0.024661932115915008	-0.7172053253130102	0.02466	-0.0003087	4.8846	100.0
31.62	0.024681669846467035	-0.6664860756455984	0.02468	-0.0002871	4.8846	100.0
25.12	0.024731531190769405	-0.6375716819285869	0.02473	-0.0002752	4.8846	100.0
19.95	0.024761302792866133	-0.5877470727822772	0.02476	-0.000254	4.8846	100.0
15.85	0.02478144270941464	-0.6182524941010061	0.02478	-0.0002674	4.8846	100.0
12.59	0.024801411515476292	-0.6112858078226102	0.0248	-0.0002646	4.8846	100.0
10.0	0.02486143484214055	-0.6155717569138718	0.02486	-0.0002671	4.8846	100.0
7.943	0.024861527615172806	-0.6351596935669215	0.02486	-0.0002756	4.8846	100.0
6.31	0.02492095964624958	-0.5028196345882686	0.02492	-0.0002187	4.8846	100.0
5.012	0.02490197723956875	-0.7220266613360619	0.0249	-0.0003138	4.8846	100.0
3.981	0.024951756956374836	-0.6799392344680563	0.02495	-0.0002961	4.8846	100.0
3.162	0.024982568067354483	-0.8215348967883463	0.02498	-0.0003582	4.8846	100.0
2.512	0.024972835275354696	-0.8633868593229191	0.02497	-0.0003763	4.8846	100.0
1.995	0.02508252508839571	-0.8130063526592609	0.02508	-0.0003559	4.8846	100.0
1.585	0.025104231292951393	-1.0519783788228279	0.0251	-0.0004609	4.8846	100.0
1.259	0.025174572648607167	-1.0920614205447576	0.02517	-0.0004798	4.8846	100.0
1.0	0.025246193864422412	-1.2691980633686308	0.02524	-0.0005592	4.8846	100.0
0.7943	0.025310305664689236	-1.6350900523170764	0.0253	-0.0007222	4.8846	100.0
0.631	0.025382030769030284	-1.7641613266378295	0.02537	-0.0007814	4.8846	100.0
0.5012	0.025511795516780074	-1.742377838488857	0.0255	-0.0007757	4.8846	100.0
0.3981	0.025572951930506575	-1.8236134359917302	0.02556	-0.0008138	4.8846	100.0
0.3162	0.02567508177221642	-1.963944281893512	0.02566	-0.0008799	4.8846	100.0
0.2512	0.025777662943137415	-2.12115398250084	0.02576	-0.0009541	4.8846	100.0
0.1995	0.025890377150594	-2.273362322099569	0.02587	-0.001027	4.8846	100.0
0.1585	0.025974417722058756	-2.4845704803507114	0.02595	-0.001126	4.8846	100.0
0.1259	0.026130831617076408	-2.7835682699477626	0.0261	-0.001269	4.8846	100.0
0.1	0.02624656787086647	-3.0248346766693794	0.02621	-0.001385	4.8846	100.0
0.07943	0.026436422904772876	-3.395986957911194	0.02639	-0.001566	4.8846	100.0
0.0631	0.026657175863170502	-3.7533112635311867	0.0266	-0.001745	4.8846	100.0
0.05012	0.026794373010018354	-4.269962067447363	0.02672	-0.001995	4.8846	100.0
0.03981	0.027036477655197615	-4.8417813702095565	0.02694	-0.002282	4.8846	100.0
0.03162	0.027291653962338007	-5.4118691523170295	0.02717	-0.002574	4.8846	100.0
0.02512	0.02758646544956421	-6.297530588771846	0.02742	-0.003026	4.8846	100.0
0.01995	0.027922052378004023	-6.896967558518375	0.02772	-0.003353	4.8846	100.0
0.01585	0.02835119299077201	-7.931183291541509	0.02808	-0.003912	4.8846	100.0
0.01259	0.028830828222581466	-8.947417680260148	0.02848	-0.004484	4.8846	100.0
0.01	0.02942668856667362	-10.217770883048903	0.02896	-0.00522	4.8846	100.0

File: Warwick/Cell32_100SOH_35degC_70SOC_10000_0Cycles.txt
Freq(Hz)	Zmod(Ohm)	Zphz(Deg)	Zreal(Ohm)	Zimag(Ohm)	Capacity(Ah)	SOH
10000.0	0.04072843969513195	42.41279520523854	0.03007	0.02747	4.8846	100.0
7943.0	0.03630515803573922	39.08620362813983	0.02818	0.02289	4.8846	100.0
6310.0	0.03276475087651362	35.27137681383107	0.02675	0.01892	4.8846	100.0
5012.0	0.030021773765052592	31.418709172560195	0.02562	0.01565	4.8846	100.0
3981.0	0.027446766658388015	27.11586539419226	0.02443	0.01251	4.8846	100.0
3162.0	0.026244391781864558	22.98932582628939	0.02416	0.01025	4.8846	100.0
2512.0	0.025067054573682964	19.009586020305793	0.0237	0.008165	4.8846	100.0
1995.0	0.02394060358470521	15.853349286303258	0.02303	0.00654	4.8846	100.0
1585.0	0.023453011832172	12.579684045832758	0.02289	0.005108	4.8846	100.0
1259.0	0.023197966915227724	9.645853880896166	0.02287	0.003887	4.8846	100.0
1000.0	0.023054771068045765	7.258797603410428	0.02287	0.002913	4.8846	100.0
794.3	0.023030015979152076	5.341737033715356	0.02293	0.002144	4.8846	100.0
631.0	0.023272752308225172	3.4734419602790356	0.02323	0.00141	4.8846	100.0
501.2	0.023379742350162883	2.354766021513913	0.02336	0.0009606	4.8846	100.0
398.1	0.023478177189892743	1.5122378005219657	0.02347	0.0006196	4.8846	100.0
316.2	0.023572679295319827	0.8638683498449132	0.02357	0.0003554	4.8846	100.0
251.2	0.023680375184738943	0.3225273115534778	0.02368	0.0001333	4.8846	100.0
199.5	0.023800021405166846	-0.07684370527266383	0.0238	-3.192e-05	4.8846	100.0
158.5	0.02388042219057276	-0.3406995308833395	0.02388	-0.000142	4.8846	100.0
125.9	0.02400100831215222	-0.5251966021650691	0.024	-0.00022	4.8846	100.0
100.0	0.024101496757670465	-0.6385481000285671	0.0241	-0.0002686	4.8846	100.0
79.43	0.0242218050213026	-0.6994847349660486	0.02422	-0.0002957	4.8846	100.0
63.1	0.024312227516416506	-0.7756021910132019	0.02431	-0.0003291	4.8846	100.0
52.0	0.024382447995433106	-0.8119100406681732	0.02438	-0.0003455	4.8846	100.0
39.81	0.02445161929116352	-0.6593996121298975	0.02445	-0.0002814	4.8846	100.0
31.62	0.024481711750815136	-0.6775471804008925	0.02448	-0.0002895	4.8846	100.0
25.12	0.02453192102139578	-0.7170357121463609	0.02453	-0.000307	4.8846	100.0
19.95	0.02455179403302333	-0.692650058524709	0.02455	-0.0002968	4.8846	100.0
15.85	0.02460168813801199	-0.6712149697179587	0.0246	-0.0002882	4.8846	100.0
12.59	0.02463123847880979	-0.5745669162766014	0.02463	-0.000247	4.8846	100.0
10.0	0.024661328755766588	-0.5947766699516898	0.02466	-0.000256	4.8846	100.0
7.943	0.024621928991043734	-0.7172070237364115	0.02462	-0.0003082	4.8846	100.0
6.31	0.024721583445240718	-0.6484900705317478	0.02472	-0.0002798	4.8846	100.0
5.012	0.024702505201699684	-0.8160037409448188	0.0247	-0.0003518	4.8846	100.0
3.981	0.02481307139714872	-0.9015085208541025	0.02481	-0.0003904	4.8846	100.0
3.162	0.024802746517472614	-0.8526738293680564	0.0248	-0.0003691	4.8846	100.0
2.512	0.024863973541049307	-1.0243467612798702	0.02486	-0.0004445	4.8846	100.0
1.995	0.02490418423177117	-1.0503049618957292	0.0249	-0.0004565	4.8846	100.0
1.585	0.02498632113777456	-1.2888229349051115	0.02498	-0.000562	4.8846	100.0
1.259	0.02505786318284143	-1.435410630003368	0.02505	-0.0006277	4.8846	100.0
1.0	0.025140332306674073	-1.6427279349080501	0.02513	-0.0007207	4.8846	100.0
0.7943	0.025238162042629013	-2.1737878697080393	0.02522	-0.0009573	4.8846	100.0
0.631	0.02532023191047033	-2.2906100426385296	0.0253	-0.001012	4.8846	100.0
0.5012	0.025443444420911256	-2.4598169323514396	0.02542	-0.001092	4.8846	100.0
0.3981	0.025587500776746448	-2.6566545203187943	0.02556	-0.001186	4.8846	100.0
0.3162	0.025730575508526816	-2.7934618192613874	0.0257	-0.001254	4.8846	100.0
0.2512	0.02587560721992819	-3.0061538526587066	0.02584	-0.001357	4.8846	100.0
0.1995	0.026011627034847322	-3.2418994746447103	0.02597	-0.001471	4.8846	100.0
0.1585	0.026229950895874737	-3.536547348831645	0.02618	-0.001618	4.8846	100.0
0.1259	0.02642900158916337	-3.8292166152672076	0.02637	-0.001765	4.8846	100.0
0.1	0.026671233642259595	-4.188469533228537	0.0266	-0.001948	4.8846	100.0
0.07943	0.02690500267608238	-4.555665381371987	0.02682	-0.002137	4.8846	100.0
0.0631	0.027165780404766582	-5.057899255459217	0.02706	-0.002395	4.8846	100.0
0.05012	0.0274632427801234	-5.6462396756404205	0.02733	-0.002702	4.8846	100.0
0.03981	0.02785430919983477	-6.226386750544213	0.02769	-0.003021	4.8846	100.0
0.03162	0.028166569279910535	-6.943353874436315	0.02796	-0.003405	4.8846	100.0
0.02512	0.02856709778748972	-7.6927211654523715	0.02831	-0.003824	4.8846	100.0
0.01995	0.0290813053524081	-8.524920423980232	0.02876	-0.004311	4.8846	100.0
0.01585	0.029604394876436842	-9.597864737516165	0.02919	-0.004936	4.8846	100.0
0.01259	0.03027848782551731	-10.82191791266478	0.02974	-0.005685	4.8846	100.0
0.01	0.031128551540346362	-12.073417053813683	0.03044	-0.006511	4.8846	100.0

File: Warwick/Cell32_100SOH_35degC_95SOC_10000_0Cycles.txt
Freq(Hz)	Zmod(Ohm)	Zphz(Deg)	Zreal(Ohm)	Zimag(Ohm)	Capacity(Ah)	SOH
10000.0	0.04057239702063461	42.42282963557396	0.02995	0.02737	4.8846	100.0
7943.0	0.03627556891352636	39.10381883924308	0.02815	0.02288	4.8846	100.0
6310.0	0.03273767859821462	35.47664261211478	0.02666	0.019	4.8846	100.0
5012.0	0.029856523575259062	31.635160714923497	0.02542	0.01566	4.8846	100.0
3981.0	0.027433528755885565	27.153493823927164	0.02441	0.01252	4.8846	100.0
3162.0	0.02622460295218976	23.05515054816552	0.02413	0.01027	4.8846	100.0
2512.0	0.02504456805377166	19.070875257530112	0.02367	0.008183	4.8846	100.0
1995.0	0.023908466784802407	15.84532523825701	0.023	0.006528	4.8846	100.0
1585.0	0.023411794121766916	12.577119141376665	0.02285	0.005098	4.8846	100.0
1259.0	0.023160718900759537	9.694139471769098	0.02283	0.0039	4.8846	100.0
1000.0	0.02301585238482381	7.286195909102706	0.02283	0.002919	4.8846	100.0
794.3	0.022979488593091013	5.333482910968351	0.02288	0.002136	4.8846	100.0
631.0	0.023222058672736145	3.4489001601265166	0.02318	0.001397	4.8846	100.0
501.2	0.023318680542432073	2.2935561783467437	0.0233	0.0009332	4.8846	100.0
398.1	0.023417099896443198	1.410938410522884	0.02341	0.0005766	4.8846	100.0
316.2	0.023511789766200275	0.7069613827517552	0.02351	0.0002901	4.8846	100.0
251.2	0.02362004818462697	0.11573149546641767	0.02362	4.771e-05	4.8846	100.0
199.5	0.023740466954337694	-0.3593609814430742	0.02374	-0.0001489	4.8846	100.0
158.5	0.02384181153373208	-0.7063077433244056	0.02384	-0.0002939	4.8846	100.0
125.9	0.023973595705275418	-0.9923583165221518	0.02397	-0.0004152	4.8846	100.0
100.0	0.024105416839374505	-1.2146787088964817	0.0241	-0.000511	4.8846	100.0
79.43	0.024267725713177164	-1.445785630316972	0.02426	-0.0006123	4.8846	100.0
63.1	0.02440907665930852	-1.562566217499271	0.0244	-0.0006656	4.8846	100.0
52.0	0.02451124250808188	-1.735414301710331	0.0245	-0.0007423	4.8846	100.0
39.81	0.02470030444265819	-1.6550603326539244	0.02469	-0.0007134	4.8846	100.0
31.62	0.02486161595733471	-1.751529145729354	0.02485	-0.0007599	4.8846	100.0
25.12	0.024961399569935976	-1.7316651915072194	0.02495	-0.0007543	4.8846	100.0
19.95	0.02511076207545283	-1.677533540385353	0.0251	-0.0007351	4.8846	100.0
15.85	0.025220302389939737	-1.6377449253595533	0.02521	-0.0007208	4.8846	100.0
12.59	0.0253088858774937	-1.5183223489783784	0.0253	-0.0006706	4.8846	100.0
10.0	0.025367507020004943	-1.3939372790346019	0.02536	-0.0006171	4.8846	100.0
7.943	0.02544650182323692	-1.2952404929476542	0.02544	-0.0005752	4.8846	100.0
6.31	0.025545602850588593	-1.2000297447414525	0.02554	-0.000535	4.8846	100.0
5.012	0.02561595470190405	-1.2354375096324286	0.02561	-0.0005523	4.8846	100.0
3.981	0.025676118480993187	-1.2508446543870981	0.02567	-0.0005605	4.8846	100.0
3.162	0.025736088981039833	-1.2463706954127944	0.02573	-0.0005598	4.8846	100.0
2.512	0.025776385155603182	-1.2753263476924348	0.02577	-0.0005737	4.8846	100.0
1.995	0.02589820347514476	-1.4421592130193694	0.02589	-0.0006518	4.8846	100.0
1.585	0.025947336838296142	-1.3625609648964168	0.02594	-0.000617	4.8846	100.0
1.259	0.02605883983775947	-1.4924318778456038	0.02605	-0.0006787	4.8846	100.0
1.0	0.026130693757533498	-1.639238473696214	0.02612	-0.0007475	4.8846	100.0
0.7943	0.02622665063175243	-2.041759346358738	0.02621	-0.0009344	4.8846	100.0
0.631	0.026287883715696857	-2.113553864173641	0.02627	-0.0009695	4.8846	100.0
0.5012	0.0264394131742745	-2.195768639271868	0.02642	-0.001013	4.8846	100.0
0.3981	0.026561722007430167	-2.317336472442896	0.02654	-0.001074	4.8846	100.0
0.3162	0.02674085892412583	-2.2632062856344453	0.02672	-0.001056	4.8846	100.0
0.2512	0.026827663409249792	-2.602174294348651	0.0268	-0.001218	4.8846	100.0
0.1995	0.026972172493145596	-2.7987570654967655	0.02694	-0.001317	4.8846	100.0
0.1585	0.02712401636926213	-2.869789273743765	0.02709	-0.001358	4.8846	100.0
0.1259	0.027320225548117277	-3.1095659824704582	0.02728	-0.001482	4.8846	100.0
0.1	0.027518495398549683	-3.4020395182774146	0.02747	-0.001633	4.8846	100.0
0.07943	0.02770545079943656	-3.6256125103593453	0.02765	-0.001752	4.8846	100.0
0.0631	0.027951001431075772	-4.0847404989706435	0.02788	-0.001991	4.8846	100.0
0.05012	0.028223698977986565	-4.4136524046826935	0.02814	-0.002172	4.8846	100.0
0.03981	0.028524807606713144	-4.913101495143828	0.02842	-0.002443	4.8846	100.0
0.03162	0.028873529815386274	-5.301863533542188	0.02875	-0.002668	4.8846	100.0
0.02512	0.029198593527771162	-5.782837148872035	0.02905	-0.002942	4.8846	100.0
0.01995	0.02962605483354137	-6.249424115969343	0.02945	-0.003225	4.8846	100.0
0.01585	0.030052720409307374	-6.979821570223437	0.02983	-0.003652	4.8846	100.0
0.01259	0.030498365021751576	-7.606437119245513	0.03023	-0.004037	4.8846	100.0
0.01	0.031078393394768655	-8.336595286800625	0.03075	-0.004506	4.8846	100.0
